Repository: TaniikeLaboratory/Catalyst-Phylogenetic-Tree

File: input/OCM.csv (part 1 of 23)
year,Preparation,"p(CH4), bar","p(O2), bar",p(CH4)/p(O2),"p total, bar","Contact time, s",O2 conversion,CH4 conversion,COx selectivity,C2H6 selectivity,C2H4 selectivity,C2 selectivity,C2 yield,Ag,Al,Au,B,Ba,Be,Bi,C,Ca,Cd,Ce,Co,Cr,Cs,Cu,Dy,Er,Eu,Fe,Ga,Gd,Ge,Ho,In,Ir,K,La,Li,Lu,Mg,Mn,Mo,Na,Nb,Nd,Ni,P,Pb,Pd,Pr,Pt,Rb,Re,Rh,Ru,Sb,Sc,Si,Sm,Sn,Sr,Ta,Tb,Te,Th,Ti,Tl,Tm,V,W,Y,Yb,Zn,Zr,Temperature_C
1987,n.a.,0.133000001,0.067000002,1.985074997,1.013000011,0.79,,56,40,36,24,60,33.6,0,0,0,0,0,0,0,0,0,0,45,0,0,0,0,0,0,0,0,0,0,0,0,0,0,0,0,0,0,0,0,0,0,0,0,0,0,0,0,0,0,0,0,0,0,0,0,0,0,0,50,0,0,0,0,0,0,0,0,0,0,5,0,0,749.85
1986,n.a.,0.495000005,0.104999997,4.714285851,1.013000011,7.2,,43,20,31,43,74,31.82,0,0,0,0,0,0,0,0,0,0,0,0,0,0,0,0,0,0,0,0,0,0,0,0,0,0,81.80000305,0,0,0,0,0,18.20000076,0,0,0,0,0,0,0,0,0,0,0,0,0,0,0,0,0,0,0,0,0,0,0,0,0,0,0,0,0,0,0,702.85
1990,n.a.,0.600000024,0.400000006,1.5,1.013000011,0.78,,62,,33,18,51,31.62,0,0,0,0,0,0,0,0,0,0,0,0,0,0,0,0,0,0,0,0,0,0,0,0,0,0,0,33.29999924,0,33.29999924,0,0,0,0,33.40000153,0,0,0,0,0,0,0,0,0,0,0,0,0,0,0,0,0,0,0,0,0,0,0,0,0,0,0,0,0,729.85
1986,n.a.,0.375,0.125,3,1.013000011,5.5,,59,48,36,17,53,31.27,0,0,0,0,0,0,0,0,0,0,0,0,0,0,0,0,0,0,0,0,0,0,0,0,0,0,0,17.20000076,0,82.80000305,0,0,0,0,0,0,0,0,0,0,0,0,0,0,0,0,0,0,0,0,0,0,0,0,0,0,0,0,0,0,0,0,0,0,769.85
1986,n.a.,0.472000003,0.112000003,4.214285851,1.013000011,8,,34,4,52,34,86,29.24,0,0,0,0,0,0,0,0,0,0,0,0,0,0,0,0,0,0,0,0,0,0,0,0,0,0,54.5,45.5,0,0,0,0,0,0,0,0,0,0,0,0,0,0,0,0,0,0,0,0,0,0,0,0,0,0,0,0,0,0,0,0,0,0,0,0,703.85
1990,Precipitation,0.030999999,0.016000001,1.9375,1.013000011,1.229,90,46,,,,62.79999924,28.88799965,0,0,0,0,0,0,0,0,0,0,0,0,0,0,0,0,0,0,0,0,0,0,0,0,0,0,0,0.400000006,0,99.59999847,0,0,0,0,0,0,0,0,0,0,0,0,0,0,0,0,0,0,0,0,0,0,0,0,0,0,0,0,0,0,0,0,0,0,749.85
1986,n.a.,0.495000005,0.104999997,4.714285851,1.013000011,7.2,,41,26,28,41,69,28.29,0,0,0,0,0,0,0,0,0,0,0,0,0,0,0,0,0,0,0,0,0,0,0,0,0,11.5,88.5,0,0,0,0,0,0,0,0,0,0,0,0,0,0,0,0,0,0,0,0,0,0,0,0,0,0,0,0,0,0,0,0,0,0,0,0,0,700.85
2019,Impregnation,0.75,0.25,3,1,0.08424,99.1,49,43,41.15675676,15.24324324,56.4,27.636,0,0,0,0,0,0,0,0,0,0,1.749,0,0,0,0,0,0,0,0,0,0,0,0,0,0,0,0,0,0,0,0,0,2.78,0,0,0,0,0,0,0,0,0,0,0,0,0,0,0,0,0,0,0,0,0,0,94.081,0,0,0,1.39,0,0,0,0,800
2001,Therm.decomp.,0.333000004,0.166999996,1.994011998,1.013000011,0.4,,43.09999847,,,,62,26.72199905,0,0,0,0,0,0,75,0,0,0,0,0,0,0,0,0,0,0,0,0,0,0,0,0,0,0,0,0,0,0,0,0,0,0,0,0,0,0,0,0,0,0,0,0,0,0,0,0,10,0,0,0,0,0,0,0,0,0,0,0,15,0,0,0,949.85
1998,Impregnation,0.164000005,0.035999998,4.55555582,1.013000011,1.33,,33,,,,80,26.4,0,0,0,0,0,0,0,0,0,0,0,0,0,0,0,0,0,0,0,0,0,0,0,0,0,0,0,0,0,0,2.099999905,0,2.099999905,0,0,0,0,0,0,0,0,0,0,0,0,0,0,94.80000305,0,0,0,0,0,0,0,0,0,0,0,1,0,0,0,0,849.85
2019,Impregnation,0.66,0.33,2,1,0.08424,98.7,50.1,47,36.91764706,15.38235294,52.3,26.2023,0,0,0,0,0,0,0,0,0,0,1.749,0,0,0,0,0,0,0,0,0,0,0,0,0,0,0,0,0,0,0,0,0,2.78,0,0,0,0,0,0,0,0,0,0,0,0,0,0,0,0,0,0,0,0,0,0,94.081,0,0,0,1.39,0,0,0,0,800
2018,Impregnation,0.2,0.05,4,2,0.110070663,,35.34135787,,,,74.05205,26.171,0,0,0,0,0,0,0,0,0,0,0,0,0,0,0,0,0,0,0,0,0,0,0,0,0,0,0,0,0,0,3.141601546,0,2.070410641,0,0,0,0,0,0,0,0,0,0,0,0,0,0,93.75278249,0,0,0,0,0,0,0,0,0,0,0,1.035205321,0,0,0,0,849.85
1992,Therm.decomp.,0.027000001,0.027000001,1,1.013000011,4,,45,,,,58,26.1,0,0,0,0,0,0,0,0,0,0,0,0,0,0,0,0,0,0,0,0,0,0,0,0,0,0,0,5.099999905,0,0,0,0,0,0,0,0,0,0,0,0,0,0,0,0,0,0,0,0,0,0,0,0,0,0,0,94.90000153,0,0,0,0,0,0,0,0,799.85
2005,Impregnation,0.319999993,0.079999998,4,1.013000011,0.3,,32.5,,,,80.19999695,26.06499901,0,0,0,0,0,0,0,0,0,0,0,0,0,0,0,0,0,0,0,0,0,0,0,0,0,0,0,0,0,0,2,0,1.799999952,1.899999976,0,0,0,0,0,0,0,0,0,0,0,0,0,91.5,0,0,0,0,0,0,0,0,0,0,0,2.799999952,0,0,0,0,849.85
2019,Impregnation,0.66,0.33,2,1,0.08365,98.5,49.8,47.9,36.42352941,15.17647059,51.6,25.6968,0,0,0,0,0,0,0,0,0,0,2.941,0,0,0,0,0,0,0,0,0,0,0,0,0,0,0,0,0,0,0,0,0,2.804,0,0,0,0,0,0,0,0,0,0,0,0,0,0,0,0,0,0,0,0,0,0,92.853,0,0,0,1.402,0,0,0,0,800
2019,Impregnation,0.75,0.25,3,1,0.08365,98.9,48.2,46.1,38.42222222,14.77777778,53.2,25.6424,0,0,0,0,0,0,0,0,0,0,2.941,0,0,0,0,0,0,0,0,0,0,0,0,0,0,0,0,0,0,0,0,0,2.804,0,0,0,0,0,0,0,0,0,0,0,0,0,0,0,0,0,0,0,0,0,0,92.853,0,0,0,1.402,0,0,0,0,800
2007,Impregnation,0.666999996,0.333000004,2.003002882,1.013000011,0.22,100,45.79999924,,,,55.90000153,25.60220027,0,0,0,0,0,0,0,0,0,0,0,0,0,0,0,0,0,0,0,0,0,0,0,0,0,0,1.100000024,0,0,0,2.200000048,0,2.099999905,0,0,0,0,0,0,0,0,0,0,0,0,0,0,93.59999847,0,0,0,0,0,0,0,0,0,0,0,1,0,0,0,0,699.85
2011,Solid-phase technique,0.72972973,0.27027027,2.7,1,0.146866667,98,38,53,32,35,67,25.46,0,0,0,0,0,0,0,0,0,0,0,0,0,0,0,0,0,0,0,0,0,0,0,0,0,0,0,0,0,0,2.249316796,0,2.10216523,0,0,0,0,0,0,0,0,0,0,0,0,0,0,94.59743536,0,0,0,0,0,0,0,0,0,0,0,1.051082615,0,0,0,0,908
2011,Solid-phase technique,0.705882353,0.294117647,2.4,1,0.146333333,88,41,34,40,22,62,25.42,0,0,0,0,0,0,0,0,0,0,0,0,0,0,0,0,0,0,0,0,0,0,0,0,0,2.10216523,0,0,0,0,2.249316796,0,0,0,0,0,0,0,0,0,0,0,0,0,0,0,0,94.59743536,0,0,0,0,0,0,0,0,0,0,0,1.051082615,0,0,0,0,882
2008,Therm.decomp.,0.400000006,0.100000001,4,1.013000011,1.33,100,40,,48,,63,25.2,0,0,0,0,0,0,0,0,0,0,0,0,0,0,0,0,0,0,0,0,0,0,0,0,0,0,0,0,0,0,3.5,0,8.899999619,0,0,0,0,0,0,0,0,0,0,0,0,0,0,83.09999847,0,0,0,0,0,0,0,0,0,0,0,4.5,0,0,0,0,699.85
2000,Impregnation,0.090000004,0.02,4.5,1.013000011,1.8,,32,,,59,78,24.96,0,0,0,0,0,0,0,0,0,0,0,0,0,0,0,0,0,0,0,0,0,0,0,0,0,0,0,0,0,0,0,0,0,0,0,0,0,0,0,0,0,1.200000048,0,0,0,0,0,98.19999695,0,0,0,0,0,0,0,0,0,0,0,0.600000024,0,0,0,0,849.85
1986,n.a.,0.108999997,0.057,1.912281036,1.013000011,2.4,90,40,,,,62.09999847,24.83999939,0,0,0,0,0,0,0,0,0,0,0,0,0,0,0,0,0,0,0,0,0,0,0,0,0,0,0,12.5,0,0,0,0,0,0,0,0,0,0,0,0,0,0,0,0,0,0,0,0,0,0,0,0,0,0,0,0,0,0,0,0,0,0,87.5,0,739.85
2011,Impregnation,0.18,0.06,3,0.3,0.2279924,99.9,37.2,33.6,,,66.4,24.7008,0,0,0,0,0,0,0,0,0,0,0,0,0,0,0,0,0,0,0,0,0,0,0,0,0,0,0,0,0,0,1.624329,0,3.622933,0,0,0,0,0,0,0,0,0,0,0,0,0,0,94.07,0,0,0,0,0,0,0,0,0,0,0,0.679744,0,0,0,0,735
2019,Impregnation,0.75,0.25,3,1,0.08276,99.3,48.7,49,36.21428571,14.48571429,50.7,24.6909,0,0,0,0,0,0,0,0,0,0,4.769,0,0,0,0,0,0,0,0,0,0,0,0,0,0,0,0,0,0,0,0,0,2.842,0,0,0,0,0,0,0,0,0,0,0,0,0,0,0,0,0,0,0,0,0,0,90.968,0,0,0,1.421,0,0,0,0,800
2018,Impregnation,0.2,0.05,4,2,0.110070663,,34.16149691,,,,71.82156,24.53532,0,0,0,0,0,0,0,0,0,0,0,0,0,0,0,0,0,0,0,0,0,0,0,0,0,0,0,0,0,0,3.141601546,0,2.070410641,0,0,0,0,0,0,0,0,0,0,0,0,0,0,93.75278249,0,0,0,0,0,0,0,0,0,0,0,1.035205321,0,0,0,0,849.85
2019,Impregnation,0.8,0.2,4,1,0.08424,99.5,44.5,44.6,39.79444444,15.30555556,55.1,24.5195,0,0,0,0,0,0,0,0,0,0,1.749,0,0,0,0,0,0,0,0,0,0,0,0,0,0,0,0,0,0,0,0,0,2.78,0,0,0,0,0,0,0,0,0,0,0,0,0,0,0,0,0,0,0,0,0,0,94.081,0,0,0,1.39,0,0,0,0,800
2017,Impregnation,0.5,0.1,5,1,0.164856,,34.4073,,,,71.2462,24.51389377,0,0,0,0,0,0,0,0,0,0,0,0,0,0,0,0,0,0,0,0,0,0,0,0,0,0,0,0,0,0,2.125483441,0,2.11486291,0,0,0,0,0,0,0,0,0,0,0,0,0,0,93.2843,0,0,0,0,0,0,0,1.432362,0,0,0,1.057431455,0,0,0,0,720
1988,n.a.,0.218999997,0.108999997,2.009174109,1.013000011,2.432,90,25,2,67,31,98,24.5,0,0,0,0,0,0,0,0,0,0,0.600000024,0,0,0,0,0,0,0,0,0,0,0,0,0,0,0,0,19.79999924,0,79.59999847,0,0,0,0,0,0,0,0,0,0,0,0,0,0,0,0,0,0,0,0,0,0,0,0,0,0,0,0,0,0,0,0,0,0,699.85
2019,Impregnation,0.66,0.33,2,1,0.08276,98.9,49.5,50.5,34.72941176,14.47058824,49.2,24.354,0,0,0,0,0,0,0,0,0,0,4.769,0,0,0,0,0,0,0,0,0,0,0,0,0,0,0,0,0,0,0,0,0,2.842,0,0,0,0,0,0,0,0,0,0,0,0,0,0,0,0,0,0,0,0,0,0,90.968,0,0,0,1.421,0,0,0,0,800
2011,Impregnation,0.18,0.06,3,0.3,0.2279924,99.1,37,34.3,,,65.7,24.309,0,0,0,0,0,0,0,0,0,0,0,0,0,0,0,0,0,0,0,0,0,0,0,0,0,0,0,0,0,0,1.624329,0,3.622933,0,0,0,0,0,0,0,0,0,0,0,0,0,0,94.07,0,0,0,0,0,0,0,0,0,0,0,0.679744,0,0,0,0,730
2000,Impregnation,0.093999997,0.023,4.086956978,1.013000011,0.45,,25,,,,97,24.25,0,0,0,0,0,0,0,0,0,0,0,0,0,0,0,0,0,0,0,0,0,0,0,0,0,0,0,12.89999962,0,87.09999847,0,0,0,0,0,0,0,0,0,0,0,0,0,0,0,0,0,0,0,0,0,0,0,0,0,0,0,0,0,0,0,0,0,0,899.85
2014,SCS,,,2,1,0.41745,,,,,,0,24,0,0,0,0,0,0,0,0,0,0,0,0,0,0,0,0,0,0,0,0,0,0,0,0,0,0,2.306522,0,0,0,5.831378,0,4.361526,0,0,0,0,0,0,0,0,0,0,0,0,0,0,85.31981,0,0,0,0,0,0,0,0,0,0,0,2.180763,0,0,0,0,781.8008
2008,Impregnation,0.400000006,0.200000003,2,1.013000011,0.6,,47,,,,51,23.97,0,0,0,0,38,0,0,0,0,0,0,0,0,0,0,0,0,0,0,0,0,0,0,0,0,0,0,0,0,0,0,0,5.599999905,0,0,0,0,0,0,0,0,0,0,0,0,0,0,0,0,0,25.70000076,0,0,0,0,30.70000076,0,0,0,0,0,0,0,0,799.85
2019,Impregnation,0.66,0.33,2,1,0.08453,98.4,46.8,48.5,35.2,16,51.2,23.9616,0,0,0,0,0,0,0,0,0,0,1.161,0,0,0,0,0,0,0,0,0,0,0,0,0,0,0,0,0,0,0,0,0,2.768,0,0,0,0,0,0,0,0,0,0,0,0,0,0,0,0,0,0,0,0,0,0,94.687,0,0,0,1.384,0,0,0,0,800
2011,Solid-phase technique,0.714285714,0.285714286,2.5,1,0.1317,81,42,39,38,19,57,23.94,0,0,0,0,0,0,0,0,0,0,0,0,0,0,0,0,0,0,0,0,0,0,0,0,0,0,0,0,0,0,2.249316796,0,0,0,0,0,0,0,0,0,0,2.10216523,0,0,0,0,0,94.59743536,0,0,0,0,0,0,0,0,0,0,0,1.051082615,0,0,0,0,844
1993,Sol-gel,0.545000017,0.181999996,2.994504929,1.013000011,0.1,,36.79999924,,,,64.90000153,23.88320007,0,0,0,0,0,0,0,0,0,0,0,0,0,0,0,0,0,0,0,0,0,0,0,0,0,0,0,0,0,0,1.700000048,0,20,0,0,0,0,0,0,0,0,0,0,0,0,0,0,77,0,0,0,0,0,0,0,0,0,0,0,1.299999952,0,0,0,0,799.85
2011,Impregnation,0.2025,0.0675,3,0.3,0.2279924,100,36.6,34.8,,,65.2,23.8632,0,0,0,0,0,0,0,0,0,0,0,0,0,0,0,0,0,0,0,0,0,0,0,0,0,0,0,0,0,0,1.624329,0,3.622933,0,0,0,0,0,0,0,0,0,0,0,0,0,0,94.07,0,0,0,0,0,0,0,0,0,0,0,0.679744,0,0,0,0,700
2018,IJP-A synthesis,0.454545455,0.151515152,3,1,0.063296756,,39.7,,40.71290323,19.38709677,60.1,23.8597,0,0,0,0,0,0,0,0,0,0,0,0,0,0,0,0,0,0,0,0,0,0,0,0,0,0,0,0,0,0,8.268756604,0,2.897146883,0,0,0,0,0,0,0,0,0,0,0,0,0,0,88.05917577,0,0,0,0,0,0,0,0,0,0,0,0.774920747,0,0,0,0,841
2011,Solid-phase technique,0.666666667,0.333333333,2,1,0.146866667,97,45,47,36,17,53,23.85,0,0,0,0,0,0,0,0,0,0,0,0,0,0,0,0,0,0,0,0,0,0,0,0,0,0,0,0,0,0,2.249316796,0,2.10216523,0,0,0,0,0,0,0,0,0,0,0,0,0,0,94.59743536,0,0,0,0,0,0,0,0,0,0,0,1.051082615,0,0,0,0,902
2018,IJP-A synthesis,0.454545455,0.151515152,3,1,0.062542809,,42.5,,37.4,18.7,56.1,23.8425,0,0,0,0,0,0,0,0,0,0,0,0,0,0,0,0,0,0,0,0,0,0,0,0,0,0,0,0,0,0,8.257200035,0,3.088836683,0,0,0,0,0,0,0,0,0,0,0,0,0,0,87.00948403,0,0,0,0,0,0,0,0,0,0,0,1.644479248,0,0,0,0,848
2018,IJP-A synthesis,0.454545455,0.151515152,3,1,0.062932445,,42.8,,37.73225806,17.96774194,55.7,23.8396,0,0,0,0,0,0,0,0,0,0,0,0,0,0,0,0,0,0,0,0,0,0,0,0,0,0,0,0,0,0,8.073134079,0,6.862581399,0,0,0,0,0,0,0,0,0,0,0,0,0,0,83.48639172,0,0,0,0,0,0,0,0,0,0,0,1.577892803,0,0,0,0,840
1989,n.a.,0.333000004,0.166999996,1.994011998,1.013000011,0.39,,35,,,,68,23.8,0,0,0,0,0,0,0,0,0,0,0,0,0,0,0,0,0,0,0,0,0,0,0,0,0,0,0,60,0,0,0,0,0,0,0,40,0,0,0,0,0,0,0,0,0,0,0,0,0,0,0,0,0,0,0,0,0,0,0,0,0,0,0,0,759.85
2018,IJP-A synthesis,0.454545455,0.151515152,3,1,0.062958349,,42.56,,37.86774194,18.03225806,55.9,23.79104,0,0,0,0,0,0,0,0,0,0,0,0,0,0,0,0,0,0,0,0,0,0,0,0,0,0,0,0,0,0,6.067853663,0,3.056072283,0,0,0,0,0,0,0,0,0,0,0,0,0,0,88.5818053,0,0,0,0,0,0,0,0,0,0,0,2.294268757,0,0,0,0,842
2011,Solid-phase technique,0.75,0.25,3,1,0.146866667,97,44,46,38,16,54,23.76,0,0,0,0,0,0,0,0,0,0,0,0,0,0,0,0,0,0,0,0,0,0,0,0,0,0,0,0,0,0,2.249316796,0,2.10216523,0,0,0,0,0,0,0,0,0,0,0,0,0,0,94.59743536,0,0,0,0,0,0,0,0,0,0,0,1.051082615,0,0,0,0,909
2019,Impregnation,0.75,0.25,3,1,0.08453,98.8,43.7,45.3,38.32941176,15.97058824,54.3,23.7291,0,0,0,0,0,0,0,0,0,0,1.161,0,0,0,0,0,0,0,0,0,0,0,0,0,0,0,0,0,0,0,0,0,2.768,0,0,0,0,0,0,0,0,0,0,0,0,0,0,0,0,0,0,0,0,0,0,94.687,0,0,0,1.384,0,0,0,0,800
2011,Impregnation,0.15,0.05,3,0.2,0.282021152,99.5,37,36,,,64,23.68,0,0,0,0,0,0,0,0,0,0,0,0,0,0,0,0,0,0,0,0,0,0,0,0,0,0,0,0,0,0,1.624329,0,3.622933,0,0,0,0,0,0,0,0,0,0,0,0,0,0,94.07,0,0,0,0,0,0,0,0,0,0,0,0.679744,0,0,0,0,735
2011,Impregnation,0.225,0.75,3,0.3,0.2279924,99.6,36.2,34.9,,,65.1,23.5662,0,0,0,0,0,0,0,0,0,0,0,0,0,0,0,0,0,0,0,0,0,0,0,0,0,0,0,0,0,0,1.624329,0,3.622933,0,0,0,0,0,0,0,0,0,0,0,0,0,0,94.07,0,0,0,0,0,0,0,0,0,0,0,0.679744,0,0,0,0,700
2018,Impregnation,0.4,0.1,4,1,0.073386351,,35.03311,,,,67.16418,23.52970106,0,0,0,0,0,0,0,0,0,0,0,0,0,0,0,0,0,0,0,0,0,0,0,0,0,0,0,0,0,0,2.225972071,0,2.081119488,0,0,0,0,0,0,0,0,0,0,0,0,0,0,94.6523487,0,0,0,0,0,0,0,0,0,0,0,1.040559744,0,0,0,0,800
1990,n.a.,0.027000001,0.014,1.928570986,1.013000011,2.4,,48,,29,20,49,23.52,0,0,0,0,5,0,0,0,90,0,0,0,0,0,0,0,0,0,0,0,0,0,0,0,0,0,0,5,0,0,0,0,0,0,0,0,0,0,0,0,0,0,0,0,0,0,0,0,0,0,0,0,0,0,0,0,0,0,0,0,0,0,0,0,749.85
2010,Impregnation,0.833333333,0.166666667,5,1,0.13,,33,,51.27777778,19.72222222,71,23.43,0,0,0,0,0,0,0,0,0,0,0,0,0,0,0,0,0,0,0,0,0,0,0,0,0,0,0,0,0,0,1.076280682,0,2.150918188,0,0,0,0,0,0,0,0,0,0,0,0,0,0,95.69734204,0,0,0,0,0,0,0,0,0,0,0,1.075459094,0,0,0,0,800
2014,SCS,0.64,0.16,4,1,0.41745,,,,,,0,23.4083,0,0,0,0,0,0,0,0,0,0,0,0,0,0,0,0,0,0,0,0,0,0,0,0,0,0,2.306522,0,0,0,5.831377717,0,4.361525993,0,0,0,0,0,0,0,0,0,0,0,0,0,0,85.31981139,0,0,0,0,0,0,0,0,0,0,0,2.180762996,0,0,0,0,800.447
2013,Impregnation,0.666666667,0.333333333,2,1,0.545454545,88.8,43.8,43.3,45.8,,53.3,23.3454,0,0,0,0,0,0,0,0,0,0,0,0,0,0,0,0,0,0,0,0,0,0,0,0,0,0,0,0,0,0,2.226,0,2.082,0,0,0,0,0,0,0,0,0,0,0,0,0,0,94.65541491,0,0,0,0,0,0,0,0,0,0,0,1.041,0,0,0,0,800
2018,IJP-A synthesis,0.454545455,0.151515152,3,1,0.059002011,,40.3,,37.15714286,20.64285714,57.8,23.2934,0,0,0,0,0,0,0,0,0,0,0,0,0,0,0,0,0,0,0,0,0,0,0,0,0,0,0,0,0,0,13.92929767,0,4.723916784,0,0,0,0,0,0,0,0,0,0,0,0,0,0,78.21054278,0,0,0,0,0,0,0,0,0,0,0,3.136242766,0,0,0,0,837
2017,Impregnation,0.5,0.1,5,1,0.184889,,28.55238,,,,81.5126,23.2737873,0,0,0,0,0,0,0,0,0,0,0,0,0,0,0,0,0,0,0,0,0,0,0,0,0,0,0,0,0,0,2.125483441,0,2.11486291,0,0,0,0,0,0,0,0,0,0,0,0,0,0,92.43068,0,0,0,0,0,0,0,2.368536,0,0,0,1.057431455,0,0,0,0,800
2014,SCS,0.64,0.16,4,1,0.41745,,,,,,0,23.14879,0,0,0,0,0,0,0,0,0,0,0,0,0,0,0,0,0,0,0,0,0,0,0,0,0,0,2.306522,0,0,0,5.831377717,0,4.361525993,0,0,0,0,0,0,0,0,0,0,0,0,0,0,85.31981139,0,0,0,0,0,0,0,0,0,0,0,2.180762996,0,0,0,0,781.8008
2017,Sol-gel,0.75,0.25,3,1,0.36,98.7,38.3,,42.56470588,17.73529412,60.3,23.0949,0,0,0,0,0,0,0,0,0,0,0,0,0,0,0,0,0,0,0,0,0,0,0,0,0,0,0,0,0,4.7325,2.226,0,2.082,0,0,0,0,0,0,0,0,0,0,0,0,0,0,85.185,0,0,0,0,0,0,0,4.7325,0,0,0,1.041,0,0,0,0,800
2019,Impregnation,0.8,0.2,4,1,0.08365,99.3,44.4,47.4,37.07142857,14.82857143,51.9,23.0436,0,0,0,0,0,0,0,0,0,0,2.941,0,0,0,0,0,0,0,0,0,0,0,0,0,0,0,0,0,0,0,0,0,2.804,0,0,0,0,0,0,0,0,0,0,0,0,0,0,0,0,0,0,0,0,0,0,92.853,0,0,0,1.402,0,0,0,0,800
2014,Impregnation,,,2,1,0.013333333,,44.7479,,37.60504,13.86555,51.47059,23.03200814,0,0,0,0,0,0,0,0,0,0,0,0,0,0,0,0,0,0,0,0,0,0,0,0,0,0,0,16.53875,0,83.46125,0,0,0,0,0,0,0,0,0,0,0,0,0,0,0,0,0,0,0,0,0,0,0,0,0,0,0,0,0,0,0,0,0,0,800
2011,Impregnation,0.16,0.04,4,0.2,0.282021152,99.4,31.8,27.6,,,72.4,23.0232,0,0,0,0,0,0,0,0,0,0,0,0,0,0,0,0,0,0,0,0,0,0,0,0,0,0,0,0,0,0,1.624329,0,3.622933,0,0,0,0,0,0,0,0,0,0,0,0,0,0,94.07,0,0,0,0,0,0,0,0,0,0,0,0.679744,0,0,0,0,750
2019,Sol-gel,0.4,0.1,4,1,0.033086062,,33.12655,,,,69.45055,23.00657117,0,0,0,0,0,0,0,0,9.477756286,0,38.68471954,0,0,0,0,0,0,0,0,0,0,0,0,0,0,0,51.83752418,0,0,0,0,0,0,0,0,0,0,0,0,0,0,0,0,0,0,0,0,0,0,0,0,0,0,0,0,0,0,0,0,0,0,0,0,0,750
2018,IJP-A synthesis,0.454545455,0.151515152,3,1,0.064184031,,39.2,,39.62903226,18.87096774,58.5,22.932,0,0,0,0,0,0,0,0,0,0,0,0,0,0,0,0,0,0,0,0,0,0,0,0,0,0,0,0,0,0,6.341068538,0,2.923187624,0,0,0,0,0,0,0,0,0,0,0,0,0,0,89.94423457,0,0,0,0,0,0,0,0,0,0,0,0.791509264,0,0,0,0,841
2018,IJP-A synthesis,0.454545455,0.151515152,3,1,0.125085618,97.61337,39.14081,,,,58.47255,22.8866297,0,0,0,0,0,0,0,0,0,0,0,0,0,0,0,0,0,0,0,0,0,0,0,0,0,0,0,0,0,0,8.257200035,0,3.088836683,0,0,0,0,0,0,0,0,0,0,0,0,0,0,87.00948403,0,0,0,0,0,0,0,0,0,0,0,1.644479248,0,0,0,0,820
1998,Impregnation,0.164000005,0.035999998,4.55555582,1.013000011,1.33,,44,,,,52,22.88,0,0,0,0,0,0,0,0,0,0,0,0,0,0,0,0,0,0,0,0,0,0,0,0,0,0,0,0,0,0,0,0,2.099999905,0,0,0,0,0,0,0,0,0,0,0,0,0,0,96.90000153,0,0,0,0,0,0,0,0,0,0,0,1,0,0,0,0,849.85
2000,Impregnation,0.090000004,0.02,4.5,1.013000011,1.8,,44,,,42,52,22.88,0,0,0,0,0,0,0,0,0,0,0,0,0,0,0,0,0,0,0,0,0,0,0,0,0,0,0,0,0,0,0,0,1.200000048,0,0,0,0,0,0,0,0,0,0,0,0,0,0,98.19999695,0,0,0,0,0,0,0,0,0,0,0,0.600000024,0,0,0,0,849.85
2011,Solid-phase technique,0.75,0.25,3,1,0.146866667,96,44,48,36,16,52,22.88,0,0,0,0,0,0,0,0,0,0,0,0,0,0,0,0,0,0,0,0,0,0,0,0,0,0,0,0,0,0,2.249316796,0,2.10216523,0,0,0,0,0,0,0,0,0,0,0,0,0,0,94.59743536,0,0,0,0,0,0,0,0,0,0,0,1.051082615,0,0,0,0,899
2018,IJP-A synthesis,0.454545455,0.151515152,3,1,0.061984327,,41.5,,36.03448276,18.96551724,55,22.825,0,0,0,0,0,0,0,0,0,0,0,0,0,0,0,0,0,0,0,0,0,0,0,0,0,0,0,0,0,0,8.378728923,0,2.939904885,0,0,0,0,0,0,0,0,0,0,0,0,0,0,86.46779075,0,0,0,0,0,0,0,0,0,0,0,2.213575443,0,0,0,0,838
2014,SCS,0.64,0.16,4,1,0.41745,,,,,,0,22.62976,0,0,0,0,0,0,0,0,0,0,0,0,0,0,0,0,0,0,0,0,0,0,0,0,0,0,2.306522,0,0,0,5.831377717,0,4.361525993,0,0,0,0,0,0,0,0,0,0,0,0,0,0,85.31981139,0,0,0,0,0,0,0,0,0,0,0,2.180762996,0,0,0,0,783.3333
2011,Solid-phase technique,0.705882353,0.294117647,2.4,1,0.146333333,90,39,38,42,16,58,22.62,0,0,0,0,0,0,0,0,0,0,0,0,0,0,0,0,0,0,0,0,0,0,0,0,0,2.10216523,0,0,0,0,2.249316796,0,0,0,0,0,0,0,0,0,0,0,0,0,0,0,0,94.59743536,0,0,0,0,0,0,0,0,0,0,0,1.051082615,0,0,0,0,895
2018,IJP-A synthesis,0.454545455,0.151515152,3,1,0.062542809,97.13604,38.66348,,,,58.47255,22.60752267,0,0,0,0,0,0,0,0,0,0,0,0,0,0,0,0,0,0,0,0,0,0,0,0,0,0,0,0,0,0,8.257200035,0,3.088836683,0,0,0,0,0,0,0,0,0,0,0,0,0,0,87.00948403,0,0,0,0,0,0,0,0,0,0,0,1.644479248,0,0,0,0,800
2019,Impregnation,0.8,0.2,4,1,0.08453,99,42.1,45.9,37.83529412,15.76470588,53.6,22.5656,0,0,0,0,0,0,0,0,0,0,1.161,0,0,0,0,0,0,0,0,0,0,0,0,0,0,0,0,0,0,0,0,0,2.768,0,0,0,0,0,0,0,0,0,0,0,0,0,0,0,0,0,0,0,0,0,0,94.687,0,0,0,1.384,0,0,0,0,800
2018,IJP-A synthesis,0.454545455,0.151515152,3,1,0.063445965,,41.4,,35.57586207,18.72413793,54.3,22.4802,0,0,0,0,0,0,0,0,0,0,0,0,0,0,0,0,0,0,0,0,0,0,0,0,0,0,0,0,0,0,5.889852116,0,6.986231515,0,0,0,0,0,0,0,0,0,0,0,0,0,0,84.99065103,0,0,0,0,0,0,0,0,0,0,0,2.133265341,0,0,0,0,838
1991,n.a.,0.675000012,0.338,1.997040987,1.013000011,,89.69999695,38.70000076,,41,17,58,22.44600044,0,0,0,0,16.70000076,0,0,0,0,0,0,0,0,0,0,0,0,0,16.60000038,0,0,0,0,0,0,0,50,16.70000076,0,0,0,0,0,0,0,0,0,0,0,0,0,0,0,0,0,0,0,0,0,0,0,0,0,0,0,0,0,0,0,0,0,0,0,0,819.85
2014,Impregnation,0.666666667,0.333333333,2,1,0.015497549,85,38,35,43,16,59,22.42,0,0,0,0,0,0,0,0,0,0,0,0,0,0,0,0,0,0,0,0,0,0,0,0,0,0,0,2.080299563,0,0,2.225920533,0,0,0,0,0,0,0,0,0,0,0,0,0,0,0,0,94.65363012,0,0,0,0,0,0,0,0,0,0,0,1.040149782,0,0,0,0,905
2014,Sol-gel,0.666666667,0.333333333,2,1,0.038585281,85,38,35,43,16,59,22.42,0,0,0,0,0,0,0,0,0,0,0,0,0,0,0,0,0,0,0,0,0,0,0,0,0,0,0,2.080299563,0,0,2.225920533,0,0,0,0,0,0,0,0,0,0,0,0,0,0,0,0,94.65363012,0,0,0,0,0,0,0,0,0,0,0,1.040149782,0,0,0,0,904.85
2019,Impregnation,0.833,0.166,5,1,0.08424,99.7,41.1,45.4,39.14444444,15.05555556,54.2,22.2762,0,0,0,0,0,0,0,0,0,0,1.749,0,0,0,0,0,0,0,0,0,0,0,0,0,0,0,0,0,0,0,0,0,2.78,0,0,0,0,0,0,0,0,0,0,0,0,0,0,0,0,0,0,0,0,0,0,94.081,0,0,0,1.39,0,0,0,0,800
1990,n.a.,0.027000001,0.014,1.928570986,1.013000011,2.4,,42,,34,19,53,22.26,0,0,0,0,0,0,0,0,90,0,0,0,0,0,0,0,0,0,0,0,0,0,0,0,0,0,0,10,0,0,0,0,0,0,0,0,0,0,0,0,0,0,0,0,0,0,0,0,0,0,0,0,0,0,0,0,0,0,0,0,0,0,0,0,749.85
1986,Impregnation,0.050000001,0.02,2.5,1.013000011,0.6,90,41.20000076,,26,28,54,22.24800041,0,0,0,0,0,0,0,0,0,0,0,0,0,0,0,0,0,0,0,0,0,0,0,0,0,0,0,20,0,0,0,0,0,0,0,0,0,0,0,0,0,0,0,0,0,0,0,0,80,0,0,0,0,0,0,0,0,0,0,0,0,0,0,0,749.85
1986,n.a.,0.027000001,0.014,1.928570986,1.013000011,2.4,,39,,,,57,22.23,0,0,0,0,0,0,0,0,0,0,0,0,0,0,0,0,0,0,0,0,0,0,0,0,0,0,0,0,0,85.09999847,0,0,14.89999962,0,0,0,0,0,0,0,0,0,0,0,0,0,0,0,0,0,0,0,0,0,0,0,0,0,0,0,0,0,0,0,799.85
2011,Solid-phase technique,0.714285714,0.285714286,2.5,1,0.146333333,90,39,40,41,16,57,22.23,0,0,0,0,0,0,0,0,0,0,0,0,0,0,0,0,0,0,0,0,0,0,0,0,0,2.10216523,0,0,0,0,2.249316796,0,0,0,0,0,0,0,0,0,0,0,0,0,0,0,0,94.59743536,0,0,0,0,0,0,0,0,0,0,0,1.051082615,0,0,0,0,897
2013,Impregnation,0.5,0.5,1,1,0.545454545,,54.82143,51.65533,,,40.50505,22.20544763,0,0,0,0,0,0,0,0,0,0,0,0,0,0,0,0,0,0,0,0,0,0,0,0,0,0,0,0,0,0,2.226,0,2.082,0,0,0,0,0,0,0,0,0,0,0,0,0,0,94.65541491,0,0,0,0,0,0,0,0,0,0,0,1.041,0,0,0,0,800
2018,IJP-A synthesis,0.454545455,0.151515152,3,1,0.065746351,,39,,39.51818182,17.18181818,56.7,22.113,0,0,0,0,0,0,0,0,0,0,0,0,0,0,0,0,0,0,0,0,0,0,0,0,0,0,0,0,0,0,1.931247586,0,0.299343376,0,0,0,0,0,0,0,0,0,0,0,0,0,0,96.5623793,0,0,0,0,0,0,0,0,0,0,0,1.207029741,0,0,0,0,840
2008,Impregnation,0.400000006,0.200000003,2,1.013000011,0.6,,37,,,,59.5,22.015,0,0,0,0,36.40000153,0,0,0,0,0,0,0,0,0,0,0,0,0,0,0,0,0,0,0,0,0,0,6.800000191,0,0,0,0,0,0,0,0,0,0,0,0,0,0,0,0,0,0,0,0,0,0,27.79999924,0,0,0,0,29,0,0,0,0,0,0,0,0,799.85
2018,IJP-A synthesis,0.454545455,0.151515152,3,1,0.063572361,,41.3,,34.92068966,18.37931034,53.3,22.0129,0,0,0,0,0,0,0,0,0,0,0,0,0,0,0,0,0,0,0,0,0,0,0,0,0,0,0,0,0,0,6.102449889,0,3.207126949,0,0,0,0,0,0,0,0,0,0,0,0,0,0,89.08685969,0,0,0,0,0,0,0,0,0,0,0,1.603563474,0,0,0,0,844
2010,Impregnation,0.833333333,0.166666667,5,1,0.13,,31,,50.11764706,20.88235294,71,22.01,0,0,0,0,0,0,0,0,0,0,1.809957334,0,0,0,0,0,0,0,0,0,0,0,0,0,0,0,0,0,0,0,0,0,2.134807639,0,0,0,0,0,0,0,0,0,0,0,0,0,0,94.98783121,0,0,0,0,0,0,0,0,0,0,0,1.067403819,0,0,0,0,800
2018,IJP-A synthesis,0.454545455,0.151515152,3,1,0.060764471,,39.5,,36.49310345,19.20689655,55.7,22.0015,0,0,0,0,0,0,0,0,0,0,0,0,0,0,0,0,0,0,0,0,0,0,0,0,0,0,0,0,0,0,12.86610879,0,5.149662053,0,0,0,0,0,0,0,0,0,0,0,0,0,0,80.46346958,0,0,0,0,0,0,0,0,0,0,0,1.520759575,0,0,0,0,853
1989,n.a.,0.333000004,0.166999996,1.994011998,1.013000011,0.39,,40,,,,55,22,0,0,0,0,0,0,0,0,0,0,0,0,0,0,0,0,0,0,40,0,0,0,0,0,0,0,0,60,0,0,0,0,0,0,0,0,0,0,0,0,0,0,0,0,0,0,0,0,0,0,0,0,0,0,0,0,0,0,0,0,0,0,0,0,799.85
2019,Impregnation,0.6,0.2,3,1,0.36,,34.58333,,,,63.56643,21.98338826,0,0,0,0,0,0,0,49.07,0,0,0,0,0,0,0,0,0,0,0,0,0,0,0,0,0,0,0,0,0,0,0.770244648,0,0.72,0,0,0,0,0,0,0,0,0,0,0,0,0,0,49.07,0,0,0,0,0,0,0,0,0,0,0,0.36,0,0,0,0,800
2019,Impregnation,0.8,0.2,4,1,0.08276,99.1,44.2,49.7,35.75,13.75,49.5,21.879,0,0,0,0,0,0,0,0,0,0,4.769,0,0,0,0,0,0,0,0,0,0,0,0,0,0,0,0,0,0,0,0,0,2.842,0,0,0,0,0,0,0,0,0,0,0,0,0,0,0,0,0,0,0,0,0,0,90.968,0,0,0,1.421,0,0,0,0,800
2018,IJP-A synthesis,0.454545455,0.151515152,3,1,0.062471463,,41.2,,34.78965517,18.31034483,53.1,21.8772,0,0,0,0,0,0,0,0,0,0,0,0,0,0,0,0,0,0,0,0,0,0,0,0,0,0,0,0,0,0,7.885961987,0,6.577,0,0,0,0,0,0,0,0,0,0,0,0,0,0,83.36112037,0,0,0,0,0,0,0,0,0,0,0,2.175725242,0,0,0,0,837
2017,Impregnation,0.5,0.1,5,1,0.184889,,27.33333,,,,80,21.866664,0,0,0,0,0,0,0,0,0,0,0,0,0,0,0,0,0,0,0,0,0,0,0,0,0,0,0,0,0,0,2.125483441,0,2.11486291,0,0,0,0,0,0,0,0,0,0,0,0,0,0,92.3924119,0,0,0,0,0,0,0,2.309810297,0,0,0,1.057431455,0,0,0,0,800
1988,n.a.,0.275999993,0.130999997,2.106869936,1.013000011,0.52,,23,,52,43,95,21.85,0,0,0,0,0,0,0,0,0,0,0,0,0,0,0,0,0,0,0.400000006,0,0,0,0,0,0,0,0,18.10000038,0,81.5,0,0,0,0,0,0,0,0,0,0,0,0,0,0,0,0,0,0,0,0,0,0,0,0,0,0,0,0,0,0,0,0,0,0,799.85
2018,IJP-A synthesis,0.454545455,0.151515152,3,1,0.063835829,,40.6,,35.86666667,17.93333333,53.8,21.8428,0,0,0,0,0,0,0,0,0,0,0,0,0,0,0,0,0,0,0,0,0,0,0,0,0,0,0,0,0,0,6.139677667,0,7.009465336,0,0,0,0,0,0,0,0,0,0,0,0,0,0,85.27330093,0,0,0,0,0,0,0,0,0,0,0,1.577556067,0,0,0,0,845
2013,Electrospining,,,4,1,0.000616273,,38.90577946,,,,56.1194,21.83369,0,0,0,0,0,0,0,0,0,0,6.25,0,0,0,0,0,0,0,0,0,0,0,0,0,0,0,93.75,0,0,0,0,0,0,0,0,0,0,0,0,0,0,0,0,0,0,0,0,0,0,0,0,0,0,0,0,0,0,0,0,0,0,0,0,0,420
2013,Electrospining,,,4,1,0.000616273,,39.26380313,,,,55.60768,21.83369,0,0,0,0,0,0,0,0,0,0,6.25,0,0,0,0,0,0,0,0,0,0,0,0,0,0,0,93.75,0,0,0,0,0,0,0,0,0,0,0,0,0,0,0,0,0,0,0,0,0,0,0,0,0,0,0,0,0,0,0,0,0,0,0,0,0,495
2013,Electrospining,,,4,1,0.000616273,,39.50617128,,,,55.26653,21.83369,0,0,0,0,0,0,0,0,0,0,6.25,0,0,0,0,0,0,0,0,0,0,0,0,0,0,0,93.75,0,0,0,0,0,0,0,0,0,0,0,0,0,0,0,0,0,0,0,0,0,0,0,0,0,0,0,0,0,0,0,0,0,0,0,0,0,550
2017,Impregnation,0.5,0.1,5,1,0.184889,,27.25714,,,,80,21.805712,0,0,0,0,0,0,0,0,0,0,0,0,0,0,0,0,0,0,0,0,0,0,0,0,0,0,0,0,0,0,2.125483441,0,2.11486291,0,0,0,0,0,0,0,0,0,0,0,0,0,0,92.43068,0,0,0,0,0,0,0,2.368536,0,0,0,1.057431455,0,0,0,0,760
2000,Precipitation,0.75,0.25,3,1.013000011,0.35,,36.09999847,,,,60.09999847,21.69609853,0,0,0,0,0,0,0,0,0,0,0,0,0,0,0,0,0,0,0,0,0,0,0,0,0,0,0,9.100000381,0,90.90000153,0,0,0,0,0,0,0,0,0,0,0,0,0,0,0,0,0,0,0,0,0,0,0,0,0,0,0,0,0,0,0,0,0,0,749.85
2018,IJP-A synthesis,0.454545455,0.151515152,3,1,0.063667754,,38.1,,37.8,18.9,56.7,21.6027,0,0,0,0,0,0,0,0,0,0,0,0,0,0,0,0,0,0,0,0,0,0,0,0,0,0,0,0,0,0,6.033823404,0,7.155604657,0,0,0,0,0,0,0,0,0,0,0,0,0,0,84.98342823,0,0,0,0,0,0,0,0,0,0,0,1.827143707,0,0,0,0,842
2014,Impregnation,0.1,0.05,2,1,0.024,,37.11340206,,29.1,29.1,58.2,21.6,0,0,0,0,0,0,0,0,0,0,0,0,0,0,0,0,0,0,0,0,0,0,0,0,0,0,0,0,0,3.33,0,0,0,0,0,0,0,0,0,0,0,0,0,0,0,0,0,0,0,0,66.66,0,0,0,0,30,0,0,0,0,0,0,0,0,900
2011,Solid-phase technique,0.677419355,0.322580645,2.1,1,0.142264286,92,45,47,36,12,48,21.6,0,0,0,0,0,0,0,0,0,0,0,0,0,0,0,0,0,0,0,0,0,0,0,0,0,0,0,2.10216523,0,0,2.249316796,0,0,0,0,0,0,0,0,0,0,0,0,0,0,0,0,94.59743536,0,0,0,0,0,0,0,0,0,0,0,1.051082615,0,0,0,0,854
2014,Impregnation,0.677419355,0.322580645,2.1,1,0.016031947,92,45,47,36,12,48,21.6,0,0,0,0,0,0,0,0,0,0,0,0,0,0,0,0,0,0,0,0,0,0,0,0,0,0,0,2.080299563,0,0,2.225920533,0,0,0,0,0,0,0,0,0,0,0,0,0,0,0,0,94.65363012,0,0,0,0,0,0,0,0,0,0,0,1.040149782,0,0,0,0,854
2014,Sol-gel,0.677419355,0.322580645,2.1,1,0.0438813,92,45,47,36,12,48,21.6,0,0,0,0,0,0,0,0,0,0,0,0,0,0,0,0,0,0,0,0,0,0,0,0,0,0,0,2.080299563,0,0,2.225920533,0,0,0,0,0,0,0,0,0,0,0,0,0,0,0,0,94.65363012,0,0,0,0,0,0,0,0,0,0,0,1.040149782,0,0,0,0,853.85
2017,Impregnation,0.5,0.1,5,1,0.16514,,31.2462,,,,68.93617,21.53993355,0,0,0,0,0,0,0,0,0,0,0,0,0,0,0,0,0,0,0,0,0,0,0,0,0,0,0,0,0,0,2.125483441,0,2.11486291,0,0,0,0,0,0,0,0,0,0,0,0,0,0,93.57683,0,0,0,0,0,0,0,1.14481,0,0,0,1.057431455,0,0,0,0,720
1995,Impregnation,0.666999996,0.333000004,2.003002882,1.013000011,1.32,,28,23.20000076,57.5,19.29999924,76.79999924,21.50399979,0,0,0,0,0,0,0,0,12.89999962,0,0.300000012,0,0,0,0,0,0,0,0,0,0,0,0,0,0,0,0,23,0,63.79999924,0,0,0,0,0,0,0,0,0,0,0,0,0,0,0,0,0,0,0,0,0,0,0,0,0,0,0,0,0,0,0,0,0,0,729.85
2013,Electrospining,,,4,1,0.000616273,,38.41463709,,,,55.94883,21.49254,0,0,0,0,0,0,0,0,0,0,6.25,0,0,0,0,0,0,0,0,0,0,0,0,0,0,0,93.75,0,0,0,0,0,0,0,0,0,0,0,0,0,0,0,0,0,0,0,0,0,0,0,0,0,0,0,0,0,0,0,0,0,0,0,0,0,450
2013,Electrospining,,,4,1,0.000616273,,38.53211601,,,,55.77825,21.49254,0,0,0,0,0,0,0,0,0,0,6.25,0,0,0,0,0,0,0,0,0,0,0,0,0,0,0,93.75,0,0,0,0,0,0,0,0,0,0,0,0,0,0,0,0,0,0,0,0,0,0,0,0,0,0,0,0,0,0,0,0,0,0,0,0,0,510
2013,Electrospining,,,4,1,0.000616273,,38.53211601,,,,55.77825,21.49254,0,0,0,0,0,0,0,0,0,0,6.25,0,0,0,0,0,0,0,0,0,0,0,0,0,0,0,93.75,0,0,0,0,0,0,0,0,0,0,0,0,0,0,0,0,0,0,0,0,0,0,0,0,0,0,0,0,0,0,0,0,0,0,0,0,0,525
2017,Impregnation,0.5,0.1,5,1,0.184889,,27.02857,,,,79.4958,21.48657795,0,0,0,0,0,0,0,0,0,0,0,0,0,0,0,0,0,0,0,0,0,0,0,0,0,0,0,0,0,0,2.125483441,0,2.11486291,0,0,0,0,0,0,0,0,0,0,0,0,0,0,92.43068,0,0,0,0,0,0,0,2.368536,0,0,0,1.057431455,0,0,0,0,780
2016,Impregnation,,,3,1,0.000265,,29,26,,,74,21.46,0,0,0,0,0,0,0,0,0,0,0,0,0,0,0,0,0,0,0,0,0,0,0,0,0,0,0,0,0,0,2.225809608,0,2.081131983,0,0,0,0,0,0,0,0,0,0,0,0,0,0,94.65194208,0,0,0,0,0,0,0,0,0,0,0,1.040565992,0,0,0,0,774.85
1989,Impregnation,0.75999999,0.252999991,3.00395298,1.013000011,0.012,91,38.29999924,,19,37,56,21.44799957,0,0,0,0,0,0,0,0,0,0,0,0,0,0,0,0,0,0,0,0,0,0,0,0,0,0,0,3,0,97,0,0,0,0,0,0,0,0,0,0,0,0,0,0,0,0,0,0,0,0,0,0,0,0,0,0,0,0,0,0,0,0,0,0,699.85
2018,Impregnation,0.714285714,0.285714286,2.5,1,0.145832,,37.72169,,48.22647,8.40382,56.63029,21.36190244,0,0,0,0,0,0,0,0,0,0,0,0,0,0,0,0,0,0,0,0,0,0,0,0,0,0,0,70.69646,0,0,0,0,0,0,0,0,0,0,0,0,0,0,0,0,0,0,0,0,0,29.30354,0,0,0,0,0,0,0,0,0,0,0,0,0,0,750
1988,n.a.,0.275999993,0.130999997,2.106869936,1.013000011,0.52,,22,,52,45,97,21.34,0,0,0,0,0,0,0,0,0,0,0,0.400000006,0,0,0,0,0,0,0,0,0,0,0,0,0,0,0,18.10000038,0,81.5,0,0,0,0,0,0,0,0,0,0,0,0,0,0,0,0,0,0,0,0,0,0,0,0,0,0,0,0,0,0,0,0,0,0,799.85
2013,Electrospining,,,4,1,0.000616273,,37.99392011,,,,56.1194,21.32196,0,0,0,0,0,0,0,0,0,0,6.25,0,0,0,0,0,0,0,0,0,0,0,0,0,0,0,93.75,0,0,0,0,0,0,0,0,0,0,0,0,0,0,0,0,0,0,0,0,0,0,0,0,0,0,0,0,0,0,0,0,0,0,0,0,0,475
1990,n.a.,0.338,0.169,2,1.013000011,0.12,,36.09999847,,,,59,21.2989991,0,0,0,0,0,0,0,0,0,0,0,0,0,0,0,0,0,0,0,0,0,0,0,0,0,0,0,33.29999924,0,33.40000153,0,0,0,0,0,33.29999924,0,0,0,0,0,0,0,0,0,0,0,0,0,0,0,0,0,0,0,0,0,0,0,0,0,0,0,0,679.85
2019,Sol-gel,0.4,0.1,4,1,0.033086062,,31.19107,,,,68.13187,21.25105926,0,0,0,0,0,0,0,0,9.477756286,0,38.68471954,0,0,0,0,0,0,0,0,0,0,0,0,0,0,0,51.83752418,0,0,0,0,0,0,0,0,0,0,0,0,0,0,0,0,0,0,0,0,0,0,0,0,0,0,0,0,0,0,0,0,0,0,0,0,0,700
2011,Impregnation,0.171428571,0.028571429,6,0.2,0.282021152,98.4,26,18.4,,,81.6,21.216,0,0,0,0,0,0,0,0,0,0,0,0,0,0,0,0,0,0,0,0,0,0,0,0,0,0,0,0,0,0,1.624329,0,3.622933,0,0,0,0,0,0,0,0,0,0,0,0,0,0,94.07,0,0,0,0,0,0,0,0,0,0,0,0.679744,0,0,0,0,775
2014,SCS,0.64,0.16,4,1,0.41459,,,,,,0,21.17647,0,0,0,0,0,0,0,0,0,0,2.287218,0,0,0,0,0,0,0,0,0,0,0,0,0,0,0,0,0,0,0,5.832529996,0,4.362387829,0,0,0,0,0,0,0,0,0,0,0,0,0,0,85.33667057,0,0,0,0,0,0,0,0,0,0,0,2.181193915,0,0,0,0,758.3014
1988,n.a.,0.215000004,0.108000003,1.990741014,1.013000011,2.65,,46,,,,46,21.16,0,0,0,0,0,0,0,0,93.90000153,0,2,0,0,0,0,0,0,0,0,0,0,0,0,0,0,0,0,4.099999905,0,0,0,0,0,0,0,0,0,0,0,0,0,0,0,0,0,0,0,0,0,0,0,0,0,0,0,0,0,0,0,0,0,0,0,0,699.85
2011,Solid-phase technique,0.6875,0.3125,2.2,1,0.142264286,94,46,49,36,10,46,21.16,0,0,0,0,0,0,0,0,0,0,0,0,0,0,0,0,0,0,0,0,0,0,0,0,0,0,0,2.10216523,0,0,2.249316796,0,0,0,0,0,0,0,0,0,0,0,0,0,0,0,0,94.59743536,0,0,0,0,0,0,0,0,0,0,0,1.051082615,0,0,0,0,885
2014,Impregnation,0.6875,0.3125,2.2,1,0.016031947,94,46,49,36,10,46,21.16,0,0,0,0,0,0,0,0,0,0,0,0,0,0,0,0,0,0,0,0,0,0,0,0,0,0,0,2.080299563,0,0,2.225920533,0,0,0,0,0,0,0,0,0,0,0,0,0,0,0,0,94.65363012,0,0,0,0,0,0,0,0,0,0,0,1.040149782,0,0,0,0,885
2014,Sol-gel,0.6875,0.3125,2.2,1,0.0438813,94,46,49,36,10,46,21.16,0,0,0,0,0,0,0,0,0,0,0,0,0,0,0,0,0,0,0,0,0,0,0,0,0,0,0,2.080299563,0,0,2.225920533,0,0,0,0,0,0,0,0,0,0,0,0,0,0,0,0,94.65363012,0,0,0,0,0,0,0,0,0,0,0,1.040149782,0,0,0,0,884.85
2013,Impregnation,,,3,1,0.318,98.2,33.9,37.6,40.6,21.8,62.4,21.1536,0,0,0,0,0,0,0,0,0,0,2.247009,0,0,0,0,0,0,0,0,0,0,0,0,0,0,0,0,0,0,0,2.292343,0,2.143094,0,0,0,0,0,0,0,0,0,0,0,0,0,0,92.24601,0,0,0,0,0,0,0,0,0,0,0,1.071547,0,0,0,0,839.85
2010,Impregnation,,,3,1,0.0428119,98.2,33.9,37.5,40.6,21.8,62.4,21.1536,0,0,0,0,0,0,0,0,0,0,2.27196,0,0,0,0,0,0,0,0,0,0,0,0,0,0,0,0,0,0,0,2.31744,0,2.16664,0,0,0,0,0,0,0,0,0,0,0,0,0,0,92.16064,0,0,0,0,0,0,0,0,0,0,0,1.08332,0,0,0,0,840
2014,SCS,0.64,0.16,4,1,0.42962,0.42962122,,,,,0,21.12457,0,0,0,0,0,0,0,0,0,0,0,0,0,0,0,0,0,0,0,0,0,0,0,0,0,0,0,0,0,0,5.660104851,0,4.233424008,0,0,0,0,0,0,0,0,0,0,0,0,0,0,87.98975914,0,0,0,0,0,0,0,0,0,0,0,2.116712004,0,0,0,0,740
2014,SCS,0.64,0.16,4,1,0.41745,,,,,,0,21.12457,0,0,0,0,0,0,0,0,0,0,0,0,0,0,0,0,0,0,0,0,0,0,0,0,0,0,2.306522,0,0,0,5.831377717,0,4.361525993,0,0,0,0,0,0,0,0,0,0,0,0,0,0,85.31981139,0,0,0,0,0,0,0,0,0,0,0,2.180762996,0,0,0,0,816.7944
1988,n.a.,0.300000012,0.050000001,6,1.013000011,0.19,100,33,30,31,33,64,21.12,0,0,0,0,0,0,0,0,0,0,0,0,0,0,0,0,0,0,0,0,0,0,0,0,0,0,93.30000305,0,0,0,0,0,6.699999809,0,0,0,0,0,0,0,0,0,0,0,0,0,0,0,0,0,0,0,0,0,0,0,0,0,0,0,0,0,0,0,799.85
2013,Impregnation,0.6,0.2,3,1,0.9,,37,43,,,57,21.09,0,0,0,0,0,0,0,0,0,0,0,0,0,0,0,0,0,0,0,0,0,0,0,0,0,0,0,0,0,0,1.624329,0,3.622933,0,0,0,0,0,0,0,0,0,0,0,0,0,0,94.07,0,0,0,0,0,0,0,0,0,0,0,0.679744,0,0,0,0,849.85
2019,Impregnation,0.833,0.166,5,1,0.08365,99.4,41.5,48.4,36.68888889,14.11111111,50.8,21.082,0,0,0,0,0,0,0,0,0,0,2.941,0,0,0,0,0,0,0,0,0,0,0,0,0,0,0,0,0,0,0,0,0,2.804,0,0,0,0,0,0,0,0,0,0,0,0,0,0,0,0,0,0,0,0,0,0,92.853,0,0,0,1.402,0,0,0,0,800
2014,SCS,0.64,0.16,4,1,0.41459,,,,,,0,21.07266,0,0,0,0,0,0,0,0,0,0,2.287218,0,0,0,0,0,0,0,0,0,0,0,0,0,0,0,0,0,0,0,5.832529996,0,4.362387829,0,0,0,0,0,0,0,0,0,0,0,0,0,0,85.33667057,0,0,0,0,0,0,0,0,0,0,0,2.181193915,0,0,0,0,773.6271
2011,Solid-phase technique,0.714285714,0.285714286,2.5,1,0.1317,98,49,57,33,10,43,21.07,0,0,0,0,0,0,0,0,0,0,0,0,0,0,0,0,0,0,0,0,0,0,0,0,0,0,0,0,0,0,2.249316796,0,0,0,0,0,0,0,0,0,0,2.10216523,0,0,0,0,0,94.59743536,0,0,0,0,0,0,0,0,0,0,0,1.051082615,0,0,0,0,908
1989,n.a.,0.270000011,0.056000002,4.821428776,1.013000011,0.49,,28,,43,32,75,21,0,3.799999952,0,0,0,0,0,0,0,0,0,0,0,0,0,0,0,0,0,0,0,0,0,0,0,0,0,14.80000019,0,37,0,0,0,0,0,0,0,0,0,0,0,0,0,0,0,0,0,0,0,0,0,0,0,0,0,0,0,0,0,0,0,0,44.40000153,0,799.85
2018,IJP-A synthesis,0.454545455,0.151515152,3,1,0.063142059,,37.8,,35.67857143,19.82142857,55.5,20.979,0,0,0,0,0,0,0,0,0,0,0,0,0,0,0,0,0,0,0,0,0,0,0,0,0,0,0,0,0,0,6.284953395,0,2.973812694,0,0,0,0,0,0,0,0,0,0,0,0,0,0,88.77052818,0,0,0,0,0,0,0,0,0,0,0,1.970705726,0,0,0,0,837
2017,Sol-gel,0.75,0.25,3,1,0.36,97.3,35.8,,40.21875,18.28125,58.5,20.943,0,0,0,0,0,0,0,0,0,0,0,0,0,0,0,0,0,0,0,0,0,0,0,0,0,0,0,0,0,0,2.261,0,2.114,0,0,0,0,0,0,0,0,0,0,0,0,0,0,89.8415,0,0,0,0,0,0,0,4.7285,0,0,0,1.057,0,0,0,0,800
1995,Impregnation,0.75,0.25,3,1.013000011,2.1,,27.5,,61.20000076,,76.09999847,20.92749958,0,0,0,0,0,0,0,0,0,0,0,0,0,0,0,0,0,0,0,0,0,0,0,0,0,0,0.699999988,1,0,0,8.300000191,0,0,0,0,0,0,0,0,0,0,0,0,0,0,0,0,0,0,0,0,0,0,0,0,90,0,0,0,0,0,0,0,0,799.85
2019,Impregnation,0.833,0.166,5,1,0.08453,99.1,39.9,47.2,37.42857143,14.97142857,52.4,20.9076,0,0,0,0,0,0,0,0,0,0,1.161,0,0,0,0,0,0,0,0,0,0,0,0,0,0,0,0,0,0,0,0,0,2.768,0,0,0,0,0,0,0,0,0,0,0,0,0,0,0,0,0,0,0,0,0,0,94.687,0,0,0,1.384,0,0,0,0,800
2013,Impregnation,0.666666667,0.333333333,2,1,0.545454545,,45.35714,45.57823,,,46.06061,20.89177536,0,0,0,0,0,0,0,0,0,0,0,0,0,0,0,0,0,0,0,0,0,0,0,0,0,0,0,0,0,0,2.226,0,2.082,0,0,0,0,0,0,0,0,0,0,0,0,0,0,94.65541491,0,0,0,0,0,0,0,0,0,0,0,1.041,0,0,0,0,800
2018,IJP-A synthesis,0.454545455,0.151515152,3,1,0.062153444,,38.9,,32.92307692,20.57692308,53.5,20.8115,0,0,0,0,0,0,0,0,0,0,0,0,0,0,0,0,0,0,0,0,0,0,0,0,0,0,0,0,0,0,5.613676958,0,5.690227099,0,0,0,0,0,0,0,0,0,0,0,0,0,0,85.05571149,0,0,0,0,0,0,0,0,0,0,0,3.640384452,0,0,0,0,841
1988,n.a.,0.275999993,0.130999997,2.106869936,1.013000011,0.52,,26,,46,34,80,20.8,0,0,0,0,0,0,0,0,0,0,0,0,0,0,0,0,0,0,0,0,0,0,0,0,0,0,0,18.10000038,0,81.5,0.400000006,0,0,0,0,0,0,0,0,0,0,0,0,0,0,0,0,0,0,0,0,0,0,0,0,0,0,0,0,0,0,0,0,0,799.85
1989,n.a.,0.333000004,0.166999996,1.994011998,1.013000011,0.39,,40,,,,52,20.8,0,0,0,0,0,0,0,0,0,0,0,0,0,0,0,0,0,0,0,0,0,0,0,0,0,0,0,50,0,0,0,0,0,0,0,50,0,0,0,0,0,0,0,0,0,0,0,0,0,0,0,0,0,0,0,0,0,0,0,0,0,0,0,0,739.85
2014,SCS,0.64,0.16,4,1,0.40243,,,,,,0,20.76125,0,0,0,0,0,0,0,0,0,0,2.358602301,0,0,0,0,0,0,0,0,0,0,0,0,0,0,0,2.378978995,0,0,0,6.01456466,0,4.498539002,0,0,0,0,0,0,0,0,0,0,0,0,0,0,82.50004554,0,0,0,0,0,0,0,0,0,0,0,2.249269501,0,0,0,0,776.4368
2014,SCS,0.64,0.16,4,1,0.40243,,,,,,0,20.76125,0,0,0,0,0,0,0,0,0,0,2.358602301,0,0,0,0,0,0,0,0,0,0,0,0,0,0,0,2.378978995,0,0,0,6.01456466,0,4.498539002,0,0,0,0,0,0,0,0,0,0,0,0,0,0,82.50004554,0,0,0,0,0,0,0,0,0,0,0,2.249269501,0,0,0,0,793.8058
2006,Impregnation,0.800000012,0.200000003,4,1.013000011,0.12,96.30000305,30.29999924,,42,,68.40000153,20.72519994,0,0,0,0,0,0,0,0,0,0,0,0,0,0,0,0,0,0,0,0,0,0,0,0,0,0,0,0,0,0,3.5,0,8.899999619,0,0,0,0,0,0,0,0,0,0,0,0,0,0,83.09999847,0,0,0,0,0,0,0,0,0,0,0,4.5,0,0,0,0,819.85
2012,Impregnation,0.666666667,0.333333333,2,1,0.267363918,98.8,43.9,50.3,,,47.1,20.6769,0,0,0,0,0,0,0,0,0,0,0,0,0,0,0,0,0,0,0,0,0,0,0,0,0,0,0,0,0,0,3.5,0,8.899999619,0,0,0,0,0,0,0,0,0,0,0,0,0,0,83.09999847,0,0,0,0,0,0,0,0,0,0,0,4.5,0,0,0,0,800
1991,n.a.,0.275999993,0.130999997,2.106869936,1.013000011,0.48,95,39,47,31,22,53,20.67,0,0,0,0,0,0,0,0,0,0,0,0,0,0,0,0,0,0,0,0,0,0,0,0,0,0,0,27,0,72.90000153,0.100000001,0,0,0,0,0,0,0,0,0,0,0,0,0,0,0,0,0,0,0,0,0,0,0,0,0,0,0,0,0,0,0,0,0,804.85
2018,Impregnation,0.2,0.05,4,5,0.055035331,,31.02679342,,,,66.6171,20.66915,0,0,0,0,0,0,0,0,0,0,0,0,0,0,0,0,0,0,0,0,0,0,0,0,0,0,0,0,0,0,3.141601546,0,2.070410641,0,0,0,0,0,0,0,0,0,0,0,0,0,0,93.75278249,0,0,0,0,0,0,0,0,0,0,0,1.035205321,0,0,0,0,849.85
2014,Impregnation,0.4,0.1,2.5,1,0.01182,,35.4,41.9,,,58.1,20.5674,0,0,0,0,0,0,0,0,0,0,0,0,0,0,0,0,0,0,0,0,0,0,0,0,0,0,0,0,0,0,0.786043,0,2.111768,0,0,0,0,0,0,0,0,0,0,0,0,0,0,96.0463,0,0,0,0,0,0,0,0,0,0,0,1.055884,0,0,0,0,824.85
2018,IJP-A synthesis,0.454545455,0.151515152,3,1,0.062187415,,36.8,,37.2,18.6,55.8,20.5344,0,0,0,0,0,0,0,0,0,0,0,0,0,0,0,0,0,0,0,0,0,0,0,0,0,0,0,0,0,0,8.350748868,0,2.603622431,0,0,0,0,0,0,0,0,0,0,0,0,0,0,87.07767328,0,0,0,0,0,0,0,0,0,0,0,1.967955416,0,0,0,0,830
2018,Impregnation,0.867867868,0.117117117,7.41025641,1,0.064316913,98.71465,21.06122,,,,97.40932,20.51559119,0,0,0,0,0,0,0,0,0,0,2.280566,0,0,0,0,0,0,0,0,0,0,0,0,0,0,0,0,0,0,0,0.769047,0,2.17485,0,0,0,0,0,0,0,0,0,0,0,0,0,0,93.68811,0,0,0,0,0,0,0,0,0,0,0,1.087425,0,0,0,0,775
2010,Impregnation,,,3,1,0.0435584,98.8,33.8,39.4,38.6,22,60.6,20.4828,0,0,0,0,0,0,0,0,0,0,1.11905,0,0,0,0,0,0,0,0,0,0,0,0,0,0,0,0,0,0,0,2.2829,0,2.13434,0,0,0,0,0,0,0,0,0,0,0,0,0,0,93.39654,0,0,0,0,0,0,0,0,0,0,0,1.06717,0,0,0,0,840
2013,Impregnation,,,3,1,0.318,98.8,33.8,39.4,38.6,22,60.6,20.4828,0,0,0,0,0,0,0,0,0,0,1.106932,0,0,0,0,0,0,0,0,0,0,0,0,0,0,0,0,0,0,0,2.258531,0,2.111482,0,0,0,0,0,0,0,0,0,0,0,0,0,0,93.46731,0,0,0,0,0,0,0,0,0,0,0,1.055741,0,0,0,0,839.85
2013,Electrospining,,,4,1,0.000616273,,36.47416045,,,,56.1194,20.46908,0,0,0,0,0,0,0,0,0,0,6.25,0,0,0,0,0,0,0,0,0,0,0,0,0,0,0,93.75,0,0,0,0,0,0,0,0,0,0,0,0,0,0,0,0,0,0,0,0,0,0,0,0,0,0,0,0,0,0,0,0,0,0,0,0,0,380
2015,Impregnation,0.75,0.25,3,1,0.03989,,37.26027,,,,54.91369225,20.46099,0,0,0,0,0,0,0,0,0,0,0,0,0,0,0,0,0,0,0,0,0,0,0,0,0,0,85.1109,0,0,0,0,0,0,0,0,0,0,0,0,0,0,0,0,0,0,0,0,0,0,0,14.8891,0,0,0,0,0,0,0,0,0,0,0,0,0,650
2014,SCS,,,2,1,0.41459,,,,,,0,20.45669,0,0,0,0,0,0,0,0,0,0,2.287218,0,0,0,0,0,0,0,0,0,0,0,0,0,0,0,0,0,0,0,5.83253,0,4.362388,0,0,0,0,0,0,0,0,0,0,0,0,0,0,85.33667,0,0,0,0,0,0,0,0,0,0,0,2.181194,0,0,0,0,800.447
2015,Impregnation,0.75,0.25,3,1,0.03989,,37.39726,,,,54.61771798,20.42553,0,0,0,0,0,0,0,0,0,0,0,0,0,0,0,0,0,0,0,0,0,0,0,0,0,0,85.1109,0,0,0,0,0,0,0,0,0,0,0,0,0,0,0,0,0,0,0,0,0,0,0,14.8891,0,0,0,0,0,0,0,0,0,0,0,0,0,700
2011,Sol-gel,0.4,0.2,0.6,1,0.6,98.2,47.5,48.5,39.9,3.1,43,20.425,0,0,0,0,0,0,56,0,0,0,4,0,0,0,0,0,0,0,0,0,0,0,0,0,0,0,0,0,0,0,0,0,0,0,0,0,0,0,0,0,0,0,0,0,0,0,0,0,0,0,0,0,0,0,0,40,0,0,0,0,0,0,0,0,774.85
2019,Impregnation,0.75,0.25,3,1,0.08483,98.1,38.6,46.8,36.36875,16.53125,52.9,20.4194,0,0,0,0,0,0,0,0,0,0,0.578,0,0,0,0,0,0,0,0,0,0,0,0,0,0,0,0,0,0,0,0,0,2.756,0,0,0,0,0,0,0,0,0,0,0,0,0,0,0,0,0,0,0,0,0,0,95.288,0,0,0,1.378,0,0,0,0,800
1989,Impregnation,0.810000002,0.202999994,3.990148067,1,0.035,98.69999695,29.10000038,,,,70,20.37000027,0,0,0,0,0,0,0,0,0,0,0,0,0,0,0,0,0,0,0,0,0,0,0,0,0,0,9.100000381,0,0,90.90000153,0,0,0,0,0,0,0,0,0,0,0,0,0,0,0,0,0,0,0,0,0,0,0,0,0,0,0,0,0,0,0,0,0,0,749.85
1989,n.a.,0.333000004,0.166999996,1.994011998,1.013000011,0.39,,37,,,,55,20.35,0,0,0,0,0,0,0,0,0,0,0,0,0,0,0,0,0,0,0,0,0,0,0,0,0,0,0,71.40000153,0,0,0,0,0,0,0,0,0,0,0,0,0,0,0,0,0,0,0,0,0,0,28.60000038,0,0,0,0,0,0,0,0,0,0,0,0,0,799.85
2011,Solid-phase technique,0.821428571,0.178571429,4.6,1,0.146333333,79,26,16,50,28,78,20.28,0,0,0,0,0,0,0,0,0,0,0,0,0,0,0,0,0,0,0,0,0,0,0,0,0,2.10216523,0,0,0,0,2.249316796,0,0,0,0,0,0,0,0,0,0,0,0,0,0,0,0,94.59743536,0,0,0,0,0,0,0,0,0,0,0,1.051082615,0,0,0,0,876
1988,Impregnation,0.216000006,0.108000003,2,1.013000011,2.4,,46.29999924,,,,43.79999924,20.27939931,0,0,0,0,0,0,0,0,0,0,2,0,0,0,0,0,0,0,0,0,0,0,0,0,0,0,0,4,0,94,0,0,0,0,0,0,0,0,0,0,0,0,0,0,0,0,0,0,0,0,0,0,0,0,0,0,0,0,0,0,0,0,0,0,699.85
1988,n.a.,0.215000004,0.108000003,1.990741014,1.013000011,2.65,,46,,,,44,20.24,0,0,0,0,0,0,0,0,0,0,2,0,0,0,0,0,0,0,0,0,0,0,0,0,0,0,0,4.099999905,0,93.90000153,0,0,0,0,0,0,0,0,0,0,0,0,0,0,0,0,0,0,0,0,0,0,0,0,0,0,0,0,0,0,0,0,0,0,699.85
1990,n.a.,0.028000001,0.014,2,1.013000011,2.172,90,48.09999847,,,,42,20.20199936,0,0,0,0,98,0,0,0,0,0,0,0,0,0,0,0,0,0,0,0,0,0,0,0,0,2,0,0,0,0,0,0,0,0,0,0,0,0,0,0,0,0,0,0,0,0,0,0,0,0,0,0,0,0,0,0,0,0,0,0,0,0,0,0,799.85
2014,SCS,0.64,0.16,4,1,0.42962,,,,,,0,20.19031,0,0,0,0,0,0,0,0,0,0,0,0,0,0,0,0,0,0,0,0,0,0,0,0,0,0,0,0,0,0,5.660104851,0,4.233424008,0,0,0,0,0,0,0,0,0,0,0,0,0,0,87.98975914,0,0,0,0,0,0,0,0,0,0,0,2.116712004,0,0,0,0,729.6935
