Repository: TaniikeLaboratory/Catalyst-Phylogenetic-Tree

File: input/DRM.csv (part 2 of 21)
year,Incipient to wetness impregnation,Wet impregnation,Co-impregnation,Co-precipitation,Sol-gel,Sequential impregnation, calcTemperature (oC),calc Time (h),red Temperature  (oC),red Time (h),red H2 %,Co,Ba,Ca,Cu,Ce,Mn,La,Ni,Pt,Mg,Ir,Au,K,Li,Ru,Rh,Pd,Sr,Y,Zr,Al,Si,Ti,Pr,V,react Temperature (C),reac CH4 %vol,reac CO2 %vol,reac Ar %vol,reac N2 %vol,reac He %vol,GHSV (mgmin/mL),Time on stream (min),CH4 Conversion
2013,0,0,0,1,0,0,700,4,700,2,100,0,0,0,0,0,0,0,14.6519896,0,85.3480104,0,0,0,0,0,0,0,0,0,0,0,0,0,0,0,600,50,50,0,0,0,4.285714286,30,34.8162
2013,0,0,0,1,0,0,700,4,700,2,100,0,0,0,0,0,0,0,14.6519896,0,85.3480104,0,0,0,0,0,0,0,0,0,0,0,0,0,0,0,650,50,50,0,0,0,4.285714286,30,52.1508
2013,0,0,0,1,0,0,700,4,700,2,100,0,0,0,0,0,0,0,14.6519896,0,85.3480104,0,0,0,0,0,0,0,0,0,0,0,0,0,0,0,700,50,50,0,0,0,4.285714286,30,67.3713
2013,0,0,0,1,0,0,700,4,700,2,100,0,0,0,0,0,0,0,6.4256908,0,93.5743092,0,0,0,0,0,0,0,0,0,0,0,0,0,0,0,700,20,80,0,0,0,4.285714286,30,96.55
2013,0,0,0,1,0,0,700,4,700,2,100,0,0,0,0,0,0,0,6.4256908,0,93.5743092,0,0,0,0,0,0,0,0,0,0,0,0,0,0,0,700,25,75,0,0,0,4.285714286,30,94.3
2013,0,0,0,1,0,0,700,4,700,2,100,0,0,0,0,0,0,0,6.4256908,0,93.5743092,0,0,0,0,0,0,0,0,0,0,0,0,0,0,0,700,33.33333333,66.66666667,0,0,0,4.285714286,30,86.94
2013,0,0,0,1,0,0,700,4,700,2,100,0,0,0,0,0,0,0,6.4256908,0,93.5743092,0,0,0,0,0,0,0,0,0,0,0,0,0,0,0,700,50,50,0,0,0,4.285714286,30,66.88
2013,0,0,0,1,0,0,700,4,700,2,100,0,0,0,0,0,0,0,6.4256908,0,93.5743092,0,0,0,0,0,0,0,0,0,0,0,0,0,0,0,700,66.66666667,33.33333333,0,0,0,4.285714286,30,45.64
2013,0,0,0,1,0,0,700,4,700,2,100,0,0,0,0,0,0,0,6.4256908,0,93.5743092,0,0,0,0,0,0,0,0,0,0,0,0,0,0,0,700,50,50,0,0,0,10,30,74.79
2013,0,0,0,1,0,0,700,4,700,2,100,0,0,0,0,0,0,0,6.4256908,0,93.5743092,0,0,0,0,0,0,0,0,0,0,0,0,0,0,0,700,50,50,0,0,0,6,30,74.51
2013,0,0,0,1,0,0,700,4,700,2,100,0,0,0,0,0,0,0,6.4256908,0,93.5743092,0,0,0,0,0,0,0,0,0,0,0,0,0,0,0,700,50,50,0,0,0,4.285714286,30,68.83
2013,0,0,0,1,0,0,700,4,700,2,100,0,0,0,0,0,0,0,6.4256908,0,93.5743092,0,0,0,0,0,0,0,0,0,0,0,0,0,0,0,700,50,50,0,0,0,3.333333333,30,66.14
2013,0,0,0,1,0,0,700,4,700,2,100,0,0,0,0,0,0,0,6.4256908,0,93.5743092,0,0,0,0,0,0,0,0,0,0,0,0,0,0,0,700,50,50,0,0,0,2.727272727,30,63.79
2013,0,0,0,1,0,0,700,4,700,2,100,0,0,0,0,0,0,0,6.4256908,0,93.5743092,0,0,0,0,0,0,0,0,0,0,0,0,0,0,0,600,66.66666667,33.33333333,0,0,0,4.285714286,60,13.6047
2013,0,0,0,1,0,0,700,4,700,2,100,0,0,0,0,0,0,0,6.4256908,0,93.5743092,0,0,0,0,0,0,0,0,0,0,0,0,0,0,0,600,66.66666667,33.33333333,0,0,0,4.285714286,120,18.5756
2013,0,0,0,1,0,0,700,4,700,2,100,0,0,0,0,0,0,0,6.4256908,0,93.5743092,0,0,0,0,0,0,0,0,0,0,0,0,0,0,0,600,66.66666667,33.33333333,0,0,0,4.285714286,180,19.3605
2013,0,0,0,1,0,0,700,4,700,2,100,0,0,0,0,0,0,0,6.4256908,0,93.5743092,0,0,0,0,0,0,0,0,0,0,0,0,0,0,0,600,66.66666667,33.33333333,0,0,0,4.285714286,240,18.314
2013,0,0,0,1,0,0,700,4,700,2,100,0,0,0,0,0,0,0,6.4256908,0,93.5743092,0,0,0,0,0,0,0,0,0,0,0,0,0,0,0,600,66.66666667,33.33333333,0,0,0,4.285714286,300,18.5756
2013,0,0,0,1,0,0,700,4,700,2,100,0,0,0,0,0,0,0,6.4256908,0,93.5743092,0,0,0,0,0,0,0,0,0,0,0,0,0,0,0,600,50,50,0,0,0,4.285714286,60,25.6395
2013,0,0,0,1,0,0,700,4,700,2,100,0,0,0,0,0,0,0,6.4256908,0,93.5743092,0,0,0,0,0,0,0,0,0,0,0,0,0,0,0,600,50,50,0,0,0,4.285714286,120,25.9012
2013,0,0,0,1,0,0,700,4,700,2,100,0,0,0,0,0,0,0,6.4256908,0,93.5743092,0,0,0,0,0,0,0,0,0,0,0,0,0,0,0,600,50,50,0,0,0,4.285714286,180,25.9012
2013,0,0,0,1,0,0,700,4,700,2,100,0,0,0,0,0,0,0,6.4256908,0,93.5743092,0,0,0,0,0,0,0,0,0,0,0,0,0,0,0,600,50,50,0,0,0,4.285714286,240,25.6395
2013,0,0,0,1,0,0,700,4,700,2,100,0,0,0,0,0,0,0,6.4256908,0,93.5743092,0,0,0,0,0,0,0,0,0,0,0,0,0,0,0,600,50,50,0,0,0,4.285714286,300,25.1163
2013,0,0,0,1,0,0,700,4,700,2,100,0,0,0,0,0,0,0,6.4256908,0,93.5743092,0,0,0,0,0,0,0,0,0,0,0,0,0,0,0,600,33.33333333,66.66666667,0,0,0,4.285714286,60,55.2035
2013,0,0,0,1,0,0,700,4,700,2,100,0,0,0,0,0,0,0,6.4256908,0,93.5743092,0,0,0,0,0,0,0,0,0,0,0,0,0,0,0,600,33.33333333,66.66666667,0,0,0,4.285714286,120,55.7267
2013,0,0,0,1,0,0,700,4,700,2,100,0,0,0,0,0,0,0,6.4256908,0,93.5743092,0,0,0,0,0,0,0,0,0,0,0,0,0,0,0,600,33.33333333,66.66666667,0,0,0,4.285714286,180,55.7267
2013,0,0,0,1,0,0,700,4,700,2,100,0,0,0,0,0,0,0,6.4256908,0,93.5743092,0,0,0,0,0,0,0,0,0,0,0,0,0,0,0,600,33.33333333,66.66666667,0,0,0,4.285714286,240,55.4651
2013,0,0,0,1,0,0,700,4,700,2,100,0,0,0,0,0,0,0,6.4256908,0,93.5743092,0,0,0,0,0,0,0,0,0,0,0,0,0,0,0,600,33.33333333,66.66666667,0,0,0,4.285714286,300,55.4651
2014,0,0,0,0,1,0,550,6,700,1,100,0,0,0,0,0,0,0,7.9905073,0,0,0,0,0,0,0,0,0,0,5.2751314,0,0,86.7343614,0,0,0,600,50,50,0,0,0,2.5,60,45.445
2014,0,0,0,0,1,0,550,6,700,1,100,0,0,0,0,0,0,0,7.9905073,0,0,0,0,0,0,0,0,0,0,5.2751314,0,0,86.7343614,0,0,0,650,50,50,0,0,0,2.5,60,66.4441
2014,0,0,0,0,1,0,550,6,700,1,100,0,0,0,0,0,0,0,7.9905073,0,0,0,0,0,0,0,0,0,0,5.2751314,0,0,86.7343614,0,0,0,700,50,50,0,0,0,2.5,60,81.8632
2014,0,0,0,0,1,0,550,6,700,1,100,0,0,0,0,0,0,0,7.9905073,0,0,0,0,0,0,0,0,0,0,5.2751314,0,0,86.7343614,0,0,0,750,50,50,0,0,0,2.5,60,92.2114
2014,0,0,0,0,1,0,550,6,700,1,100,0,0,0,0,0,0,0,7.9905073,0,0,0,0,0,0,0,0,0,0,5.2751314,0,0,86.7343614,0,0,0,800,50,50,0,0,0,2.5,60,96.2174
2008,0,0,0,0,1,0,550,5,700,1,100,0,0,0,0,0,0,0,8.4089653,0,0,0,0,0,0,0,0,0,0,0,0,0,52.2702298,39.3208049,0,0,700,50,50,0,0,0,1.666666667,30,57.8358
2008,0,0,0,0,1,0,550,5,700,1,100,0,0,0,0,0,0,0,8.4089653,0,0,0,0,0,0,0,0,0,0,0,0,0,52.2702298,39.3208049,0,0,700,50,50,0,0,0,1.666666667,90,57.3881
2008,0,0,0,0,1,0,550,5,700,1,100,0,0,0,0,0,0,0,8.4089653,0,0,0,0,0,0,0,0,0,0,0,0,0,52.2702298,39.3208049,0,0,700,50,50,0,0,0,1.666666667,120,57.9851
2008,0,0,0,0,1,0,550,5,700,1,100,0,0,0,0,0,0,0,8.4089653,0,0,0,0,0,0,0,0,0,0,0,0,0,52.2702298,39.3208049,0,0,700,50,50,0,0,0,1.666666667,150,57.2388
2008,0,0,0,0,1,0,550,5,700,1,100,0,0,0,0,0,0,0,8.4089653,0,0,0,0,0,0,0,0,0,0,0,0,0,52.2702298,39.3208049,0,0,700,50,50,0,0,0,1.666666667,180,57.2388
2008,0,0,0,0,1,0,550,5,700,1,100,0,0,0,0,0,0,0,8.4089653,0,0,0,0,0,0,0,0,0,0,0,0,0,52.2702298,39.3208049,0,0,700,50,50,0,0,0,1.666666667,270,56.6418
2008,0,0,0,0,1,0,550,5,700,1,100,0,0,0,0,0,0,0,8.4089653,0,0,0,0,0,0,0,0,0,0,0,0,0,52.2702298,39.3208049,0,0,700,50,50,0,0,0,1.666666667,300,56.4925
2008,0,0,0,0,1,0,550,5,700,1,100,0,0,0,0,0,0,0,8.4089653,0,0,0,0,0,0,0,0,0,0,0,0,0,52.2702298,39.3208049,0,0,700,50,50,0,0,0,1.666666667,420,55.1493
2008,0,0,0,0,1,0,550,5,700,1,100,0,0,0,0,0,0,0,8.4089653,0,0,0,0,0,0,0,0,0,0,0,0,0,52.2702298,39.3208049,0,0,700,50,50,0,0,0,1.666666667,450,55.2239
2008,0,0,0,0,1,0,550,5,700,1,100,0,0,0,0,0,0,0,8.4089653,0,0,0,0,0,0,0,0,0,0,0,0,0,52.2702298,39.3208049,0,0,700,50,50,0,0,0,1.666666667,480,54.6269
2008,0,0,0,0,1,0,550,5,700,1,100,0,0,0,0,0,0,0,8.4089653,0,0,0,0,0,0,0,0,0,0,0,0,0,52.2702298,39.3208049,0,0,700,50,50,0,0,0,1.666666667,510,54.9254
2008,0,0,0,0,1,0,550,5,700,1,100,0,0,0,0,0,0,0,8.4089653,0,0,0,0,0,0,0,0,0,0,0,0,0,52.2702298,39.3208049,0,0,700,50,50,0,0,0,1.666666667,540,54.7761
2008,0,0,0,0,1,0,550,5,700,1,100,0,0,0,0,0,0,0,8.4089653,0,0,0,0,0,0,0,0,0,0,0,0,0,52.2702298,39.3208049,0,0,700,50,50,0,0,0,1.666666667,570,54.7015
2008,0,0,0,0,1,0,550,5,700,1,100,0,0,0,0,0,0,0,8.4089653,0,0,0,0,0,0,0,0,0,0,0,0,0,52.2702298,39.3208049,0,0,700,50,50,0,0,0,1.666666667,600,55.4478
2008,0,0,0,0,1,0,700,5,700,1,100,0,0,0,0,0,0,0,8.4089653,0,0,0,0,0,0,0,0,0,0,0,0,0,52.2702298,39.3208049,0,0,700,50,50,0,0,0,1.666666667,30,65.0746
2008,0,0,0,0,1,0,700,5,700,1,100,0,0,0,0,0,0,0,8.4089653,0,0,0,0,0,0,0,0,0,0,0,0,0,52.2702298,39.3208049,0,0,700,50,50,0,0,0,1.666666667,90,65.3731
2008,0,0,0,0,1,0,700,5,700,1,100,0,0,0,0,0,0,0,8.4089653,0,0,0,0,0,0,0,0,0,0,0,0,0,52.2702298,39.3208049,0,0,700,50,50,0,0,0,1.666666667,120,65.3731
2008,0,0,0,0,1,0,700,5,700,1,100,0,0,0,0,0,0,0,8.4089653,0,0,0,0,0,0,0,0,0,0,0,0,0,52.2702298,39.3208049,0,0,700,50,50,0,0,0,1.666666667,150,65.4478
2008,0,0,0,0,1,0,700,5,700,1,100,0,0,0,0,0,0,0,8.4089653,0,0,0,0,0,0,0,0,0,0,0,0,0,52.2702298,39.3208049,0,0,700,50,50,0,0,0,1.666666667,180,65.6716
2008,0,0,0,0,1,0,700,5,700,1,100,0,0,0,0,0,0,0,8.4089653,0,0,0,0,0,0,0,0,0,0,0,0,0,52.2702298,39.3208049,0,0,700,50,50,0,0,0,1.666666667,270,65.0746
2008,0,0,0,0,1,0,700,5,700,1,100,0,0,0,0,0,0,0,8.4089653,0,0,0,0,0,0,0,0,0,0,0,0,0,52.2702298,39.3208049,0,0,700,50,50,0,0,0,1.666666667,300,65.6716
2008,0,0,0,0,1,0,700,5,700,1,100,0,0,0,0,0,0,0,8.4089653,0,0,0,0,0,0,0,0,0,0,0,0,0,52.2702298,39.3208049,0,0,700,50,50,0,0,0,1.666666667,420,64.9254
2008,0,0,0,0,1,0,700,5,700,1,100,0,0,0,0,0,0,0,8.4089653,0,0,0,0,0,0,0,0,0,0,0,0,0,52.2702298,39.3208049,0,0,700,50,50,0,0,0,1.666666667,450,65.1493
2008,0,0,0,0,1,0,700,5,700,1,100,0,0,0,0,0,0,0,8.4089653,0,0,0,0,0,0,0,0,0,0,0,0,0,52.2702298,39.3208049,0,0,700,50,50,0,0,0,1.666666667,480,65
2008,0,0,0,0,1,0,700,5,700,1,100,0,0,0,0,0,0,0,8.4089653,0,0,0,0,0,0,0,0,0,0,0,0,0,52.2702298,39.3208049,0,0,700,50,50,0,0,0,1.666666667,510,64.8507
2008,0,0,0,0,1,0,700,5,700,1,100,0,0,0,0,0,0,0,8.4089653,0,0,0,0,0,0,0,0,0,0,0,0,0,52.2702298,39.3208049,0,0,700,50,50,0,0,0,1.666666667,540,64.5522
2008,0,0,0,0,1,0,700,5,700,1,100,0,0,0,0,0,0,0,8.4089653,0,0,0,0,0,0,0,0,0,0,0,0,0,52.2702298,39.3208049,0,0,700,50,50,0,0,0,1.666666667,570,64.3284
2008,0,0,0,0,1,0,700,5,700,1,100,0,0,0,0,0,0,0,8.4089653,0,0,0,0,0,0,0,0,0,0,0,0,0,52.2702298,39.3208049,0,0,700,50,50,0,0,0,1.666666667,600,64.4776
2008,0,0,0,0,1,0,850,5,700,1,100,0,0,0,0,0,0,0,8.4089653,0,0,0,0,0,0,0,0,0,0,0,0,0,52.2702298,39.3208049,0,0,700,50,50,0,0,0,1.666666667,30,58.209
2008,0,0,0,0,1,0,850,5,700,1,100,0,0,0,0,0,0,0,8.4089653,0,0,0,0,0,0,0,0,0,0,0,0,0,52.2702298,39.3208049,0,0,700,50,50,0,0,0,1.666666667,90,59.7015
2007,0,0,0,0,0,1,550,4,500,1,10,0,0,0,0,0,0,0,1.0117105,0.1521927,0,0,0,0,0,0,0,0,0,0,0,0,98.8360968,0,0,0,500,20,20,0,60,0,0.5,90,4.5
2007,0,0,0,0,0,1,550,4,500,1,10,0,0,0,0,0,0,0,1.0117105,0.1521927,0,0,0,0,0,0,0,0,0,0,0,0,98.8360968,0,0,0,500,20,20,0,60,0,0.5,125,3.7
2007,0,0,0,0,0,1,550,4,500,1,10,0,0,0,0,0,0,0,2.9749359,0.1491743,0,0,0,0,0,0,0,0,0,0,0,0,96.8758898,0,0,0,500,20,20,0,60,0,0.5,90,7.7
2007,0,0,0,0,0,1,550,4,500,1,10,0,0,0,0,0,0,0,2.9749359,0.1491743,0,0,0,0,0,0,0,0,0,0,0,0,96.8758898,0,0,0,500,20,20,0,60,0,0.5,125,6.1
2007,0,0,0,0,0,1,550,4,500,1,10,0,0,0,0,0,0,0,5.7779806,0.1448647,0,0,0,0,0,0,0,0,0,0,0,0,94.0771547,0,0,0,500,20,20,0,60,0,0.5,90,10.9
2007,0,0,0,0,0,1,550,4,500,1,10,0,0,0,0,0,0,0,5.7779806,0.1448647,0,0,0,0,0,0,0,0,0,0,0,0,94.0771547,0,0,0,500,20,20,0,60,0,0.5,125,6.5
2007,0,0,0,0,0,1,550,4,500,1,10,0,0,0,0,0,0,0,10.9247323,0.1369516,0,0,0,0,0,0,0,0,0,0,0,0,88.9383161,0,0,0,500,20,20,0,60,0,0.5,90,13.7
2007,0,0,0,0,0,1,550,4,500,1,10,0,0,0,0,0,0,0,10.9247323,0.1369516,0,0,0,0,0,0,0,0,0,0,0,0,88.9383161,0,0,0,500,20,20,0,60,0,0.5,125,10.5
2007,0,1,0,0,0,0,550,4,500,1,10,0,0,0,0,0,0,0,5.786363,0,0,0,0,0,0,0,0,0,0,0,0,0,94.213637,0,0,0,500,20,20,0,60,0,0.5,90,7.9
2007,0,1,0,0,0,0,550,4,500,1,10,0,0,0,0,0,0,0,5.786363,0,0,0,0,0,0,0,0,0,0,0,0,0,94.213637,0,0,0,500,20,20,0,60,0,0.5,125,5.9
2007,0,0,0,0,0,1,550,4,500,1,10,0,0,0,0,0,0,0,5.7813307,0.0869692,0,0,0,0,0,0,0,0,0,0,0,0,94.1317002,0,0,0,500,20,20,0,60,0,0.5,90,9.9
2007,0,0,0,0,0,1,550,4,500,1,10,0,0,0,0,0,0,0,5.7813307,0.0869692,0,0,0,0,0,0,0,0,0,0,0,0,94.1317002,0,0,0,500,20,20,0,60,0,0.5,125,6.3
2007,0,0,0,0,0,1,550,4,500,1,10,0,0,0,0,0,0,0,1.0117105,0.1521927,0,0,0,0,0,0,0,0,0,0,0,0,98.8360968,0,0,0,600,20,20,0,60,0,0.5,90,18
2007,0,0,0,0,0,1,550,4,500,1,10,0,0,0,0,0,0,0,1.0117105,0.1521927,0,0,0,0,0,0,0,0,0,0,0,0,98.8360968,0,0,0,600,20,20,0,60,0,0.5,125,15
2007,0,0,0,0,0,1,550,4,500,1,10,0,0,0,0,0,0,0,2.9749359,0.1491743,0,0,0,0,0,0,0,0,0,0,0,0,96.8758898,0,0,0,600,20,20,0,60,0,0.5,90,26.7
2007,0,0,0,0,0,1,550,4,500,1,10,0,0,0,0,0,0,0,2.9749359,0.1491743,0,0,0,0,0,0,0,0,0,0,0,0,96.8758898,0,0,0,600,20,20,0,60,0,0.5,125,22.4
2007,0,0,0,0,0,1,550,4,500,1,10,0,0,0,0,0,0,0,5.7779806,0.1448647,0,0,0,0,0,0,0,0,0,0,0,0,94.0771547,0,0,0,600,20,20,0,60,0,0.5,90,29.9
2007,0,0,0,0,0,1,550,4,500,1,10,0,0,0,0,0,0,0,5.7779806,0.1448647,0,0,0,0,0,0,0,0,0,0,0,0,94.0771547,0,0,0,600,20,20,0,60,0,0.5,125,28.4
2007,0,0,0,0,0,1,550,4,500,1,10,0,0,0,0,0,0,0,10.9247323,0.1369516,0,0,0,0,0,0,0,0,0,0,0,0,88.9383161,0,0,0,600,20,20,0,60,0,0.5,90,53.8
2007,0,0,0,0,0,1,550,4,500,1,10,0,0,0,0,0,0,0,10.9247323,0.1369516,0,0,0,0,0,0,0,0,0,0,0,0,88.9383161,0,0,0,600,20,20,0,60,0,0.5,125,36.7
2007,0,1,0,0,0,0,550,4,500,1,10,0,0,0,0,0,0,0,5.786363,0,0,0,0,0,0,0,0,0,0,0,0,0,94.213637,0,0,0,600,20,20,0,60,0,0.5,90,25.8
2007,0,1,0,0,0,0,550,4,500,1,10,0,0,0,0,0,0,0,5.786363,0,0,0,0,0,0,0,0,0,0,0,0,0,94.213637,0,0,0,600,20,20,0,60,0,0.5,125,20.76
2007,0,0,0,0,0,1,550,4,500,1,10,0,0,0,0,0,0,0,5.7813307,0.0869692,0,0,0,0,0,0,0,0,0,0,0,0,94.1317002,0,0,0,600,20,20,0,60,0,0.5,90,28
2007,0,0,0,0,0,1,550,4,500,1,10,0,0,0,0,0,0,0,5.7813307,0.0869692,0,0,0,0,0,0,0,0,0,0,0,0,94.1317002,0,0,0,600,20,20,0,60,0,0.5,125,26.5
2008,0,1,0,0,0,0,700,2,650,4,100,0,0,0,0,0,0,0,9.4996014,0,0,0,0,0,0,0,0,0,0,0,90.5003986,0,0,0,0,0,500,50,50,0,0,0,4,30,11.1352
2008,0,1,0,0,0,0,700,2,650,4,100,0,0,0,0,0,0,0,9.4996014,0,0,0,0,0,0,0,0,0,0,0,90.5003986,0,0,0,0,0,550,50,50,0,0,0,4,30,21.1293
2008,0,1,0,0,0,0,700,2,650,4,100,0,0,0,0,0,0,0,9.4996014,0,0,0,0,0,0,0,0,0,0,0,90.5003986,0,0,0,0,0,600,50,50,0,0,0,4,30,30.5764
2008,0,1,0,0,0,0,700,2,650,4,100,0,0,0,0,0,0,0,9.4996014,0,0,0,0,0,0,0,0,0,0,0,90.5003986,0,0,0,0,0,650,50,50,0,0,0,4,30,44.0388
2008,0,1,0,0,0,0,700,2,650,4,100,0,0,0,0,0,0,0,9.4996014,0,0,0,0,0,0,0,0,0,0,0,90.5003986,0,0,0,0,0,700,50,50,0,0,0,4,30,59.3268
2008,0,0,0,0,0,1,700,2,650,4,100,0,0,0,0,1.9065812,0,0,9.3184838,0,0,0,0,0,0,0,0,0,0,0,88.774935,0,0,0,0,0,500,50,50,0,0,0,4,30,12.0479
2008,0,0,0,0,0,1,700,2,650,4,100,0,0,0,0,1.9065812,0,0,9.3184838,0,0,0,0,0,0,0,0,0,0,0,88.774935,0,0,0,0,0,550,50,50,0,0,0,4,30,21.3119
2008,0,0,0,0,0,1,700,2,650,4,100,0,0,0,0,1.9065812,0,0,9.3184838,0,0,0,0,0,0,0,0,0,0,0,88.774935,0,0,0,0,0,600,50,50,0,0,0,4,30,32.0367
2008,0,0,0,0,0,1,700,2,650,4,100,0,0,0,0,1.9065812,0,0,9.3184838,0,0,0,0,0,0,0,0,0,0,0,88.774935,0,0,0,0,0,650,50,50,0,0,0,4,30,45.1341
2008,0,0,0,0,0,1,700,2,650,4,100,0,0,0,0,1.9065812,0,0,9.3184838,0,0,0,0,0,0,0,0,0,0,0,88.774935,0,0,0,0,0,700,50,50,0,0,0,4,30,59.8744
2008,0,0,0,0,0,1,700,2,650,4,100,0,0,0,0,0,0,2.0122599,9.3084447,0,0,0,0,0,0,0,0,0,0,0,88.6792954,0,0,0,0,0,500,50,50,0,0,0,4,30,14.6035
2008,0,0,0,0,0,1,700,2,650,4,100,0,0,0,0,0,0,2.0122599,9.3084447,0,0,0,0,0,0,0,0,0,0,0,88.6792954,0,0,0,0,0,550,50,50,0,0,0,4,30,24.2326
2008,0,0,0,0,0,1,700,2,650,4,100,0,0,0,0,0,0,2.0122599,9.3084447,0,0,0,0,0,0,0,0,0,0,0,88.6792954,0,0,0,0,0,600,50,50,0,0,0,4,30,37.5135
2008,0,0,0,0,0,1,700,2,650,4,100,0,0,0,0,0,0,2.0122599,9.3084447,0,0,0,0,0,0,0,0,0,0,0,88.6792954,0,0,0,0,0,650,50,50,0,0,0,4,30,52.0708
2008,0,0,0,0,0,1,700,2,650,4,100,0,0,0,0,0,0,2.0122599,9.3084447,0,0,0,0,0,0,0,0,0,0,0,88.6792954,0,0,0,0,0,700,50,50,0,0,0,4,30,69.7318
2008,0,0,0,0,0,1,700,2,650,4,100,0,0,0,0,0,0,0,8.8695913,0,0,0,0,6.6319632,0,0,0,0,0,0,84.4984455,0,0,0,0,0,500,50,50,0,0,0,4,30,14.2384
2008,0,0,0,0,0,1,700,2,650,4,100,0,0,0,0,0,0,0,8.8695913,0,0,0,0,6.6319632,0,0,0,0,0,0,84.4984455,0,0,0,0,0,550,50,50,0,0,0,4,30,24.4151
2008,0,0,0,0,0,1,700,2,650,4,100,0,0,0,0,0,0,0,8.8695913,0,0,0,0,6.6319632,0,0,0,0,0,0,84.4984455,0,0,0,0,0,600,50,50,0,0,0,4,30,38.7908
2008,0,0,0,0,0,1,700,2,650,4,100,0,0,0,0,0,0,0,8.8695913,0,0,0,0,6.6319632,0,0,0,0,0,0,84.4984455,0,0,0,0,0,650,50,50,0,0,0,4,30,53.7137
2008,0,0,0,0,0,1,700,2,650,4,100,0,0,0,0,0,0,0,8.8695913,0,0,0,0,6.6319632,0,0,0,0,0,0,84.4984455,0,0,0,0,0,700,50,50,0,0,0,4,30,69.3667
2010,0,1,0,0,0,0,500,4,650,4,100,0,0,0,0,0,0,0,3.3194956,0,96.6805044,0,0,0,0,0,0,0,0,0,0,0,0,0,0,0,550,50,50,0,0,0,4,30,28.1379
2010,0,1,0,0,0,0,500,4,650,4,100,0,0,0,0,0,0,0,3.3194956,0,96.6805044,0,0,0,0,0,0,0,0,0,0,0,0,0,0,0,600,50,50,0,0,0,4,30,40.3448
2010,0,1,0,0,0,0,500,4,650,4,100,0,0,0,0,0,0,0,3.3194956,0,96.6805044,0,0,0,0,0,0,0,0,0,0,0,0,0,0,0,650,50,50,0,0,0,4,30,51.931
2010,0,1,0,0,0,0,500,4,650,4,100,0,0,0,0,0,0,0,3.3194956,0,96.6805044,0,0,0,0,0,0,0,0,0,0,0,0,0,0,0,700,50,50,0,0,0,4,30,67.4483
2010,0,0,0,0,0,1,500,4,650,4,100,0,0,0,0,0,0,0,3.3188327,0.0199702,96.661197,0,0,0,0,0,0,0,0,0,0,0,0,0,0,0,550,50,50,0,0,0,4,30,37.8621
2010,0,0,0,0,0,1,500,4,650,4,100,0,0,0,0,0,0,0,3.3188327,0.0199702,96.661197,0,0,0,0,0,0,0,0,0,0,0,0,0,0,0,600,50,50,0,0,0,4,30,54.2069
2010,0,0,0,0,0,1,500,4,650,4,100,0,0,0,0,0,0,0,3.3188327,0.0199702,96.661197,0,0,0,0,0,0,0,0,0,0,0,0,0,0,0,650,50,50,0,0,0,4,30,67.8621
2010,0,0,0,0,0,1,500,4,650,4,100,0,0,0,0,0,0,0,3.3188327,0.0199702,96.661197,0,0,0,0,0,0,0,0,0,0,0,0,0,0,0,700,50,50,0,0,0,4,30,79.8621
2010,0,0,0,0,0,1,500,4,650,4,100,0,0,0,0,0,0,0,3.3175077,0.0598868,96.6226055,0,0,0,0,0,0,0,0,0,0,0,0,0,0,0,550,50,50,0,0,0,4,30,34.1379
2010,0,0,0,0,0,1,500,4,650,4,100,0,0,0,0,0,0,0,3.3175077,0.0598868,96.6226055,0,0,0,0,0,0,0,0,0,0,0,0,0,0,0,600,50,50,0,0,0,4,30,47.5862
2010,0,0,0,0,0,1,500,4,650,4,100,0,0,0,0,0,0,0,3.3175077,0.0598868,96.6226055,0,0,0,0,0,0,0,0,0,0,0,0,0,0,0,650,50,50,0,0,0,4,30,61.0345
2010,0,0,0,0,0,1,500,4,650,4,100,0,0,0,0,0,0,0,3.3175077,0.0598868,96.6226055,0,0,0,0,0,0,0,0,0,0,0,0,0,0,0,700,50,50,0,0,0,4,30,73.4483
2010,0,1,0,0,0,0,500,4,650,4,100,0,0,0,0,0,0,0,0,0.1031935,99.8968065,0,0,0,0,0,0,0,0,0,0,0,0,0,0,0,550,50,50,0,0,0,4,30,14.8966
2010,0,1,0,0,0,0,500,4,650,4,100,0,0,0,0,0,0,0,0,0.1031935,99.8968065,0,0,0,0,0,0,0,0,0,0,0,0,0,0,0,600,50,50,0,0,0,4,30,17.3793
2010,0,1,0,0,0,0,500,4,650,4,100,0,0,0,0,0,0,0,0,0.1031935,99.8968065,0,0,0,0,0,0,0,0,0,0,0,0,0,0,0,650,50,50,0,0,0,4,30,19.8621
2010,0,1,0,0,0,0,500,4,650,4,100,0,0,0,0,0,0,0,0,0.1031935,99.8968065,0,0,0,0,0,0,0,0,0,0,0,0,0,0,0,700,50,50,0,0,0,4,30,23.7931
2011,1,0,0,0,0,0,25,0,550,3,100,0,0,0,0,0,0,0,5.1085909,0,0,0,0,0,0,0.2812002,0,0,0,0,0,0,94.6102089,0,0,0,600,33.33333333,33.33333333,33.33333333,0,0,1.666666667,240,35
2011,1,0,0,0,0,0,25,0,550,3,100,0,0,0,0,0,0,0,5.0942658,0,0,0,0,0,0,0.5608234,0,0,0,0,0,0,94.3449108,0,0,0,600,33.33333333,33.33333333,33.33333333,0,0,1.666666667,240,35
2011,1,0,0,0,0,0,25,0,550,3,100,0,0,0,0,0,0,0,5.0377599,0,0,0,0,0,0,1.6638082,0,0,0,0,0,0,93.2984319,0,0,0,600,33.33333333,33.33333333,33.33333333,0,0,1.666666667,240,33
2011,1,0,0,0,0,0,25,0,550,3,100,0,0,0,0,0,0,0,5.1085909,0,0,0,0,0,0,0.2812002,0,0,0,0,0,0,94.6102089,0,0,0,600,33.33333333,33.33333333,33.33333333,0,0,1.666666667,0.0001,33.9623
2011,1,0,0,0,0,0,25,0,550,3,100,0,0,0,0,0,0,0,5.1085909,0,0,0,0,0,0,0.2812002,0,0,0,0,0,0,94.6102089,0,0,0,600,33.33333333,33.33333333,33.33333333,0,0,1.666666667,15,34.7091
2011,1,0,0,0,0,0,25,0,550,3,100,0,0,0,0,0,0,0,5.1085909,0,0,0,0,0,0,0.2812002,0,0,0,0,0,0,94.6102089,0,0,0,600,33.33333333,33.33333333,33.33333333,0,0,1.666666667,30,34.3239
2011,1,0,0,0,0,0,25,0,550,3,100,0,0,0,0,0,0,0,5.1085909,0,0,0,0,0,0,0.2812002,0,0,0,0,0,0,94.6102089,0,0,0,600,33.33333333,33.33333333,33.33333333,0,0,1.666666667,45,34.5676
2011,1,0,0,0,0,0,25,0,550,3,100,0,0,0,0,0,0,0,5.1085909,0,0,0,0,0,0,0.2812002,0,0,0,0,0,0,94.6102089,0,0,0,600,33.33333333,33.33333333,33.33333333,0,0,1.666666667,60,34.937
2011,1,0,0,0,0,0,25,0,550,3,100,0,0,0,0,0,0,0,5.1085909,0,0,0,0,0,0,0.2812002,0,0,0,0,0,0,94.6102089,0,0,0,600,33.33333333,33.33333333,33.33333333,0,0,1.666666667,75,35.4322
2011,1,0,0,0,0,0,25,0,550,3,100,0,0,0,0,0,0,0,5.1085909,0,0,0,0,0,0,0.2812002,0,0,0,0,0,0,94.6102089,0,0,0,600,33.33333333,33.33333333,33.33333333,0,0,1.666666667,90,35.8018
2011,1,0,0,0,0,0,25,0,550,3,100,0,0,0,0,0,0,0,5.1085909,0,0,0,0,0,0,0.2812002,0,0,0,0,0,0,94.6102089,0,0,0,600,33.33333333,33.33333333,33.33333333,0,0,1.666666667,105,36.0455
2011,1,0,0,0,0,0,25,0,550,3,100,0,0,0,0,0,0,0,5.1085909,0,0,0,0,0,0,0.2812002,0,0,0,0,0,0,94.6102089,0,0,0,600,33.33333333,33.33333333,33.33333333,0,0,1.666666667,120,36.0377
2011,1,0,0,0,0,0,25,0,550,3,100,0,0,0,0,0,0,0,5.1085909,0,0,0,0,0,0,0.2812002,0,0,0,0,0,0,94.6102089,0,0,0,600,33.33333333,33.33333333,33.33333333,0,0,1.666666667,135,36.2814
2011,1,0,0,0,0,0,25,0,550,3,100,0,0,0,0,0,0,0,5.1085909,0,0,0,0,0,0,0.2812002,0,0,0,0,0,0,94.6102089,0,0,0,600,33.33333333,33.33333333,33.33333333,0,0,1.666666667,150,36.2734
2011,1,0,0,0,0,0,25,0,550,3,100,0,0,0,0,0,0,0,5.1085909,0,0,0,0,0,0,0.2812002,0,0,0,0,0,0,94.6102089,0,0,0,600,33.33333333,33.33333333,33.33333333,0,0,1.666666667,165,36.1399
2011,1,0,0,0,0,0,25,0,550,3,100,0,0,0,0,0,0,0,5.1085909,0,0,0,0,0,0,0.2812002,0,0,0,0,0,0,94.6102089,0,0,0,600,33.33333333,33.33333333,33.33333333,0,0,1.666666667,180,35.6288
2011,1,0,0,0,0,0,25,0,550,3,100,0,0,0,0,0,0,0,5.1085909,0,0,0,0,0,0,0.2812002,0,0,0,0,0,0,94.6102089,0,0,0,600,33.33333333,33.33333333,33.33333333,0,0,1.666666667,195,35.3695
2011,1,0,0,0,0,0,25,0,550,3,100,0,0,0,0,0,0,0,5.1085909,0,0,0,0,0,0,0.2812002,0,0,0,0,0,0,94.6102089,0,0,0,600,33.33333333,33.33333333,33.33333333,0,0,1.666666667,210,34.7328
2011,1,0,0,0,0,0,25,0,550,3,100,0,0,0,0,0,0,0,5.1085909,0,0,0,0,0,0,0.2812002,0,0,0,0,0,0,94.6102089,0,0,0,600,33.33333333,33.33333333,33.33333333,0,0,1.666666667,225,34.4733
2011,1,0,0,0,0,0,25,0,550,3,100,0,0,0,0,0,0,0,5.1085909,0,0,0,0,0,0,0.2812002,0,0,0,0,0,0,94.6102089,0,0,0,600,33.33333333,33.33333333,33.33333333,0,0,1.666666667,240,33.7107
2011,1,0,0,0,0,0,25,0,550,3,100,0,0,0,0,0,0,0,5.0942658,0,0,0,0,0,0,0.5608234,0,0,0,0,0,0,94.3449108,0,0,0,600,33.33333333,33.33333333,33.33333333,0,0,1.666666667,0.0001,28.5535
2011,1,0,0,0,0,0,25,0,550,3,100,0,0,0,0,0,0,0,5.0942658,0,0,0,0,0,0,0.5608234,0,0,0,0,0,0,94.3449108,0,0,0,600,33.33333333,33.33333333,33.33333333,0,0,1.666666667,15,30.1807
2011,1,0,0,0,0,0,25,0,550,3,100,0,0,0,0,0,0,0,5.0942658,0,0,0,0,0,0,0.5608234,0,0,0,0,0,0,94.3449108,0,0,0,600,33.33333333,33.33333333,33.33333333,0,0,1.666666667,30,29.5441
2011,1,0,0,0,0,0,25,0,550,3,100,0,0,0,0,0,0,0,5.0942658,0,0,0,0,0,0,0.5608234,0,0,0,0,0,0,94.3449108,0,0,0,600,33.33333333,33.33333333,33.33333333,0,0,1.666666667,45,29.9135
2011,1,0,0,0,0,0,25,0,550,3,100,0,0,0,0,0,0,0,5.0942658,0,0,0,0,0,0,0.5608234,0,0,0,0,0,0,94.3449108,0,0,0,600,33.33333333,33.33333333,33.33333333,0,0,1.666666667,60,30.4087
2011,1,0,0,0,0,0,25,0,550,3,100,0,0,0,0,0,0,0,5.0942658,0,0,0,0,0,0,0.5608234,0,0,0,0,0,0,94.3449108,0,0,0,600,33.33333333,33.33333333,33.33333333,0,0,1.666666667,75,31.533
2011,1,0,0,0,0,0,25,0,550,3,100,0,0,0,0,0,0,0,5.0942658,0,0,0,0,0,0,0.5608234,0,0,0,0,0,0,94.3449108,0,0,0,600,33.33333333,33.33333333,33.33333333,0,0,1.666666667,90,33.4119
2011,1,0,0,0,0,0,25,0,550,3,100,0,0,0,0,0,0,0,5.0942658,0,0,0,0,0,0,0.5608234,0,0,0,0,0,0,94.3449108,0,0,0,600,33.33333333,33.33333333,33.33333333,0,0,1.666666667,105,34.4104
2011,1,0,0,0,0,0,25,0,550,3,100,0,0,0,0,0,0,0,5.0942658,0,0,0,0,0,0,0.5608234,0,0,0,0,0,0,94.3449108,0,0,0,600,33.33333333,33.33333333,33.33333333,0,0,1.666666667,120,34.7799
2011,1,0,0,0,0,0,25,0,550,3,100,0,0,0,0,0,0,0,5.0942658,0,0,0,0,0,0,0.5608234,0,0,0,0,0,0,94.3449108,0,0,0,600,33.33333333,33.33333333,33.33333333,0,0,1.666666667,135,35.4009
2011,1,0,0,0,0,0,25,0,550,3,100,0,0,0,0,0,0,0,5.0942658,0,0,0,0,0,0,0.5608234,0,0,0,0,0,0,94.3449108,0,0,0,600,33.33333333,33.33333333,33.33333333,0,0,1.666666667,150,35.6447
2011,1,0,0,0,0,0,25,0,550,3,100,0,0,0,0,0,0,0,5.0942658,0,0,0,0,0,0,0.5608234,0,0,0,0,0,0,94.3449108,0,0,0,600,33.33333333,33.33333333,33.33333333,0,0,1.666666667,165,35.6368
2011,1,0,0,0,0,0,25,0,550,3,100,0,0,0,0,0,0,0,5.0942658,0,0,0,0,0,0,0.5608234,0,0,0,0,0,0,94.3449108,0,0,0,600,33.33333333,33.33333333,33.33333333,0,0,1.666666667,180,35.3773
2011,1,0,0,0,0,0,25,0,550,3,100,0,0,0,0,0,0,0,5.0942658,0,0,0,0,0,0,0.5608234,0,0,0,0,0,0,94.3449108,0,0,0,600,33.33333333,33.33333333,33.33333333,0,0,1.666666667,195,35.1179
2011,1,0,0,0,0,0,25,0,550,3,100,0,0,0,0,0,0,0,5.0942658,0,0,0,0,0,0,0.5608234,0,0,0,0,0,0,94.3449108,0,0,0,600,33.33333333,33.33333333,33.33333333,0,0,1.666666667,210,35.2358
2011,1,0,0,0,0,0,25,0,550,3,100,0,0,0,0,0,0,0,5.0942658,0,0,0,0,0,0,0.5608234,0,0,0,0,0,0,94.3449108,0,0,0,600,33.33333333,33.33333333,33.33333333,0,0,1.666666667,225,35.1023
2011,1,0,0,0,0,0,25,0,550,3,100,0,0,0,0,0,0,0,5.0942658,0,0,0,0,0,0,0.5608234,0,0,0,0,0,0,94.3449108,0,0,0,600,33.33333333,33.33333333,33.33333333,0,0,1.666666667,240,34.717
2011,1,0,0,0,0,0,25,0,550,3,100,0,0,0,0,0,0,0,5.0377599,0,0,0,0,0,0,1.6638082,0,0,0,0,0,0,93.2984319,0,0,0,600,33.33333333,33.33333333,33.33333333,0,0,1.666666667,0.0001,28.9308
2011,1,0,0,0,0,0,25,0,550,3,100,0,0,0,0,0,0,0,5.0377599,0,0,0,0,0,0,1.6638082,0,0,0,0,0,0,93.2984319,0,0,0,600,33.33333333,33.33333333,33.33333333,0,0,1.666666667,15,30.5583
2011,1,0,0,0,0,0,25,0,550,3,100,0,0,0,0,0,0,0,5.0377599,0,0,0,0,0,0,1.6638082,0,0,0,0,0,0,93.2984319,0,0,0,600,33.33333333,33.33333333,33.33333333,0,0,1.666666667,30,30.5504
2011,1,0,0,0,0,0,25,0,550,3,100,0,0,0,0,0,0,0,5.0377599,0,0,0,0,0,0,1.6638082,0,0,0,0,0,0,93.2984319,0,0,0,600,33.33333333,33.33333333,33.33333333,0,0,1.666666667,45,30.7942
2011,1,0,0,0,0,0,25,0,550,3,100,0,0,0,0,0,0,0,5.0377599,0,0,0,0,0,0,1.6638082,0,0,0,0,0,0,93.2984319,0,0,0,600,33.33333333,33.33333333,33.33333333,0,0,1.666666667,60,31.2892
2011,1,0,0,0,0,0,25,0,550,3,100,0,0,0,0,0,0,0,5.0377599,0,0,0,0,0,0,1.6638082,0,0,0,0,0,0,93.2984319,0,0,0,600,33.33333333,33.33333333,33.33333333,0,0,1.666666667,75,32.4134
2011,1,0,0,0,0,0,25,0,550,3,100,0,0,0,0,0,0,0,5.0377599,0,0,0,0,0,0,1.6638082,0,0,0,0,0,0,93.2984319,0,0,0,600,33.33333333,33.33333333,33.33333333,0,0,1.666666667,90,32.9088
2011,1,0,0,0,0,0,25,0,550,3,100,0,0,0,0,0,0,0,5.0377599,0,0,0,0,0,0,1.6638082,0,0,0,0,0,0,93.2984319,0,0,0,600,33.33333333,33.33333333,33.33333333,0,0,1.666666667,105,33.4042
2011,1,0,0,0,0,0,25,0,550,3,100,0,0,0,0,0,0,0,5.0377599,0,0,0,0,0,0,1.6638082,0,0,0,0,0,0,93.2984319,0,0,0,600,33.33333333,33.33333333,33.33333333,0,0,1.666666667,120,33.8992
2011,1,0,0,0,0,0,25,0,550,3,100,0,0,0,0,0,0,0,5.0377599,0,0,0,0,0,0,1.6638082,0,0,0,0,0,0,93.2984319,0,0,0,600,33.33333333,33.33333333,33.33333333,0,0,1.666666667,135,34.143
2011,1,0,0,0,0,0,25,0,550,3,100,0,0,0,0,0,0,0,5.0377599,0,0,0,0,0,0,1.6638082,0,0,0,0,0,0,93.2984319,0,0,0,600,33.33333333,33.33333333,33.33333333,0,0,1.666666667,150,34.2611
2011,1,0,0,0,0,0,25,0,550,3,100,0,0,0,0,0,0,0,5.0377599,0,0,0,0,0,0,1.6638082,0,0,0,0,0,0,93.2984319,0,0,0,600,33.33333333,33.33333333,33.33333333,0,0,1.666666667,165,34.2533
2011,1,0,0,0,0,0,25,0,550,3,100,0,0,0,0,0,0,0,5.0377599,0,0,0,0,0,0,1.6638082,0,0,0,0,0,0,93.2984319,0,0,0,600,33.33333333,33.33333333,33.33333333,0,0,1.666666667,180,34.1192
2011,1,0,0,0,0,0,25,0,550,3,100,0,0,0,0,0,0,0,5.0377599,0,0,0,0,0,0,1.6638082,0,0,0,0,0,0,93.2984319,0,0,0,600,33.33333333,33.33333333,33.33333333,0,0,1.666666667,195,34.2371
2011,1,0,0,0,0,0,25,0,550,3,100,0,0,0,0,0,0,0,5.0377599,0,0,0,0,0,0,1.6638082,0,0,0,0,0,0,93.2984319,0,0,0,600,33.33333333,33.33333333,33.33333333,0,0,1.666666667,210,33.8522
2011,1,0,0,0,0,0,25,0,550,3,100,0,0,0,0,0,0,0,5.0377599,0,0,0,0,0,0,1.6638082,0,0,0,0,0,0,93.2984319,0,0,0,600,33.33333333,33.33333333,33.33333333,0,0,1.666666667,225,33.7186
2011,1,0,0,0,0,0,25,0,550,3,100,0,0,0,0,0,0,0,5.0377599,0,0,0,0,0,0,1.6638082,0,0,0,0,0,0,93.2984319,0,0,0,600,33.33333333,33.33333333,33.33333333,0,0,1.666666667,240,32.9558
2011,1,0,0,0,0,0,25,0,550,3,100,0,0,0,0,0,0,0,5.0942658,0,0,0,0,0,0,0.5608234,0,0,0,0,0,0,94.3449108,0,0,0,600,33.33333333,33.33333333,33.33333333,0,0,1.666666667,0.0001,28.5496
2011,1,0,0,0,0,0,25,0,550,3,100,0,0,0,0,0,0,0,5.0942658,0,0,0,0,0,0,0.5608234,0,0,0,0,0,0,94.3449108,0,0,0,600,33.33333333,33.33333333,33.33333333,0,0,1.666666667,15,30.229
2011,1,0,0,0,0,0,25,0,550,3,100,0,0,0,0,0,0,0,5.0942658,0,0,0,0,0,0,0.5608234,0,0,0,0,0,0,94.3449108,0,0,0,600,33.33333333,33.33333333,33.33333333,0,0,1.666666667,30,29.771
2011,1,0,0,0,0,0,25,0,550,3,100,0,0,0,0,0,0,0,5.0942658,0,0,0,0,0,0,0.5608234,0,0,0,0,0,0,94.3449108,0,0,0,600,33.33333333,33.33333333,33.33333333,0,0,1.666666667,45,30.0763
2011,1,0,0,0,0,0,25,0,550,3,100,0,0,0,0,0,0,0,5.0942658,0,0,0,0,0,0,0.5608234,0,0,0,0,0,0,94.3449108,0,0,0,600,33.33333333,33.33333333,33.33333333,0,0,1.666666667,60,31
2011,0,0,0,0,0,1,25,0,550,3,100,0,0,0,0,0,0,0,4.9781684,0,2.2789813,0,0,0,0,0.5480424,0,0,0,0,0,0,92.1948079,0,0,0,600,33.33333333,33.33333333,33.33333333,0,0,1.666666667,0.0001,32.3664
2011,0,0,0,0,0,1,25,0,550,3,100,0,0,0,0,0,0,0,4.9781684,0,2.2789813,0,0,0,0,0.5480424,0,0,0,0,0,0,92.1948079,0,0,0,600,33.33333333,33.33333333,33.33333333,0,0,1.666666667,15,34.3511
2011,0,0,0,0,0,1,25,0,550,3,100,0,0,0,0,0,0,0,4.9781684,0,2.2789813,0,0,0,0,0.5480424,0,0,0,0,0,0,92.1948079,0,0,0,600,33.33333333,33.33333333,33.33333333,0,0,1.666666667,30,36.0305
2011,0,0,0,0,0,1,25,0,550,3,100,0,0,0,0,0,0,0,4.9781684,0,2.2789813,0,0,0,0,0.5480424,0,0,0,0,0,0,92.1948079,0,0,0,600,33.33333333,33.33333333,33.33333333,0,0,1.666666667,45,37.2519
2011,0,0,0,0,0,1,25,0,550,3,100,0,0,0,0,0,0,0,4.9781684,0,2.2789813,0,0,0,0,0.5480424,0,0,0,0,0,0,92.1948079,0,0,0,600,33.33333333,33.33333333,33.33333333,0,0,1.666666667,60,38
2011,1,0,0,0,0,0,25,0,550,3,100,0,0,0,0,0,0,0,5.0942658,0,0,0,0,0,0,0.5608234,0,0,0,0,0,0,94.3449108,0,0,0,600,33.33333333,33.33333333,33.33333333,0,0,0.833333333,60,22
2011,1,0,0,0,0,0,25,0,550,3,100,0,0,0,0,0,0,0,5.0942658,0,0,0,0,0,0,0.5608234,0,0,0,0,0,0,94.3449108,0,0,0,600,33.33333333,33.33333333,33.33333333,0,0,0.833333333,240,20
2011,1,0,0,0,0,0,25,0,550,3,100,0,0,0,0,0,0,0,5.0942658,0,0,0,0,0,0,0.5608234,0,0,0,0,0,0,94.3449108,0,0,0,600,33.33333333,33.33333333,33.33333333,0,0,0.833333333,300,20
2011,1,0,0,0,0,0,25,0,550,3,100,0,0,0,0,0,0,0,5.0942658,0,0,0,0,0,0,0.5608234,0,0,0,0,0,0,94.3449108,0,0,0,600,33.33333333,33.33333333,33.33333333,0,0,0.833333333,360,20
2011,1,0,0,0,0,0,25,0,550,3,100,0,0,0,0,0,0,0,5.0942658,0,0,0,0,0,0,0.5608234,0,0,0,0,0,0,94.3449108,0,0,0,600,33.33333333,33.33333333,33.33333333,0,0,0.833333333,420,19
2011,1,0,0,0,0,0,25,0,550,3,100,0,0,0,0,0,0,0,5.0942658,0,0,0,0,0,0,0.5608234,0,0,0,0,0,0,94.3449108,0,0,0,500,33.33333333,33.33333333,33.33333333,0,0,1.666666667,0.0001,7.53281
2011,1,0,0,0,0,0,25,0,550,3,100,0,0,0,0,0,0,0,5.0942658,0,0,0,0,0,0,0.5608234,0,0,0,0,0,0,94.3449108,0,0,0,500,33.33333333,33.33333333,33.33333333,0,0,1.666666667,15,7.90026
2011,1,0,0,0,0,0,25,0,550,3,100,0,0,0,0,0,0,0,5.0942658,0,0,0,0,0,0,0.5608234,0,0,0,0,0,0,94.3449108,0,0,0,500,33.33333333,33.33333333,33.33333333,0,0,1.666666667,30,8.26772
2011,1,0,0,0,0,0,25,0,550,3,100,0,0,0,0,0,0,0,5.0942658,0,0,0,0,0,0,0.5608234,0,0,0,0,0,0,94.3449108,0,0,0,500,33.33333333,33.33333333,33.33333333,0,0,1.666666667,45,8.26772
2011,1,0,0,0,0,0,25,0,550,3,100,0,0,0,0,0,0,0,5.0942658,0,0,0,0,0,0,0.5608234,0,0,0,0,0,0,94.3449108,0,0,0,500,33.33333333,33.33333333,33.33333333,0,0,1.666666667,60,8.26772
2011,1,0,0,0,0,0,25,0,550,3,100,0,0,0,0,0,0,0,5.0942658,0,0,0,0,0,0,0.5608234,0,0,0,0,0,0,94.3449108,0,0,0,500,33.33333333,33.33333333,33.33333333,0,0,1.666666667,75,8.26772
2011,1,0,0,0,0,0,25,0,550,3,100,0,0,0,0,0,0,0,5.0942658,0,0,0,0,0,0,0.5608234,0,0,0,0,0,0,94.3449108,0,0,0,500,33.33333333,33.33333333,33.33333333,0,0,1.666666667,90,8.45144
2011,1,0,0,0,0,0,25,0,550,3,100,0,0,0,0,0,0,0,5.0942658,0,0,0,0,0,0,0.5608234,0,0,0,0,0,0,94.3449108,0,0,0,500,33.33333333,33.33333333,33.33333333,0,0,1.666666667,105,8.45144
2011,1,0,0,0,0,0,25,0,550,3,100,0,0,0,0,0,0,0,5.0942658,0,0,0,0,0,0,0.5608234,0,0,0,0,0,0,94.3449108,0,0,0,500,33.33333333,33.33333333,33.33333333,0,0,1.666666667,120,8.08399
2011,1,0,0,0,0,0,25,0,550,3,100,0,0,0,0,0,0,0,5.0942658,0,0,0,0,0,0,0.5608234,0,0,0,0,0,0,94.3449108,0,0,0,500,33.33333333,33.33333333,33.33333333,0,0,1.666666667,135,8.08399
2011,1,0,0,0,0,0,25,0,550,3,100,0,0,0,0,0,0,0,5.0942658,0,0,0,0,0,0,0.5608234,0,0,0,0,0,0,94.3449108,0,0,0,500,33.33333333,33.33333333,33.33333333,0,0,1.666666667,150,8.08399
2011,1,0,0,0,0,0,25,0,550,3,100,0,0,0,0,0,0,0,5.0942658,0,0,0,0,0,0,0.5608234,0,0,0,0,0,0,94.3449108,0,0,0,500,33.33333333,33.33333333,33.33333333,0,0,1.666666667,165,8.08399
2011,1,0,0,0,0,0,25,0,550,3,100,0,0,0,0,0,0,0,5.0942658,0,0,0,0,0,0,0.5608234,0,0,0,0,0,0,94.3449108,0,0,0,500,33.33333333,33.33333333,33.33333333,0,0,1.666666667,180,8.08399
2011,1,0,0,0,0,0,25,0,550,3,100,0,0,0,0,0,0,0,5.0942658,0,0,0,0,0,0,0.5608234,0,0,0,0,0,0,94.3449108,0,0,0,500,33.33333333,33.33333333,33.33333333,0,0,1.666666667,195,8.08399
2011,1,0,0,0,0,0,25,0,550,3,100,0,0,0,0,0,0,0,5.0942658,0,0,0,0,0,0,0.5608234,0,0,0,0,0,0,94.3449108,0,0,0,500,33.33333333,33.33333333,33.33333333,0,0,1.666666667,210,7.90026
2011,1,0,0,0,0,0,25,0,550,3,100,0,0,0,0,0,0,0,5.0942658,0,0,0,0,0,0,0.5608234,0,0,0,0,0,0,94.3449108,0,0,0,500,33.33333333,33.33333333,33.33333333,0,0,1.666666667,225,8.08399
2011,1,0,0,0,0,0,25,0,550,3,100,0,0,0,0,0,0,0,5.0942658,0,0,0,0,0,0,0.5608234,0,0,0,0,0,0,94.3449108,0,0,0,500,33.33333333,33.33333333,33.33333333,0,0,1.666666667,240,8.08399
2011,1,0,0,0,0,0,25,0,550,3,100,0,0,0,0,0,0,0,5.0942658,0,0,0,0,0,0,0.5608234,0,0,0,0,0,0,94.3449108,0,0,0,575,33.33333333,33.33333333,33.33333333,0,0,1.666666667,0.0001,23.1496
2011,1,0,0,0,0,0,25,0,550,3,100,0,0,0,0,0,0,0,5.0942658,0,0,0,0,0,0,0.5608234,0,0,0,0,0,0,94.3449108,0,0,0,575,33.33333333,33.33333333,33.33333333,0,0,1.666666667,15,24.8031
2011,1,0,0,0,0,0,25,0,550,3,100,0,0,0,0,0,0,0,5.0942658,0,0,0,0,0,0,0.5608234,0,0,0,0,0,0,94.3449108,0,0,0,575,33.33333333,33.33333333,33.33333333,0,0,1.666666667,30,25.7218
2011,1,0,0,0,0,0,25,0,550,3,100,0,0,0,0,0,0,0,5.0942658,0,0,0,0,0,0,0.5608234,0,0,0,0,0,0,94.3449108,0,0,0,575,33.33333333,33.33333333,33.33333333,0,0,1.666666667,45,25.7218
2011,1,0,0,0,0,0,25,0,550,3,100,0,0,0,0,0,0,0,5.0942658,0,0,0,0,0,0,0.5608234,0,0,0,0,0,0,94.3449108,0,0,0,575,33.33333333,33.33333333,33.33333333,0,0,1.666666667,60,25.7218
2011,1,0,0,0,0,0,25,0,550,3,100,0,0,0,0,0,0,0,5.0942658,0,0,0,0,0,0,0.5608234,0,0,0,0,0,0,94.3449108,0,0,0,575,33.33333333,33.33333333,33.33333333,0,0,1.666666667,75,25.1706
2011,1,0,0,0,0,0,25,0,550,3,100,0,0,0,0,0,0,0,5.0942658,0,0,0,0,0,0,0.5608234,0,0,0,0,0,0,94.3449108,0,0,0,575,33.33333333,33.33333333,33.33333333,0,0,1.666666667,90,25.3543
2011,1,0,0,0,0,0,25,0,550,3,100,0,0,0,0,0,0,0,5.0942658,0,0,0,0,0,0,0.5608234,0,0,0,0,0,0,94.3449108,0,0,0,575,33.33333333,33.33333333,33.33333333,0,0,1.666666667,105,26.0892
2011,1,0,0,0,0,0,25,0,550,3,100,0,0,0,0,0,0,0,5.0942658,0,0,0,0,0,0,0.5608234,0,0,0,0,0,0,94.3449108,0,0,0,575,33.33333333,33.33333333,33.33333333,0,0,1.666666667,120,26.4567
2011,1,0,0,0,0,0,25,0,550,3,100,0,0,0,0,0,0,0,5.0942658,0,0,0,0,0,0,0.5608234,0,0,0,0,0,0,94.3449108,0,0,0,575,33.33333333,33.33333333,33.33333333,0,0,1.666666667,135,27.1916
2011,1,0,0,0,0,0,25,0,550,3,100,0,0,0,0,0,0,0,5.0942658,0,0,0,0,0,0,0.5608234,0,0,0,0,0,0,94.3449108,0,0,0,575,33.33333333,33.33333333,33.33333333,0,0,1.666666667,150,27.9265
2011,1,0,0,0,0,0,25,0,550,3,100,0,0,0,0,0,0,0,5.0942658,0,0,0,0,0,0,0.5608234,0,0,0,0,0,0,94.3449108,0,0,0,575,33.33333333,33.33333333,33.33333333,0,0,1.666666667,165,28.294
2011,1,0,0,0,0,0,25,0,550,3,100,0,0,0,0,0,0,0,5.0942658,0,0,0,0,0,0,0.5608234,0,0,0,0,0,0,94.3449108,0,0,0,575,33.33333333,33.33333333,33.33333333,0,0,1.666666667,180,29.0289
2011,1,0,0,0,0,0,25,0,550,3,100,0,0,0,0,0,0,0,5.0942658,0,0,0,0,0,0,0.5608234,0,0,0,0,0,0,94.3449108,0,0,0,575,33.33333333,33.33333333,33.33333333,0,0,1.666666667,195,29.3963
2011,1,0,0,0,0,0,25,0,550,3,100,0,0,0,0,0,0,0,5.0942658,0,0,0,0,0,0,0.5608234,0,0,0,0,0,0,94.3449108,0,0,0,575,33.33333333,33.33333333,33.33333333,0,0,1.666666667,210,30.1312
2011,1,0,0,0,0,0,25,0,550,3,100,0,0,0,0,0,0,0,5.0942658,0,0,0,0,0,0,0.5608234,0,0,0,0,0,0,94.3449108,0,0,0,575,33.33333333,33.33333333,33.33333333,0,0,1.666666667,225,30.1312
2011,1,0,0,0,0,0,25,0,550,3,100,0,0,0,0,0,0,0,5.0942658,0,0,0,0,0,0,0.5608234,0,0,0,0,0,0,94.3449108,0,0,0,575,33.33333333,33.33333333,33.33333333,0,0,1.666666667,240,30.315
2011,1,0,0,0,0,0,25,0,550,3,100,0,0,0,0,0,0,0,5.0942658,0,0,0,0,0,0,0.5608234,0,0,0,0,0,0,94.3449108,0,0,0,600,22,33.33333333,44.33333333,0,0,1.666666667,0.0001,32.8571
2011,1,0,0,0,0,0,25,0,550,3,100,0,0,0,0,0,0,0,5.0942658,0,0,0,0,0,0,0.5608234,0,0,0,0,0,0,94.3449108,0,0,0,600,22,33.33333333,44.33333333,0,0,1.666666667,15,34.8571
2011,1,0,0,0,0,0,25,0,550,3,100,0,0,0,0,0,0,0,5.0942658,0,0,0,0,0,0,0.5608234,0,0,0,0,0,0,94.3449108,0,0,0,600,22,33.33333333,44.33333333,0,0,1.666666667,30,33.5714
2011,1,0,0,0,0,0,25,0,550,3,100,0,0,0,0,0,0,0,5.0942658,0,0,0,0,0,0,0.5608234,0,0,0,0,0,0,94.3449108,0,0,0,600,22,33.33333333,44.33333333,0,0,1.666666667,45,32.7143
2011,1,0,0,0,0,0,25,0,550,3,100,0,0,0,0,0,0,0,5.0942658,0,0,0,0,0,0,0.5608234,0,0,0,0,0,0,94.3449108,0,0,0,600,22,33.33333333,44.33333333,0,0,1.666666667,60,32.7143
2011,1,0,0,0,0,0,25,0,550,3,100,0,0,0,0,0,0,0,5.0942658,0,0,0,0,0,0,0.5608234,0,0,0,0,0,0,94.3449108,0,0,0,600,22,33.33333333,44.33333333,0,0,1.666666667,75,32.5714
2011,1,0,0,0,0,0,25,0,550,3,100,0,0,0,0,0,0,0,5.0942658,0,0,0,0,0,0,0.5608234,0,0,0,0,0,0,94.3449108,0,0,0,600,22,33.33333333,44.33333333,0,0,1.666666667,90,33.7143
2011,1,0,0,0,0,0,25,0,550,3,100,0,0,0,0,0,0,0,5.0942658,0,0,0,0,0,0,0.5608234,0,0,0,0,0,0,94.3449108,0,0,0,600,22,33.33333333,44.33333333,0,0,1.666666667,105,34.4286
2011,1,0,0,0,0,0,25,0,550,3,100,0,0,0,0,0,0,0,5.0942658,0,0,0,0,0,0,0.5608234,0,0,0,0,0,0,94.3449108,0,0,0,600,22,33.33333333,44.33333333,0,0,1.666666667,120,34.8571
2011,1,0,0,0,0,0,25,0,550,3,100,0,0,0,0,0,0,0,5.0942658,0,0,0,0,0,0,0.5608234,0,0,0,0,0,0,94.3449108,0,0,0,600,22,33.33333333,44.33333333,0,0,1.666666667,135,34.5714
2011,1,0,0,0,0,0,25,0,550,3,100,0,0,0,0,0,0,0,5.0942658,0,0,0,0,0,0,0.5608234,0,0,0,0,0,0,94.3449108,0,0,0,600,22,33.33333333,44.33333333,0,0,1.666666667,150,34.8571
2011,1,0,0,0,0,0,25,0,550,3,100,0,0,0,0,0,0,0,5.0942658,0,0,0,0,0,0,0.5608234,0,0,0,0,0,0,94.3449108,0,0,0,600,16.66666667,33.33333333,50,0,0,1.666666667,0.0001,42.2857
2011,1,0,0,0,0,0,25,0,550,3,100,0,0,0,0,0,0,0,5.0942658,0,0,0,0,0,0,0.5608234,0,0,0,0,0,0,94.3449108,0,0,0,600,16.66666667,33.33333333,50,0,0,1.666666667,15,41.2857
2011,1,0,0,0,0,0,25,0,550,3,100,0,0,0,0,0,0,0,5.0942658,0,0,0,0,0,0,0.5608234,0,0,0,0,0,0,94.3449108,0,0,0,600,16.66666667,33.33333333,50,0,0,1.666666667,30,41.2857
2011,1,0,0,0,0,0,25,0,550,3,100,0,0,0,0,0,0,0,5.0942658,0,0,0,0,0,0,0.5608234,0,0,0,0,0,0,94.3449108,0,0,0,600,16.66666667,33.33333333,50,0,0,1.666666667,45,39.7143
2011,1,0,0,0,0,0,25,0,550,3,100,0,0,0,0,0,0,0,5.0942658,0,0,0,0,0,0,0.5608234,0,0,0,0,0,0,94.3449108,0,0,0,600,16.66666667,33.33333333,50,0,0,1.666666667,60,38.4286
2011,1,0,0,0,0,0,25,0,550,3,100,0,0,0,0,0,0,0,5.0942658,0,0,0,0,0,0,0.5608234,0,0,0,0,0,0,94.3449108,0,0,0,600,16.66666667,33.33333333,50,0,0,1.666666667,75,37.7143
2011,1,0,0,0,0,0,25,0,550,3,100,0,0,0,0,0,0,0,5.0942658,0,0,0,0,0,0,0.5608234,0,0,0,0,0,0,94.3449108,0,0,0,600,16.66666667,33.33333333,50,0,0,1.666666667,90,37
2011,1,0,0,0,0,0,25,0,550,3,100,0,0,0,0,0,0,0,5.0942658,0,0,0,0,0,0,0.5608234,0,0,0,0,0,0,94.3449108,0,0,0,600,16.66666667,33.33333333,50,0,0,1.666666667,105,36.5714
2011,1,0,0,0,0,0,25,0,550,3,100,0,0,0,0,0,0,0,5.0942658,0,0,0,0,0,0,0.5608234,0,0,0,0,0,0,94.3449108,0,0,0,600,16.66666667,33.33333333,50,0,0,1.666666667,120,36.2857
2011,1,0,0,0,0,0,25,0,550,3,100,0,0,0,0,0,0,0,5.0942658,0,0,0,0,0,0,0.5608234,0,0,0,0,0,0,94.3449108,0,0,0,600,16.66666667,33.33333333,50,0,0,1.666666667,135,36.5714
2011,1,0,0,0,0,0,25,0,550,3,100,0,0,0,0,0,0,0,5.0942658,0,0,0,0,0,0,0.5608234,0,0,0,0,0,0,94.3449108,0,0,0,600,16.66666667,33.33333333,50,0,0,1.666666667,150,36.8571
2011,1,0,0,0,0,0,25,0,550,3,100,0,0,0,0,0,0,0,5.0942658,0,0,0,0,0,0,0.5608234,0,0,0,0,0,0,94.3449108,0,0,0,600,16.66666667,33.33333333,50,0,0,1.666666667,165,37.1429
2011,1,0,0,0,0,0,25,0,550,3,100,0,0,0,0,0,0,0,5.0942658,0,0,0,0,0,0,0.5608234,0,0,0,0,0,0,94.3449108,0,0,0,600,16.66666667,33.33333333,50,0,0,1.666666667,180,37.7143
2011,1,0,0,0,0,0,25,0,550,3,100,0,0,0,0,0,0,0,5.0942658,0,0,0,0,0,0,0.5608234,0,0,0,0,0,0,94.3449108,0,0,0,600,16.66666667,33.33333333,50,0,0,1.666666667,195,38
2011,1,0,0,0,0,0,25,0,550,3,100,0,0,0,0,0,0,0,5.0942658,0,0,0,0,0,0,0.5608234,0,0,0,0,0,0,94.3449108,0,0,0,600,16.66666667,33.33333333,50,0,0,1.666666667,210,38.5714
2011,1,0,0,0,0,0,25,0,550,3,100,0,0,0,0,0,0,0,5.0942658,0,0,0,0,0,0,0.5608234,0,0,0,0,0,0,94.3449108,0,0,0,600,16.66666667,33.33333333,50,0,0,1.666666667,225,39.7143
2011,1,0,0,0,0,0,25,0,550,3,100,0,0,0,0,0,0,0,5.0942658,0,0,0,0,0,0,0.5608234,0,0,0,0,0,0,94.3449108,0,0,0,600,16.66666667,33.33333333,50,0,0,1.666666667,240,40.2857
