Repository: TaniikeLaboratory/Catalyst-Phylogenetic-Tree

File: input/OCM.csv (part 2 of 23)
year,Preparation,"p(CH4), bar","p(O2), bar",p(CH4)/p(O2),"p total, bar","Contact time, s",O2 conversion,CH4 conversion,COx selectivity,C2H6 selectivity,C2H4 selectivity,C2 selectivity,C2 yield,Ag,Al,Au,B,Ba,Be,Bi,C,Ca,Cd,Ce,Co,Cr,Cs,Cu,Dy,Er,Eu,Fe,Ga,Gd,Ge,Ho,In,Ir,K,La,Li,Lu,Mg,Mn,Mo,Na,Nb,Nd,Ni,P,Pb,Pd,Pr,Pt,Rb,Re,Rh,Ru,Sb,Sc,Si,Sm,Sn,Sr,Ta,Tb,Te,Th,Ti,Tl,Tm,V,W,Y,Yb,Zn,Zr,Temperature_C
2018,Impregnation,0.867867868,0.117117117,7.41025641,1,0.064316913,99.48586,21.06122,,,,95.85492,20.18821558,0,0,0,0,0,0,0,0,0,0,2.280566,0,0,0,0,0,0,0,0,0,0,0,0,0,0,0,0,0,0,0,0.769047,0,2.17485,0,0,0,0,0,0,0,0,0,0,0,0,0,0,93.68811,0,0,0,0,0,0,0,0,0,0,0,1.087425,0,0,0,0,800
1986,n.a.,0.027000001,0.014,1.928570986,1.013000011,2.4,,48,,,,42,20.16,0,0,0,0,98,0,0,0,0,0,0,0,0,0,0,0,0,0,0,0,0,0,0,0,0,2,0,0,0,0,0,0,0,0,0,0,0,0,0,0,0,0,0,0,0,0,0,0,0,0,0,0,0,0,0,0,0,0,0,0,0,0,0,0,799.85
1989,n.a.,0.666999996,0.330000013,2.021212101,1.013000011,0.013,,42,,24,24,48,20.16,0,0,0,0,0,0,0,0,0,0,5,0,0,0,0,0,0,0,0,0,0,0,0,0,0,0,0,5,0,90,0,0,0,0,0,0,0,0,0,0,0,0,0,0,0,0,0,0,0,0,0,0,0,0,0,0,0,0,0,0,0,0,0,0,699.85
2017,Impregnation,0.5,0.1,5,1,0.184889,,26.8,,,,75.21008,20.15630144,0,0,0,0,0,0,0,0,0,0,0,0,0,0,0,0,0,0,0,0,0,0,0,0,0,0,0,0,0,0,2.125483441,0,2.11486291,0,0,0,0,0,0,0,0,0,0,0,0,0,0,92.3924119,0,0,0,0,0,0,0,2.309810297,0,0,0,1.057431455,0,0,0,0,780
2011,Solid-phase technique,0.6875,0.3125,2.2,1,0.146333333,66,31,33,43,22,65,20.15,0,0,0,0,0,0,0,0,0,0,0,0,0,0,0,0,0,0,0,0,0,0,0,0,0,2.10216523,0,0,0,0,2.249316796,0,0,0,0,0,0,0,0,0,0,0,0,0,0,0,0,94.59743536,0,0,0,0,0,0,0,0,0,0,0,1.051082615,0,0,0,0,874
2010,Impregnation,,,3,1,0.0419203,98.4,34.1,41,37.3,21.7,59,20.119,0,0,0,0,0,0,0,0,0,0,3.70235,0,0,0,0,0,0,0,0,0,0,0,0,0,0,0,0,0,0,0,2.3603,0,2.2067,0,0,0,0,0,0,0,0,0,0,0,0,0,0,90.6273,0,0,0,0,0,0,0,0,0,0,0,1.10335,0,0,0,0,840
2013,Impregnation,,,3,1,0.318,98.4,34.1,41,37.3,21.7,59,20.119,0,0,0,0,0,0,0,0,0,0,3.660986,0,0,0,0,0,0,0,0,0,0,0,0,0,0,0,0,0,0,0,2.33428,0,2.1823,0,0,0,0,0,0,0,0,0,0,0,0,0,0,90.73128,0,0,0,0,0,0,0,0,0,0,0,1.09115,0,0,0,0,839.85
2013,Impregnation,0.666666667,0.333333333,2,1,0.36,,42.51968,39.40678,,,47.30539,20.11410045,0,0,0,0,0,0,0,0,0,0,0,0,0,0,0,0,0,0,0,0,0,0,0,0,0,0,0,0,0,0,2.226,0,2.082,0,0,0,0,0,0,0,0,0,0,0,0,0,0,94.65541491,0,0,0,0,0,0,0,0,0,0,0,1.041,0,0,0,0,800
1988,Impregnation,0.216000006,0.108000003,2,1.013000011,2.4,,44,,,,45.70000076,20.10800034,0,0,0,0,0,0,0,0,94,0,2,0,0,0,0,0,0,0,0,0,0,0,0,0,0,0,0,4,0,0,0,0,0,0,0,0,0,0,0,0,0,0,0,0,0,0,0,0,0,0,0,0,0,0,0,0,0,0,0,0,0,0,0,0,699.85
1986,n.a.,0.050999999,0.02,2.549999952,1.013000011,0.6,80,28.79999924,,59,10.80000019,69.80000019,20.10239952,0,0,0,0,0,0,0,0,0,0,0,0,0,0,0,0,0,0,0,0,0,0,0,0,0,0,0,11.10000038,0,0,0,0,0,0,0,0,0,0,0,0,0,0,0,0,0,0,0,0,88.90000153,0,0,0,0,0,0,0,0,0,0,0,0,0,0,0,749.85
2000,Impregnation,0.090000004,0.02,4.5,1.013000011,1.8,,30,,,52,67,20.1,0,0,0,0,0,0,0,0,0,0,0,0,0,0,0,0,0,0,0,0,0,0,0,0,0,1.200000048,0,0,0,0,0,0,0,0,0,0,0,0,0,0,0,0,0,0,0,0,0,98.19999695,0,0,0,0,0,0,0,0,0,0,0,0.600000024,0,0,0,0,849.85
2010,Impregnation,0.5,0.105,4.761904762,1,0.13,,30,,49.36842105,17.63157895,67,20.1,0,0,0,0,0,0,0,0,0,0,0,0,0,0,0,0,0,0,0,0,0,0,0,0,0,0,0,0,0,0,1.076280682,0,2.150918188,0,0,0,0,0,0,0,0,0,0,0,0,0,0,95.69734204,0,0,0,0,0,0,0,0,0,0,0,1.075459094,0,0,0,0,800
2014,Impregnation,0.2,0.05,4,1,0.024,,28.23033708,,33.9047619,37.2952381,71.2,20.1,0,0,0,0,0,0,0,0,0,0,0,0,0,0,0,0,0,0,0,0,0,0,0,0,0,0,0,0,0,3.33,0,0,0,0,0,0,0,0,0,0,0,0,0,0,0,0,0,0,0,0,66.66,0,0,0,0,30,0,0,0,0,0,0,0,0,900
1994,Therm.decomp.,0.300000012,0.119999997,2.5,1.013000011,2.7,,37,,,,54.20000076,20.05400028,0,0,0,0,0,0,0,0,89.90000153,0,0,0,0,0,0,0,0,0,0,0,0,0,0,0,0,9,0,0,0,0,0,0,0,0,0,1.100000024,0,0,0,0,0,0,0,0,0,0,0,0,0,0,0,0,0,0,0,0,0,0,0,0,0,0,0,0,629.85
2019,Impregnation,0.6,0.2,3,1,0.36,,32.39583,,,,61.88811,20.04916691,0,0,0,0,0,0,0,0,0,0,0,0,0,0,0,0,0,0,0,0,0,0,0,0,0,0,0,0,0,0,2.225972,0,2.081119,0,0,0,0,0,0,0,0,0,0,0,0,0,0,94.6523487,0,0,0,0,0,0,0,0,0,0,0,1.04056,0,0,0,0,750
2011,Impregnation,,,3,1,1.95,,33.8,40.7,40.7,18.6,59.3,20.0434,0,0,0,0,0,0,0,0,0,0,0,0,0,0,0,0,0,0,0,0,0,0,0,0,0,0,0,0,0,0,2.225972071,0,2.081119488,0,0,0,0,0,0,0,0,0,0,0,0,0,0,94.6523487,0,0,0,0,0,0,0,0,0,0,0,1.040559744,0,0,0,0,799.85
2013,Electrospining,,,7,1,0.000616273,,28.67298897,,,,69.89648,20.04141,0,0,0,0,0,0,0,0,0,0,6.25,0,0,0,0,0,0,0,0,0,0,0,0,0,0,0,93.75,0,0,0,0,0,0,0,0,0,0,0,0,0,0,0,0,0,0,0,0,0,0,0,0,0,0,0,0,0,0,0,0,0,0,0,0,0,515
2018,IJP-A synthesis,0.454545455,0.151515152,3,1,0.05952748,,34.3,,35.93846154,22.46153846,58.4,20.0312,0,0,0,0,0,0,0,0,0,0,0,0,0,0,0,0,0,0,0,0,0,0,0,0,0,0,0,0,0,0,12.54072956,0,4.800127156,0,0,0,0,0,0,0,0,0,0,0,0,0,0,79.4723039,0,0,0,0,0,0,0,0,0,0,0,3.186839386,0,0,0,0,833
2014,Impregnation,,,2,1,0.009722222,,44.75248,,,,44.75248,20.02784466,0,0,0,0,0,0,0,0,0,0,0,0,0,0,0,0,0,0,0,0,0,0,0,0,0,0,0,16.53875,0,83.46125,0,0,0,0,0,0,0,0,0,0,0,0,0,0,0,0,0,0,0,0,0,0,0,0,0,0,0,0,0,0,0,0,0,0,800
2014,Impregnation,0.1,0.05,2,1,0.024,,39.92015968,,22.77272727,27.32727273,50.1,20,0,0,0,0,0,0,0,0,0,0,0,0,0,0,0,0,0,0,0,0,0,0,0,0,0,0,0,0,0,5,0,0,0,0,0,0,0,0,0,0,0,0,0,0,0,0,0,0,0,0,50,0,0,0,0,45,0,0,0,0,0,0,0,0,850
1997,Therm.decomp.,0.079999998,0.039999999,2,1.013000011,1.8,,40,,,,50,20,0,0,0,0,0,0,0,0,50,0,0,0,0,0,0,0,0,0,0,0,0,0,0,0,0,0,0,5,0,0,0,0,0,0,0,0,0,0,0,0,0,0,0,0,0,0,0,0,0,0,0,0,0,0,0,45,0,0,0,0,0,0,0,0,799.85
2008,Impregnation,0.400000006,0.200000003,2,1.013000011,0.6,,46.5,,,,43,19.995,0,0,0,0,37.09999847,0,0,0,0,0,0,0,0,0,0,0,0,0,0,0,0,0,0,0,0,0,0,0,0,8.899999619,0,0,0,0,0,0,0,0,0,0,0,0,0,0,0,0,0,0,0,0,24.89999962,0,0,0,0,29.10000038,0,0,0,0,0,0,0,0,799.85
2019,Impregnation,0.833,0.166,5,1,0.08276,99.2,41.3,50.7,34.95555556,13.44444444,48.4,19.9892,0,0,0,0,0,0,0,0,0,0,4.769,0,0,0,0,0,0,0,0,0,0,0,0,0,0,0,0,0,0,0,0,0,2.842,0,0,0,0,0,0,0,0,0,0,0,0,0,0,0,0,0,0,0,0,0,0,90.968,0,0,0,1.421,0,0,0,0,800
2019,Impregnation,0.66,0.33,2,1,0.08483,97.4,41.2,51.2,32.33333333,16.16666667,48.5,19.982,0,0,0,0,0,0,0,0,0,0,0.578,0,0,0,0,0,0,0,0,0,0,0,0,0,0,0,0,0,0,0,0,0,2.756,0,0,0,0,0,0,0,0,0,0,0,0,0,0,0,0,0,0,0,0,0,0,95.288,0,0,0,1.378,0,0,0,0,800
2010,Impregnation,0.5,0.105,4.761904762,1,0.13,,27,,51.57575758,22.42424242,74,19.98,0,0,0,0,0,0,0,0,0,0,1.809957334,0,0,0,0,0,0,0,0,0,0,0,0,0,0,0,0,0,0,0,0,0,2.134807639,0,0,0,0,0,0,0,0,0,0,0,0,0,0,94.98783121,0,0,0,0,0,0,0,0,0,0,0,1.067403819,0,0,0,0,800
2013,Impregnation,0.666666667,0.333333333,2,1,0.545454545,94.8456,46.40898,47.35892,43.04456,,43.04456,19.97654124,0,0,0,0,0,0,0,0,0,0,0,0,0,0,0,0,0,0,0,0,0,0,0,0,0,0,0,0,0,0,2.226,0,2.082,0,0,0,0,0,0,0,0,0,0,0,0,0,0,94.65541491,0,0,0,0,0,0,0,0,0,0,0,1.041,0,0,0,0,820
1989,n.a.,0.333000004,0.166999996,1.994011998,1.013000011,0.39,,35,,,,57,19.95,0,0,0,0,0,0,0,0,0,0,0,0,0,0,0,0,0,0,0,0,0,0,0,40,0,0,0,60,0,0,0,0,0,0,0,0,0,0,0,0,0,0,0,0,0,0,0,0,0,0,0,0,0,0,0,0,0,0,0,0,0,0,0,0,779.85
2011,Solid-phase technique,0.72972973,0.27027027,2.7,1,0.1317,84,35,38,42,15,57,19.95,0,0,0,0,0,0,0,0,0,0,0,0,0,0,0,0,0,0,0,0,0,0,0,0,0,0,0,0,0,0,2.249316796,0,0,0,0,0,0,0,0,0,0,2.10216523,0,0,0,0,0,94.59743536,0,0,0,0,0,0,0,0,0,0,0,1.051082615,0,0,0,0,865
2005,Therm.decomp.,0.5,0.100000001,5,1.013000011,0.36,96.19999695,28.89999962,,43.29999924,25.70000076,69,19.94099974,0,0,0,0,0,0,0,0,0,0,0,0,0,0,0,0,0,0,0,0,0,0,0,0,0,0,0,6.099999905,0,93.90000153,0,0,0,0,0,0,0,0,0,0,0,0,0,0,0,0,0,0,0,0,0,0,0,0,0,0,0,0,0,0,0,0,0,0,749.85
1999,Impregnation,0.800000012,0.200000003,4,1.013000011,0.035,,30.89999962,,,,64.40000153,19.89960023,0,10,0,0,0,0,0,0,0,0,0,0,0,0,0,0,0,0,0,0,0,0,0,0,0,0,17.29999924,0,0,0,0,0,0,0,0,0,0,0,0,0,0,0,0,0,0,0,0,61.70000076,0,0,11,0,0,0,0,0,0,0,0,0,0,0,0,0,799.85
2015,Impregnation,0.75,0.25,3,1,0.04047,,35.82192,,,,55.43577787,19.85816,0,0,0,0,0,0,0,0,0,0,0,0,0,0,0,0,0,0,0,0,0,0,0,0,0,0,79.62203,0,0,0,0,0,0,0,0,0,0,0,0,0,0,0,0,0,0,0,0,0,0,0,20.37797,0,0,0,0,0,0,0,0,0,0,0,0,0,650
2014,Impregnation,,,2,1,0.009722222,,44.55445,,,,44.55445,19.85099015,0,0,0,0,0,0,0,0,0,0,0,0,0,0,0,0,0,0,0,0,0,0,0,0,0,0,0,16.53875,0,83.46125,0,0,0,0,0,0,0,0,0,0,0,0,0,0,0,0,0,0,0,0,0,0,0,0,0,0,0,0,0,0,0,0,0,0,795
2014,Impregnation,,,2,1,0.009722222,,44.75248,,,,44.35643,19.85060246,0,0,0,0,0,0,0,0,0,0,0,0,0,0,0,0,0,0,0,0,0,0,0,0,0,0,0,16.53875,0,83.46125,0,0,0,0,0,0,0,0,0,0,0,0,0,0,0,0,0,0,0,0,0,0,0,0,0,0,0,0,0,0,0,0,0,0,805
2017,Impregnation,0.5,0.1,5,1,0.184889,,26.0381,,,,76.21849,19.84584664,0,0,0,0,0,0,0,0,0,0,0,0,0,0,0,0,0,0,0,0,0,0,0,0,0,0,0,0,0,0,2.125483441,0,2.11486291,0,0,0,0,0,0,0,0,0,0,0,0,0,0,92.43068,0,0,0,0,0,0,0,2.368536,0,0,0,1.057431455,0,0,0,0,740
2010,Impregnation,,,3,1,0.0413283,98.8,34.6,42.8,36.1,21.1,57.2,19.7912,0,0,0,0,0,0,0,0,0,0,4.6857,0,0,0,0,0,0,0,0,0,0,0,0,0,0,0,0,0,0,0,2.38976,0,2.23424,0,0,0,0,0,0,0,0,0,0,0,0,0,0,89.57318,0,0,0,0,0,0,0,0,0,0,0,1.11712,0,0,0,0,840
2013,Impregnation,,,3,1,0.318,98.8,34.6,42.8,36.1,21.1,57.2,19.7912,0,0,0,0,0,0,0,0,0,0,4.632733,0,0,0,0,0,0,0,0,0,0,0,0,0,0,0,0,0,0,0,2.3631,0,2.209244,0,0,0,0,0,0,0,0,0,0,0,0,0,0,89.6903,0,0,0,0,0,0,0,0,0,0,0,1.104622,0,0,0,0,839.85
2014,Impregnation,0.655172414,0.344827586,1.9,1,0.018612685,99,46,52,33,10,43,19.78,0,0,0,0,0,0,0,0,0,0,0,0,0,0,0,0,0,0,0,0,0,0,0,0,0,0,0,0,0,0,2.225920533,0,2.080299563,0,0,0,0,0,0,0,0,0,0,0,0,0,0,94.65363012,0,0,0,0,0,0,0,0,0,0,0,1.040149782,0,0,0,0,880
2014,Sol-gel,0.655172414,0.344827586,1.9,1,0.038473019,99,46,52,33,10,43,19.78,0,0,0,0,0,0,0,0,0,0,0,0,0,0,0,0,0,0,0,0,0,0,0,0,0,0,0,0,0,0,2.225920533,0,2.080299563,0,0,0,0,0,0,0,0,0,0,0,0,0,0,94.65363012,0,0,0,0,0,0,0,0,0,0,0,1.040149782,0,0,0,0,879.85
2014,Impregnation,,,2,1,0.009722222,,44.55445,,,,44.35643,19.76276343,0,0,0,0,0,0,0,0,0,0,0,0,0,0,0,0,0,0,0,0,0,0,0,0,0,0,0,16.53875,0,83.46125,0,0,0,0,0,0,0,0,0,0,0,0,0,0,0,0,0,0,0,0,0,0,0,0,0,0,0,0,0,0,0,0,0,0,810
2013,Impregnation,0.666666667,0.333333333,2,1,0.545454545,73.56294,41.17207,41.53499,47.99505,,47.99505,19.76055558,0,0,0,0,0,0,0,0,0,0,0,0,0,0,0,0,0,0,0,0,0,0,0,0,0,0,0,0,0,0,2.226,0,2.082,0,0,0,0,0,0,0,0,0,0,0,0,0,0,94.65541491,0,0,0,0,0,0,0,0,0,0,0,1.041,0,0,0,0,780
1989,Impregnation,0.169,0.074000001,2.283783913,1.013000011,0.24,90,42,,,,47,19.74,0,0,0,0,0,0,0,0,0,0,0,0,0,0,0,0,0,0,0,0,0,0,0,0,0,0,0,2.599999905,0,96.40000153,0,0,0,0,0,0,0,0,0,0,0,0,0,0,0,0,0,0,0,0,0,0,0,0,0,0,0,0,0,0,0,0,1,0,779.85
2008,n.a.,0.066,0.033,2,1.013000011,0.06,97,42,,,,47,19.74,0,0,0,0,0,0,0,0,70,0,0,0,0,0,0,0,0,0,0,0,0,0,0,0,0,0,10,0,0,0,0,0,0,0,0,0,0,0,0,0,0,0,0,0,0,0,0,0,0,0,20,0,0,0,0,0,0,0,0,0,0,0,0,0,799.85
2019,Impregnation,0.6,0.2,3,1,0.36,,34.27083,,,,57.55245,19.7237023,0,0,0,0,0,0,0,49.07,0,0,0,0,0,0,0,0,0,0,0,0,0,0,0,0,0,0,0,0,0,0,0.770244648,0,0.72,0,0,0,0,0,0,0,0,0,0,0,0,0,0,49.07,0,0,0,0,0,0,0,0,0,0,0,0.36,0,0,0,0,850
2010,Impregnation,,,4,1,0.0428119,99,26.2,24.7,49.9,25.3,75.2,19.7024,0,0,0,0,0,0,0,0,0,0,2.27196,0,0,0,0,0,0,0,0,0,0,0,0,0,0,0,0,0,0,0,2.31744,0,2.16664,0,0,0,0,0,0,0,0,0,0,0,0,0,0,92.16064,0,0,0,0,0,0,0,0,0,0,0,1.08332,0,0,0,0,840
2013,Impregnation,,,4,1,0.318,99,26.2,24.8,49.9,25.3,75.2,19.7024,0,0,0,0,0,0,0,0,0,0,2.247009,0,0,0,0,0,0,0,0,0,0,0,0,0,0,0,0,0,0,0,2.292343,0,2.143094,0,0,0,0,0,0,0,0,0,0,0,0,0,0,92.24601,0,0,0,0,0,0,0,0,0,0,0,1.071547,0,0,0,0,839.85
2015,Impregnation,0.75,0.25,3,1,0.04047,,35.20548,,,,55.90280263,19.68085,0,0,0,0,0,0,0,0,0,0,0,0,0,0,0,0,0,0,0,0,0,0,0,0,0,0,79.62203,0,0,0,0,0,0,0,0,0,0,0,0,0,0,0,0,0,0,0,0,0,0,0,20.37797,0,0,0,0,0,0,0,0,0,0,0,0,0,700
2014,Impregnation,,,2,1,0.009722222,,44.75248,,,,43.9604,19.67336922,0,0,0,0,0,0,0,0,0,0,0,0,0,0,0,0,0,0,0,0,0,0,0,0,0,0,0,16.53875,0,83.46125,0,0,0,0,0,0,0,0,0,0,0,0,0,0,0,0,0,0,0,0,0,0,0,0,0,0,0,0,0,0,0,0,0,0,815
2018,IJP-A synthesis,0.454545455,0.151515152,3,1,0.064734831,,34.5,,39.72727273,17.27272727,57,19.665,0,0,0,0,0,0,0,0,0,0,0,0,0,0,0,0,0,0,0,0,0,0,0,0,0,0,0,0,0,0,5.490879091,0,2.255018792,0,0,0,0,0,0,0,0,0,0,0,0,0,0,91.66743056,0,0,0,0,0,0,0,0,0,0,0,0.586671556,0,0,0,0,819
2013,Impregnation,0.666666667,0.333333333,2,1,0.545454545,88.69359,43.91521,45.73363,44.77723,,44.77723,19.66401459,0,0,0,0,0,0,0,0,0,0,0,0,0,0,0,0,0,0,0,0,0,0,0,0,0,0,0,0,0,0,2.226,0,2.082,0,0,0,0,0,0,0,0,0,0,0,0,0,0,94.65541491,0,0,0,0,0,0,0,0,0,0,0,1.041,0,0,0,0,800
1994,Therm.decomp.,0.300000012,0.119999997,2.5,1.013000011,2.7,,35.79999924,,,,54.90000153,19.65420013,0,0,0,0,1.100000024,0,0,0,89,0,0,0,0,0,0,0,0,0,0,0,0,0,0,0,0,8.899999619,0,0,0,0,0,0,0,0,0,1,0,0,0,0,0,0,0,0,0,0,0,0,0,0,0,0,0,0,0,0,0,0,0,0,0,0,0,0,709.85
2015,Impregnation,0.75,0.25,3,1,0.03945,,36.09589,,,,54.42555925,19.64539,0,0,0,0,0,0,0,0,0,0,0,0,0,0,0,0,0,0,0,0,0,0,0,0,0,0,89.39157,0,0,0,0,0,0,0,0,0,0,0,0,0,0,0,0,0,0,0,0,0,0,0,10.60843,0,0,0,0,0,0,0,0,0,0,0,0,0,700
2014,n.a.,0.666666667,0.333333333,2,1,0.051378875,,47.42451,,,,41.38544,19.62684213,0,0,0,0,0,0,0,0,0,0,0,0,0,0,0,0,0,0,0,0,0,0,0,0,0,0,0,0,0,0,2.098362,0,1.23904,0,0,0,0,0,0,0,0,0,0,0,0,0,0,96.04308,0,0,0,0,0,0,0,0,0,0,0,0.61952,0,0,0,0,910
2014,SCS,0.64,0.16,4,1,0.42962,0.414592506,,,,,0,19.61938,0,0,0,0,0,0,0,0,0,0,0,0,0,0,0,0,0,0,0,0,0,0,0,0,0,0,0,0,0,0,5.660104851,0,4.233424008,0,0,0,0,0,0,0,0,0,0,0,0,0,0,87.98975914,0,0,0,0,0,0,0,0,0,0,0,2.116712004,0,0,0,0,759.5786
2017,Impregnation,0.5,0.1,5,1,0.166254,,25.73333,,,,76.21849,19.61355555,0,0,0,0,0,0,0,0,0,0,0,0,0,0,0,0,0,0,0,0,0,0,0,0,0,0,0,0,0,0,2.159331597,0,2.148541935,0,0,0,0,0,0,0,0,0,0,0,0,0,0,94.6178555,0,0,0,0,0,0,0,0,0,0,0,1.074270967,0,0,0,0,800
2017,Impregnation,0.5,0.1,5,1,0.184889,,25.80952,,,,75.96638,19.60655804,0,0,0,0,0,0,0,0,0,0,0,0,0,0,0,0,0,0,0,0,0,0,0,0,0,0,0,0,0,0,2.125483441,0,2.11486291,0,0,0,0,0,0,0,0,0,0,0,0,0,0,92.43068,0,0,0,0,0,0,0,2.368536,0,0,0,1.057431455,0,0,0,0,720
2003,Impregnation,0.762000024,0.238000005,3.201680899,1.013000011,0.14,,29.5,33.59999847,42.59999847,23.79999924,66.39999771,19.58799932,0,0,0,0,0,0,0,0,0,0,0,0,0,0,0,0,0,0,0,0,0,0,0,0,0,0,0,0,0,0,3.5,0,8.899999619,0,0,0,0,0,0,0,0,0,0,0,0,0,0,83.09999847,0,0,0,0,0,0,0,0,0,0,0,4.5,0,0,0,0,799.85
2010,Impregnation,,,4,1,0.0419203,99.5,26,24.7,49.4,25.9,75.3,19.578,0,0,0,0,0,0,0,0,0,0,3.70235,0,0,0,0,0,0,0,0,0,0,0,0,0,0,0,0,0,0,0,2.3603,0,2.2067,0,0,0,0,0,0,0,0,0,0,0,0,0,0,90.6273,0,0,0,0,0,0,0,0,0,0,0,1.10335,0,0,0,0,840
2013,Impregnation,,,4,1,0.318,99.5,26,24.7,49.4,25.9,75.3,19.578,0,0,0,0,0,0,0,0,0,0,3.660986,0,0,0,0,0,0,0,0,0,0,0,0,0,0,0,0,0,0,0,2.33428,0,2.1823,0,0,0,0,0,0,0,0,0,0,0,0,0,0,90.73128,0,0,0,0,0,0,0,0,0,0,0,1.09115,0,0,0,0,839.85
2018,IJP-A synthesis,0.454545455,0.151515152,3,1,0.064423202,,36.9,,34.07142857,18.92857143,53,19.557,0,0,0,0,0,0,0,0,0,0,0,0,0,0,0,0,0,0,0,0,0,0,0,0,0,0,0,0,0,0,5.432965563,0,9.495152123,0,0,0,0,0,0,0,0,0,0,0,0,0,0,83.58408559,0,0,0,0,0,0,0,0,0,0,0,1.487796724,0,0,0,0,836
2013,Impregnation,0.666666667,0.333333333,2,1,0.9,,46.06299,47.71186,,,42.45509,19.55608386,0,0,0,0,0,0,0,0,0,0,0,0,0,0,0,0,0,0,0,0,0,0,0,0,0,0,0,0,0,0,2.226,0,2.082,0,0,0,0,0,0,0,0,0,0,0,0,0,0,94.65541491,0,0,0,0,0,0,0,0,0,0,0,1.041,0,0,0,0,800
2018,Impregnation,0.5,0.1,5,1,0.15034781,,25.55556,,,,76.50542,19.55138851,0,0,0,0,0,0,0,0,0,0,0,0,0,0,0,0,0,0,0,0,0,0,0,0,0,0,0,0,0,0,4.601153426,0,4.301738636,0,0,0,0,0,0,0,0,0,0,0,0,0,0,84.34508519,0,0,0,0,0,0,0,4.601153426,0,0,0,2.150869318,0,0,0,0,800
2015,Impregnation,0.75,0.25,3,1,0.03989,,37.12329,,,,52.63275426,19.53901,0,0,0,0,0,0,0,0,0,0,0,0,0,0,0,0,0,0,0,0,0,0,0,0,0,0,85.1109,0,0,0,0,0,0,0,0,0,0,0,0,0,0,0,0,0,0,0,0,0,0,0,14.8891,0,0,0,0,0,0,0,0,0,0,0,0,0,600
1993,Sol-gel,0.129999995,0.066500001,1.954887033,1.013000011,0.8,,40,,,,48.79999924,19.51999969,0,0,0,0,0,0,0,0,0,0,0,0,0,0,0,0,0,0,0,0,0,0,0,0,0,0,0,0,0,0,0,0,0,0,0,0,0,0,0,0,0,0,0,0,0,0,0,0,50,50,0,0,0,0,0,0,0,0,0,0,0,0,0,0,699.85
2014,SCS,0.64,0.16,4,1,0.42962,0.417446317,,,,,0,19.51557,0,0,0,0,0,0,0,0,0,0,0,0,0,0,0,0,0,0,0,0,0,0,0,0,0,0,0,0,0,0,5.660104851,0,4.233424008,0,0,0,0,0,0,0,0,0,0,0,0,0,0,87.98975914,0,0,0,0,0,0,0,0,0,0,0,2.116712004,0,0,0,0,758
2019,Impregnation,0.6,0.2,3,1,0.36,,32.39583,,,,60.20979,19.50546121,0,0,0,0,0,0,0,0,0,0,0,0,0,0,0,0,0,0,0,0,0,0,0,0,0,0,0,0,0,0,2.225972,0,2.081119,0,0,0,0,0,0,0,0,0,0,0,0,0,0,94.6523487,0,0,0,0,0,0,0,0,0,0,0,1.04056,0,0,0,0,800
2008,Impregnation,0.284999996,0.071000002,4.014084816,1.013000011,0.86,,30,,,,65,19.5,0,0,0,0,0,0,0,0,0,0,0,0,0,0,0,0,0,0,0,0,0,0,0,0,0,0,0,3,0,97,0,0,0,0,0,0,0,0,0,0,0,0,0,0,0,0,0,0,0,0,0,0,0,0,0,0,0,0,0,0,0,0,0,0,779.85
2011,Solid-phase technique,0.72972973,0.27027027,2.7,1,0.146866667,96,39,50,34,16,50,19.5,0,0,0,0,0,0,0,0,0,0,0,0,0,0,0,0,0,0,0,0,0,0,0,0,0,0,0,0,0,0,2.249316796,0,2.10216523,0,0,0,0,0,0,0,0,0,0,0,0,0,0,94.59743536,0,0,0,0,0,0,0,0,0,0,0,1.051082615,0,0,0,0,878
2011,Solid-phase technique,0.72972973,0.27027027,2.7,1,0.1317,71,33,37,43,16,59,19.47,0,0,0,0,0,0,0,0,0,0,0,0,0,0,0,0,0,0,0,0,0,0,0,0,0,0,0,0,0,0,2.249316796,0,0,0,0,0,0,0,0,0,0,2.10216523,0,0,0,0,0,94.59743536,0,0,0,0,0,0,0,0,0,0,0,1.051082615,0,0,0,0,873
2015,Impregnation,0.75,0.25,3,1,0.04047,,35.82192,,,,54.34683568,19.46808,0,0,0,0,0,0,0,0,0,0,0,0,0,0,0,0,0,0,0,0,0,0,0,0,0,0,79.62203,0,0,0,0,0,0,0,0,0,0,0,0,0,0,0,0,0,0,0,0,0,0,0,20.37797,0,0,0,0,0,0,0,0,0,0,0,0,0,800
2013,Electrospining,,,4,1,0.000616273,,33.33333333,,,,58.33689,19.44563,0,0,0,0,0,0,0,0,0,0,6.25,0,0,0,0,0,0,0,0,0,0,0,0,0,0,0,93.75,0,0,0,0,0,0,0,0,0,0,0,0,0,0,0,0,0,0,0,0,0,0,0,0,0,0,0,0,0,0,0,0,0,0,0,0,0,330
2018,IJP-A synthesis,0.454545455,0.151515152,3,1,0.062542809,79.95227,33.65155,,,,57.75657,19.43598103,0,0,0,0,0,0,0,0,0,0,0,0,0,0,0,0,0,0,0,0,0,0,0,0,0,0,0,0,0,0,8.257200035,0,3.088836683,0,0,0,0,0,0,0,0,0,0,0,0,0,0,87.00948403,0,0,0,0,0,0,0,0,0,0,0,1.644479248,0,0,0,0,770
2015,Impregnation,0.75,0.25,3,1,0.03945,,36.50685,,,,53.23006504,19.43262,0,0,0,0,0,0,0,0,0,0,0,0,0,0,0,0,0,0,0,0,0,0,0,0,0,0,89.39157,0,0,0,0,0,0,0,0,0,0,0,0,0,0,0,0,0,0,0,0,0,0,0,10.60843,0,0,0,0,0,0,0,0,0,0,0,0,0,750
2015,Impregnation,0.75,0.25,3,1,0.03945,,36.9863,,,,52.54004861,19.43262,0,0,0,0,0,0,0,0,0,0,0,0,0,0,0,0,0,0,0,0,0,0,0,0,0,0,89.39157,0,0,0,0,0,0,0,0,0,0,0,0,0,0,0,0,0,0,0,0,0,0,0,10.60843,0,0,0,0,0,0,0,0,0,0,0,0,0,800
1991,n.a.,0.400000006,0.100000001,4,1.013000011,0.13,,29,,36,31,67,19.43,0,0,0,0,0,0,0,0,0,0,0,0,0,0,0,0,0,0,0,0,0,0,0,0,0,0,0,0,0,0,0,0,66.69999695,0,0,0,0,0,0,33.29999924,0,0,0,0,0,0,0,0,0,0,0,0,0,0,0,0,0,0,0,0,0,0,0,0,799.85
2014,SCS,0.64,0.16,4,1,0.41459,,,,,,0,19.41176,0,0,0,0,0,0,0,0,0,0,2.287218,0,0,0,0,0,0,0,0,0,0,0,0,0,0,0,0,0,0,0,5.832529996,0,4.362387829,0,0,0,0,0,0,0,0,0,0,0,0,0,0,85.33667057,0,0,0,0,0,0,0,0,0,0,0,2.181193915,0,0,0,0,794.5721
2014,Impregnation,0.1,0.05,2,1,0.024,,29.70903522,,28.39130435,36.90869565,65.3,19.4,0,0,0,0,0,0,0,0,0,0,0,0,0,0,0,0,0,0,0,0,0,0,0,0,0,0,0,0,0,3.33,0,0,0,0,0,0,0,0,0,0,0,0,0,0,0,0,0,0,0,0,66.66,0,0,0,0,30,0,0,0,0,0,0,0,0,850
2010,Impregnation,,,3,1,0.0428119,,25.69536,,50.50938,24.758,75.26738,19.34022425,0,0,0,0,0,0,0,0,0,0,2.27196,0,0,0,0,0,0,0,0,0,0,0,0,0,0,0,0,0,0,0,2.31744,0,2.16664,0,0,0,0,0,0,0,0,0,0,0,0,0,0,92.16064,0,0,0,0,0,0,0,0,0,0,0,1.08332,0,0,0,0,840
1988,Impregnation,0.5,0.104999997,4.761905193,1.013000011,1.5,,27.5,,,,70.30000305,19.33250084,0,0,0,0,0,0,0,0,0,0,0,0,0,0,0,0,0,0,0,0,0,0,0,0,0,0,0,0,0,0,0,0,23.79999924,0,0,0,0,0,0,76.19999695,0,0,0,0,0,0,0,0,0,0,0,0,0,0,0,0,0,0,0,0,0,0,0,0,774.85
2015,Impregnation,0.75,0.25,3,1,0.03945,,35.82192,,,,53.950877,19.32624,0,0,0,0,0,0,0,0,0,0,0,0,0,0,0,0,0,0,0,0,0,0,0,0,0,0,89.39157,0,0,0,0,0,0,0,0,0,0,0,0,0,0,0,0,0,0,0,0,0,0,0,10.60843,0,0,0,0,0,0,0,0,0,0,0,0,0,650
2014,Impregnation,,,2,1,0.009722222,,44.9505,,,,42.9703,19.3153647,0,0,0,0,0,0,0,0,0,0,0,0,0,0,0,0,0,0,0,0,0,0,0,0,0,0,0,16.53875,0,83.46125,0,0,0,0,0,0,0,0,0,0,0,0,0,0,0,0,0,0,0,0,0,0,0,0,0,0,0,0,0,0,0,0,0,0,825
2014,SCS,0.64,0.16,4,1,0.40243,,,,,,0,19.30796,0,0,0,0,0,0,0,0,0,0,2.358602301,0,0,0,0,0,0,0,0,0,0,0,0,0,0,0,2.378978995,0,0,0,6.01456466,0,4.498539002,0,0,0,0,0,0,0,0,0,0,0,0,0,0,82.50004554,0,0,0,0,0,0,0,0,0,0,0,2.249269501,0,0,0,0,815.2618
2018,Slurry,0.461538462,0.153846154,3,1,0.09208506,99.18567,30.61889,,,,63.02932,19.29887816,0,0,0,0,0,0,0,0,0,0,0,0,0,0,0,0,0,0,0,0,0,0,0,0,0,0,0,0,0,0,2.225972071,0,2.081119488,0,0,0,0,0,0,0,0,0,0,0,0,0,0,94.6523487,0,0,0,0,0,0,0,0,0,0,0,1.040559744,0,0,0,0,840
1997,Impregnation,0.558000028,0.192000002,2.90625,1.013000011,2.3,,37.09999847,,,,52,19.29199921,0,0,0,0,0,0,0,0,0,0,0,0,0,0,0,0,0,0,0,0,0,0,0,0,0,0,0,23.39999962,0,76.59999847,0,0,0,0,0,0,0,0,0,0,0,0,0,0,0,0,0,0,0,0,0,0,0,0,0,0,0,0,0,0,0,0,0,0,799.85
2015,Impregnation,0.75,0.25,3,1,0.04047,,35.27397,,,,54.68842889,19.29078,0,0,0,0,0,0,0,0,0,0,0,0,0,0,0,0,0,0,0,0,0,0,0,0,0,0,79.62203,0,0,0,0,0,0,0,0,0,0,0,0,0,0,0,0,0,0,0,0,0,0,0,20.37797,0,0,0,0,0,0,0,0,0,0,0,0,0,750
1997,Precipitation,0.300000012,0.100000001,3,1.013000011,2.2,,37.5,,,,51.40000153,19.27500057,0,0,0,0,0,0,0,0,0,0,0,0,0,0,0,0,0,0,0,0,0,0,0,0,0,0,0,5,0,95,0,0,0,0,0,0,0,0,0,0,0,0,0,0,0,0,0,0,0,0,0,0,0,0,0,0,0,0,0,0,0,0,0,0,799.85
2018,IJP-A synthesis,0.454545455,0.151515152,3,1,0.063696713,,30,,40.42222222,23.77777778,64.2,19.26,0,0,0,0,0,0,0,0,0,0,0,0,0,0,0,0,0,0,0,0,0,0,0,0,0,0,0,0,0,0,8.137477887,0,6.924437705,0,0,0,0,0,0,0,0,0,0,0,0,0,0,84.23890152,0,0,0,0,0,0,0,0,0,0,0,0.699182883,0,0,0,0,822
2017,Sol-gel,0.75,0.25,3,1,0.36,76.7,30.9,,39.22592593,23.07407407,62.3,19.2507,0,0,0,0,0,0,0,0,0,0,0,0,0,0,0,0,0,0,0,0,0,0,0,0,0,0,0,0,0,4.7325,2.226,0,2.082,0,0,0,0,0,0,0,0,0,0,0,0,0,0,85.185,0,0,0,0,0,0,0,4.7325,0,0,0,1.041,0,0,0,0,775
2018,IJP-A synthesis,0.454545455,0.151515152,2,1,0.062542809,,42.21374,,,,45.59797,19.2486085,0,0,0,0,0,0,0,0,0,0,0,0,0,0,0,0,0,0,0,0,0,0,0,0,0,0,0,0,0,0,8.257200035,0,3.088836683,0,0,0,0,0,0,0,0,0,0,0,0,0,0,87.00948403,0,0,0,0,0,0,0,0,0,0,0,1.644479248,0,0,0,0,800
2018,Slurry,0.461538462,0.153846154,3,1,0.09208506,99.34853,30.29316,,,,63.51791,19.2415821,0,0,0,0,0,0,0,0,0,0,0,0,0,0,0,0,0,0,0,0,0,0,0,0,0,0,0,0,0,0,2.225972071,0,2.081119488,0,0,0,0,0,0,0,0,0,0,0,0,0,0,94.6523487,0,0,0,0,0,0,0,0,0,0,0,1.040559744,0,0,0,0,825
2014,Impregnation,,,2,1,0.009722222,,44.55445,,,,43.16832,19.23340755,0,0,0,0,0,0,0,0,0,0,0,0,0,0,0,0,0,0,0,0,0,0,0,0,0,0,0,16.53875,0,83.46125,0,0,0,0,0,0,0,0,0,0,0,0,0,0,0,0,0,0,0,0,0,0,0,0,0,0,0,0,0,0,0,0,0,0,820
2018,IJP-A synthesis,0.454545455,0.151515152,3,1,0.062810933,,34.4,,37.26666667,18.63333333,55.9,19.2296,0,0,0,0,0,0,0,0,0,0,0,0,0,0,0,0,0,0,0,0,0,0,0,0,0,0,0,0,0,0,7.895392279,0,7.247820672,0,0,0,0,0,0,0,0,0,0,0,0,0,0,83.02200083,0,0,0,0,0,0,0,0,0,0,0,1.834786218,0,0,0,0,838
2015,Impregnation,0.75,0.25,3,1,0.046367499,,28.7,,50,17,67,19.229,0,0,0,0,0,0,0,0,0,0,0,0,0,0,0,0,0,0,0,0,0,0,0,0,0,0,0,0,0,0,1.560072121,0,2.095630778,0,0,0,0,0,0,0,0,0,0,0,0,0,0,95.29648171,0,0,0,0,0,0,0,0,0,0,0,1.047815389,0,0,0,0,800
2014,Impregnation,,,2,1,0.009722222,,45.14851,,,,42.57426,19.22164403,0,0,0,0,0,0,0,0,0,0,0,0,0,0,0,0,0,0,0,0,0,0,0,0,0,0,0,16.53875,0,83.46125,0,0,0,0,0,0,0,0,0,0,0,0,0,0,0,0,0,0,0,0,0,0,0,0,0,0,0,0,0,0,0,0,0,0,830
2015,Impregnation,0.75,0.25,3,1,0.03989,,36.36986,,,,52.84557048,19.21986,0,0,0,0,0,0,0,0,0,0,0,0,0,0,0,0,0,0,0,0,0,0,0,0,0,0,85.1109,0,0,0,0,0,0,0,0,0,0,0,0,0,0,0,0,0,0,0,0,0,0,0,14.8891,0,0,0,0,0,0,0,0,0,0,0,0,0,750
2014,Impregnation,,,2,1,0.009722222,,45.34653,,,,42.37624,19.21615438,0,0,0,0,0,0,0,0,0,0,0,0,0,0,0,0,0,0,0,0,0,0,0,0,0,0,0,16.53875,0,83.46125,0,0,0,0,0,0,0,0,0,0,0,0,0,0,0,0,0,0,0,0,0,0,0,0,0,0,0,0,0,0,0,0,0,0,785
2011,Solid-phase technique,0.6875,0.3125,2.2,1,0.1317,59,32,40,46,14,60,19.2,0,0,0,0,0,0,0,0,0,0,0,0,0,0,0,0,0,0,0,0,0,0,0,0,0,0,0,0,0,0,2.249316796,0,0,0,0,0,0,0,0,0,0,2.10216523,0,0,0,0,0,94.59743536,0,0,0,0,0,0,0,0,0,0,0,1.051082615,0,0,0,0,865
2014,Impregnation,,,2,1,0.006666667,,38.23529,,32.56303,17.64706,50.21009,19.19797352,0,0,0,0,0,0,0,0,0,0,0,0,0,0,0,0,0,0,0,0,0,0,0,0,0,0,0,16.53875,0,83.46125,0,0,0,0,0,0,0,0,0,0,0,0,0,0,0,0,0,0,0,0,0,0,0,0,0,0,0,0,0,0,0,0,0,0,800
2015,Impregnation,0.75,0.25,3,1,0.03945,,36.23288,,,,52.94748858,19.1844,0,0,0,0,0,0,0,0,0,0,0,0,0,0,0,0,0,0,0,0,0,0,0,0,0,0,89.39157,0,0,0,0,0,0,0,0,0,0,0,0,0,0,0,0,0,0,0,0,0,0,0,10.60843,0,0,0,0,0,0,0,0,0,0,0,0,0,600
2015,Impregnation,0.6,0.2,3,1,0.046367499,,29.5,,48.5,16.5,65,19.175,0,0,0,0,0,0,0,0,0,0,0,0,0,0,0,0,0,0,0,0,0,0,0,0,0,0,0,0,0,0,1.560072121,0,2.095630778,0,0,0,0,0,0,0,0,0,0,0,0,0,0,95.29648171,0,0,0,0,0,0,0,0,0,0,0,1.047815389,0,0,0,0,800
2019,Sol-gel,0.4,0.1,4,1,0.031598538,,29.77667,,,,64.39561,19.17486828,0,0,0,0,0,0,0,0,0,0,42.37288136,0,0,0,0,0,0,0,0,0,0,0,0,0,0,0,57.62711864,0,0,0,0,0,0,0,0,0,0,0,0,0,0,0,0,0,0,0,0,0,0,0,0,0,0,0,0,0,0,0,0,0,0,0,0,0,750
2006,Impregnation,0.416999996,0.166999996,2.497005939,1.013000011,0.109,,35.5,46,41,,54,19.17,0,0,0,0,0,0,0,0,0,0,0,0,0,0,0,0,0,0,0,0,0,0,0,0,0,0,0,0,0,0,3.5,0,8.899999619,0,0,0,0,0,0,0,0,0,0,0,0,0,0,83.09999847,0,0,0,0,0,0,0,0,0,0,0,4.5,0,0,0,0,799.85
1996,Impregnation,0.379999995,0.129999995,2.923077106,1.013000011,0.54,,31.29999924,34.40000153,38.90000153,22.29999924,61.20000076,19.15559977,0,0,0,0,41.20000076,0,0,0,0,0,0,0,0,0,0,0,0,0,0,0,0,0,0,0,0,0,50,0,0,0,0,0,8.800000191,0,0,0,0,0,0,0,0,0,0,0,0,0,0,0,0,0,0,0,0,0,0,0,0,0,0,0,0,0,0,0,749.85
2015,Impregnation,0.75,0.25,3,1,0.04047,,35.34246,,,,54.18111812,19.14894,0,0,0,0,0,0,0,0,0,0,0,0,0,0,0,0,0,0,0,0,0,0,0,0,0,0,79.62203,0,0,0,0,0,0,0,0,0,0,0,0,0,0,0,0,0,0,0,0,0,0,0,20.37797,0,0,0,0,0,0,0,0,0,0,0,0,0,600
2014,Impregnation,,,2,1,0.009722222,,44.35643,,,,43.16832,19.14792564,0,0,0,0,0,0,0,0,0,0,0,0,0,0,0,0,0,0,0,0,0,0,0,0,0,0,0,16.53875,0,83.46125,0,0,0,0,0,0,0,0,0,0,0,0,0,0,0,0,0,0,0,0,0,0,0,0,0,0,0,0,0,0,0,0,0,0,790
2002,Impregnation,0.75,0.25,3,1,0.1,,30.20000076,36.70000076,39.59999847,23.79999924,63.39999771,19.14679979,0,0,0,0,0,0,0,0,0,0,0,0,0,0,0,0,0,0,0,0,0,0,0,0,0,0,0,0,0,0,1.100000024,0,2.099999905,0,0,0,0,0,0,0,0,0,0,0,0,0,0,95.80000305,0,0,0,0,0,0,0,0,0,0,0,1,0,0,0,0,799.85
1996,Impregnation,0.779999971,0.219999999,3.545454979,1.013000011,1.62,,37.29999924,45.20000076,30.79999924,20.5,51.29999924,19.13489932,0,0,0,0,0,0,0,0,0,0,0,0,0,0,0,0,0,0,0,0,0,0,0,0,0,0,40,0,0,20,0,0,40,0,0,0,0,0,0,0,0,0,0,0,0,0,0,0,0,0,0,0,0,0,0,0,0,0,0,0,0,0,0,0,729.85
2014,Impregnation,0.4,0.1,2.5,1,0.01182,,26.5,27.8,,,72.2,19.133,0,0,0,0,0,0,0,0,0,0,0,0,0,0,0,0,0,0,0,0,0,0,0,0,0,0,0,0,0,0,0.786043,0,2.111768,0,0,0,0,0,0,0,0,0,0,0,0,0,0,96.0463,0,0,0,0,0,0,0,0,0,0,0,1.055884,0,0,0,0,824.85
2018,IJP-A synthesis,0.454545455,0.151515152,3,1,0.06460267,,32.1,,38.31428571,21.28571429,59.6,19.1316,0,0,0,0,0,0,0,0,0,0,0,0,0,0,0,0,0,0,0,0,0,0,0,0,0,0,0,0,0,0,6.174002398,0,7.432779586,0,0,0,0,0,0,0,0,0,0,0,0,0,0,85.63110122,0,0,0,0,0,0,0,0,0,0,0,0.762116801,0,0,0,0,830
1996,Therm.decomp.,0.779999971,0.219999999,3.545454979,1.013000011,1.62,,37.29000092,,,,51.29999924,19.12977019,0,0,0,0,0,0,0,0,0,0,0,0,0,0,0,0,0,0,0,0,0,0,0,0,0,0,40,0,0,20,0,0,40,0,0,0,0,0,0,0,0,0,0,0,0,0,0,0,0,0,0,0,0,0,0,0,0,0,0,0,0,0,0,0,729.85
2015,Impregnation,0.75,0.25,3,1,0.039,,34.86301,,,,54.82452605,19.11348,0,0,0,0,0,0,0,0,0,0,0,0,0,0,0,0,0,0,0,0,0,0,0,0,0,0,93.85807,0,0,0,0,0,0,0,0,0,0,0,0,0,0,0,0,0,0,0,0,0,0,0,6.14193,0,0,0,0,0,0,0,0,0,0,0,0,0,650
2018,Impregnation,0.5,0.1,5,1,0.15034781,,25.16204,,,,75.94224,19.10861681,0,0,0,0,0,0,0,0,0,0,0,0,0,0,0,0,0,0,0,0,0,0,0,0,0,0,0,0,0,0,4.601153426,0,4.301738636,0,0,0,0,0,0,0,0,0,0,0,0,0,0,84.34508519,0,0,0,0,0,0,0,4.601153426,0,0,0,2.150869318,0,0,0,0,780
2018,Impregnation,0.714285714,0.285714286,2.5,1,0.145832,,31.80082,,48.70396,11.36425,60.06821,19.10218334,0,0,0,0,0,0,0,0,0,0,0,0,0,0,0,0,0,0,0,0,0,0,0,0,0,0,0,70.69646,0,0,0,0,0,0,0,0,0,0,0,0,0,0,0,0,0,0,0,0,0,29.30354,0,0,0,0,0,0,0,0,0,0,0,0,0,0,700
2011,Sol-gel,0.4,0.2,0.6,1,0.6,99.5,44.2,50.7,40,3.2,43.2,19.0944,0,0,0,0,0,0,56,0,0,0,0,0,0,0,0,0,0,0,0,0,0,0,0,0,0,0,0,0,0,0,0,0,0,0,0,0,0,0,0,0,0,0,0,0,0,0,0,0,0,4,0,0,0,0,0,40,0,0,0,0,0,0,0,0,774.85
2014,Sol-gel,0.705882353,0.294117647,2.4,1,0.015820782,97,36,41,40,13,53,19.08,0,0,0,0,0,0,0,0,0,0,0,0,0,0,0,0,0,0,0,0,0,0,0,0,0,0,0,0,0,0,2.225920533,0,2.080299563,0,0,0,0,0,0,0,0,0,0,0,0,0,0,94.65363012,0,0,0,0,0,0,0,0,0,0,0,1.040149782,0,0,0,0,912
2014,Sol-gel,0.705882353,0.294117647,2.4,1,0.045262375,97,36,41,40,13,53,19.08,0,0,0,0,0,0,0,0,0,0,0,0,0,0,0,0,0,0,0,0,0,0,0,0,0,0,0,0,0,0,2.225920533,0,2.080299563,0,0,0,0,0,0,0,0,0,0,0,0,0,0,94.65363012,0,0,0,0,0,0,0,0,0,0,0,1.040149782,0,0,0,0,911.85
2019,Impregnation,0.72,0.28,2.6,1,0.010430157,,38.95288,,,,48.94137,19.06407313,0,0,0,0,0,0,0,0,0,0,0,0,0,0,0,0,0,0,0,0,0,0,0,0,0,0,90.90909091,0,0,0,0,0,0,0,0,0,0,0,0,0,0,0,0,0,0,0,0,0,0,0,9.090909091,0,0,0,0,0,0,0,0,0,0,0,0,0,550
1989,n.a.,0.666999996,0.333000004,2.003002882,1.013000011,0.013,76,34,,40,16,56,19.04,0,0,0,0,0,0,0,0,0,0,0,0,0,0,0,0,0,0,0,0,0,0,0,0,0,0,0,4.5,0,95.5,0,0,0,0,0,0,0,0,0,0,0,0,0,0,0,0,0,0,0,0,0,0,0,0,0,0,0,0,0,0,0,0,0,0,699.85
2011,Solid-phase technique,0.761904762,0.238095238,3.2,1,0.142264286,94,34,39,42,14,56,19.04,0,0,0,0,0,0,0,0,0,0,0,0,0,0,0,0,0,0,0,0,0,0,0,0,0,0,0,2.10216523,0,0,2.249316796,0,0,0,0,0,0,0,0,0,0,0,0,0,0,0,0,94.59743536,0,0,0,0,0,0,0,0,0,0,0,1.051082615,0,0,0,0,897
2014,SCS,,,2,1,0.42962,,,,,,0,19.03937,0,0,0,0,0,0,0,0,0,0,0,0,0,0,0,0,0,0,0,0,0,0,0,0,0,0,0,0,0,0,5.660105,0,4.233424,0,0,0,0,0,0,0,0,0,0,0,0,0,0,87.98976,0,0,0,0,0,0,0,0,0,0,0,2.116712,0,0,0,0,740
1985,n.a.,0.077,0.037999999,2.026315928,1.013000011,5.3,85,38,,,,50,19,0,0,0,0,0,0,0,0,0,0,0,0,0,0,0,0,0,0,0,0,0,0,0,0,0,0,0,30.29999924,0,69.69999695,0,0,0,0,0,0,0,0,0,0,0,0,0,0,0,0,0,0,0,0,0,0,0,0,0,0,0,0,0,0,0,0,0,0,719.85
2004,Sol-gel,0.670000017,0.330000013,2.030303001,1.013000011,0.3,99,34.09999847,,,,55.70000076,18.99369941,0,0,0,0,32.20000076,0,0,0,33.90000153,0,0,0,0,0,0,0,0,0,0,0,0,0,0,0,0,0,0,0,0,0,0,0,0,0,0,0,0,0,0,0,0,0,0,0,0,0,0,0,0,0,0,0,0,0,0,33.90000153,0,0,0,0,0,0,0,0,774.85
1989,n.a.,0.270000011,0.056000002,4.821428776,1,0.49,,26,,37,36,73,18.98,0,0,0,0,0,0,0,0,0,0,0,0,0,0,0,0,0,0,0,0,0,0,0,0,0,0,0,15.39999962,0,38.5,0,0,0,0,0,0,0,0,0,0,0,0,0,0,0,0,0,0,0,0,0,0,0,0,0,0,0,0,0,0,0,0,46.09999847,0,799.85
2015,Impregnation,0.75,0.25,3,1,0.03989,,36.50685,,,,51.96731572,18.97163,0,0,0,0,0,0,0,0,0,0,0,0,0,0,0,0,0,0,0,0,0,0,0,0,0,0,85.1109,0,0,0,0,0,0,0,0,0,0,0,0,0,0,0,0,0,0,0,0,0,0,0,14.8891,0,0,0,0,0,0,0,0,0,0,0,0,0,550
2017,Sol-gel,0.75,0.25,3,1,0.36,84.6,32.3,,39.13333333,19.56666667,58.7,18.9601,0,0,0,0,0,0,0,0,0,0,0,0,0,0,0,0,0,0,0,0,0,0,0,0,0,0,0,0,0,2.8386,2.24,0,2.094,0,0,0,0,0,0,0,0,0,0,0,0,0,0,87.0504,0,0,0,0,0,0,0,4.731,0,0,0,1.047,0,0,0,0,775
2014,Impregnation,,,2,1,0.009722222,,45.34653,,,,41.78218,18.94676879,0,0,0,0,0,0,0,0,0,0,0,0,0,0,0,0,0,0,0,0,0,0,0,0,0,0,0,16.53875,0,83.46125,0,0,0,0,0,0,0,0,0,0,0,0,0,0,0,0,0,0,0,0,0,0,0,0,0,0,0,0,0,0,0,0,0,0,780
2014,Impregnation,,,2,1,0.009722222,,45.34653,,,,41.78218,18.94676879,0,0,0,0,0,0,0,0,0,0,0,0,0,0,0,0,0,0,0,0,0,0,0,0,0,0,0,16.53875,0,83.46125,0,0,0,0,0,0,0,0,0,0,0,0,0,0,0,0,0,0,0,0,0,0,0,0,0,0,0,0,0,0,0,0,0,0,835
2011,Solid-phase technique,0.677419355,0.322580645,2.1,1,0.142264286,97,45,54,33,9,42,18.9,0,0,0,0,0,0,0,0,0,0,0,0,0,0,0,0,0,0,0,0,0,0,0,0,0,0,0,2.10216523,0,0,2.249316796,0,0,0,0,0,0,0,0,0,0,0,0,0,0,0,0,94.59743536,0,0,0,0,0,0,0,0,0,0,0,1.051082615,0,0,0,0,897
2011,Solid-phase technique,0.8,0.2,4,1,0.142264286,89,30,31,46,17,63,18.9,0,0,0,0,0,0,0,0,0,0,0,0,0,0,0,0,0,0,0,0,0,0,0,0,0,0,0,2.10216523,0,0,2.249316796,0,0,0,0,0,0,0,0,0,0,0,0,0,0,0,0,94.59743536,0,0,0,0,0,0,0,0,0,0,0,1.051082615,0,0,0,0,882
2011,Solid-phase technique,0.677419355,0.322580645,2.1,1,0.146333333,70,35,41,37,17,54,18.9,0,0,0,0,0,0,0,0,0,0,0,0,0,0,0,0,0,0,0,0,0,0,0,0,0,2.10216523,0,0,0,0,2.249316796,0,0,0,0,0,0,0,0,0,0,0,0,0,0,0,0,94.59743536,0,0,0,0,0,0,0,0,0,0,0,1.051082615,0,0,0,0,849
2014,Impregnation,0.677419355,0.322580645,2.1,1,0.016031947,97,45,54,33,9,42,18.9,0,0,0,0,0,0,0,0,0,0,0,0,0,0,0,0,0,0,0,0,0,0,0,0,0,0,0,2.080299563,0,0,2.225920533,0,0,0,0,0,0,0,0,0,0,0,0,0,0,0,0,94.65363012,0,0,0,0,0,0,0,0,0,0,0,1.040149782,0,0,0,0,897
2014,Sol-gel,0.677419355,0.322580645,2.1,1,0.0438813,97,45,54,33,9,42,18.9,0,0,0,0,0,0,0,0,0,0,0,0,0,0,0,0,0,0,0,0,0,0,0,0,0,0,0,2.080299563,0,0,2.225920533,0,0,0,0,0,0,0,0,0,0,0,0,0,0,0,0,94.65363012,0,0,0,0,0,0,0,0,0,0,0,1.040149782,0,0,0,0,896.85
1994,Therm.decomp.,0.300000012,0.119999997,2.5,1.013000011,2.7,,34,,,,55.5,18.87,0,0,0,0,0,0,0,0,96.5,0,0,0,0,0,0,0,0,0,0,0,0,0,0,0,0,2.299999952,0,0,0,0,0,0,0,0,0,1.200000048,0,0,0,0,0,0,0,0,0,0,0,0,0,0,0,0,0,0,0,0,0,0,0,0,0,0,0,0,629.85
2017,Sol-gel,0.75,0.25,3,1,0.36,100,35.2,,38.71111111,14.88888889,53.6,18.8672,0,0,0,0,0,0,0,0,0,0,0,0,0,0,0,0,0,0,0,0,0,0,0,0,0,0,0,0,0,2.8386,2.24,0,2.094,0,0,0,0,0,0,0,0,0,0,0,0,0,0,87.0504,0,0,0,0,0,0,0,4.731,0,0,0,1.047,0,0,0,0,800
2014,Impregnation,0.642857143,0.357142857,1.8,1,0.018612685,99,46,54,32,9,41,18.86,0,0,0,0,0,0,0,0,0,0,0,0,0,0,0,0,0,0,0,0,0,0,0,0,0,0,0,0,0,0,2.225920533,0,2.080299563,0,0,0,0,0,0,0,0,0,0,0,0,0,0,94.65363012,0,0,0,0,0,0,0,0,0,0,0,1.040149782,0,0,0,0,902
2014,Sol-gel,0.642857143,0.357142857,1.8,1,0.045262375,99,46,54,32,9,41,18.86,0,0,0,0,0,0,0,0,0,0,0,0,0,0,0,0,0,0,0,0,0,0,0,0,0,0,0,0,0,0,2.225920533,0,2.080299563,0,0,0,0,0,0,0,0,0,0,0,0,0,0,94.65363012,0,0,0,0,0,0,0,0,0,0,0,1.040149782,0,0,0,0,901.85
2008,n.a.,0.098999999,0.033,3,1.013000011,0.06,97,33,,,,57,18.81,0,0,0,0,0,0,0,0,70,0,0,0,0,0,0,0,0,0,0,0,0,0,0,0,0,0,10,0,0,0,0,0,0,0,0,0,0,0,0,0,0,0,0,0,0,0,0,0,0,0,20,0,0,0,0,0,0,0,0,0,0,0,0,0,799.85
2013,Impregnation,0.666666667,0.333333333,2,1,1.44,,46.69291,54.32203,,,40.20958,18.775023,0,0,0,0,0,0,0,0,0,0,0,0,0,0,0,0,0,0,0,0,0,0,0,0,0,0,0,0,0,0,2.226,0,2.082,0,0,0,0,0,0,0,0,0,0,0,0,0,0,94.65541491,0,0,0,0,0,0,0,0,0,0,0,1.041,0,0,0,0,800
2014,Impregnation,,,2,1,0.009722222,,45.14851,,,,41.58416,18.77462864,0,0,0,0,0,0,0,0,0,0,0,0,0,0,0,0,0,0,0,0,0,0,0,0,0,0,0,16.53875,0,83.46125,0,0,0,0,0,0,0,0,0,0,0,0,0,0,0,0,0,0,0,0,0,0,0,0,0,0,0,0,0,0,0,0,0,0,840
2013,Electrospining,,,4,1,0.000616273,,32.35294523,,,,57.99574,18.76333,0,0,0,0,0,0,0,0,0,0,6.25,0,0,0,0,0,0,0,0,0,0,0,0,0,0,0,93.75,0,0,0,0,0,0,0,0,0,0,0,0,0,0,0,0,0,0,0,0,0,0,0,0,0,0,0,0,0,0,0,0,0,0,0,0,0,250
1987,Impregnation,0.5,0.104999997,4.761905193,1.013000011,1,93,28,,54,13,67,18.76,0,0,0,0,0,0,0,0,0,0,0,0,0,0,0,0,0,0,0,0,0,0,0,0,0,0,0,0,0,63,12,0,25,0,0,0,0,0,0,0,0,0,0,0,0,0,0,0,0,0,0,0,0,0,0,0,0,0,0,0,0,0,0,0,824.85
2014,SCS,,,3,1,0.41745,,,,,,0,18.75591,0,0,0,0,0,0,0,0,0,0,0,0,0,0,0,0,0,0,0,0,0,0,0,0,0,0,2.306522,0,0,0,5.831378,0,4.361526,0,0,0,0,0,0,0,0,0,0,0,0,0,0,85.31981,0,0,0,0,0,0,0,0,0,0,0,2.180763,0,0,0,0,781.8008
2018,IJP-A synthesis,0.454545455,0.151515152,3,1,0.062766406,,37.2,,31.01538462,19.38461538,50.4,18.7488,0,0,0,0,0,0,0,0,0,0,0,0,0,0,0,0,0,0,0,0,0,0,0,0,0,0,0,0,0,0,5.480776981,0,10.55049569,0,0,0,0,0,0,0,0,0,0,0,0,0,0,80.59966148,0,0,0,0,0,0,0,0,0,0,0,3.36906585,0,0,0,0,838
2010,Impregnation,,,3,1,0.0440078,96.1,32.1,41.5,37.4,21,58.4,18.7464,0,0,0,0,0,0,0,0,0,0,0.44365,0,0,0,0,0,0,0,0,0,0,0,0,0,0,0,0,0,0,0,2.26267,0,2.11542,0,0,0,0,0,0,0,0,0,0,0,0,0,0,94.12055,0,0,0,0,0,0,0,0,0,0,0,1.05771,0,0,0,0,840
2013,Impregnation,,,3,1,0.318,96.1,32.1,41.6,37.4,21,58.4,18.7464,0,0,0,0,0,0,0,0,0,0,0.438889,0,0,0,0,0,0,0,0,0,0,0,0,0,0,0,0,0,0,0,2.238717,0,2.09296,0,0,0,0,0,0,0,0,0,0,0,0,0,0,94.18296,0,0,0,0,0,0,0,0,0,0,0,1.04648,0,0,0,0,839.85
2014,SCS,0.64,0.16,4,1,0.41745,,,,,,0,18.73702,0,0,0,0,0,0,0,0,0,0,0,0,0,0,0,0,0,0,0,0,0,0,0,0,0,0,2.306522,0,0,0,5.831377717,0,4.361525993,0,0,0,0,0,0,0,0,0,0,0,0,0,0,85.31981139,0,0,0,0,0,0,0,0,0,0,0,2.180762996,0,0,0,0,840.2938
1990,n.a.,0.400000006,0.079999998,5,1.013000011,0.65,92,26,22,32,40,72,18.72,0,0,0,0,0,0,0,0,0,0,0,0,0,0,0,0,0,0,0,0,0,0,0,0,0,0,24.39999962,0,0,0,0,0,75.59999847,0,0,0,0,0,0,0,0,0,0,0,0,0,0,0,0,0,0,0,0,0,0,0,0,0,0,0,0,0,0,0,749.85
2013,Electrospining,,,7,1,0.000616273,,26.96897777,,,,69.39959,18.71636,0,0,0,0,0,0,0,0,0,0,6.25,0,0,0,0,0,0,0,0,0,0,0,0,0,0,0,93.75,0,0,0,0,0,0,0,0,0,0,0,0,0,0,0,0,0,0,0,0,0,0,0,0,0,0,0,0,0,0,0,0,0,0,0,0,0,510
2013,Electrospining,,,7,1,0.000616273,,27.22892134,,,,68.73706,18.71636,0,0,0,0,0,0,0,0,0,0,6.25,0,0,0,0,0,0,0,0,0,0,0,0,0,0,0,93.75,0,0,0,0,0,0,0,0,0,0,0,0,0,0,0,0,0,0,0,0,0,0,0,0,0,0,0,0,0,0,0,0,0,0,0,0,0,530
1994,Therm.decomp.,0.300000012,0.119999997,2.5,1.013000011,2.7,,35.09999847,,,,53.29999924,18.70829892,0,0,0,0,0,0,0,0,89,0,0,0,0,0,0,0,0,0,0,0,0,0,0,0,0,8.899999619,0,0,0,0,0,0,0,0,0,2.099999905,0,0,0,0,0,0,0,0,0,0,0,0,0,0,0,0,0,0,0,0,0,0,0,0,0,0,0,0,649.85
2013,Impregnation,0.666666667,0.333333333,2,1,0.72,,44.88189,46.24294,,,41.64671,18.69183057,0,0,0,0,0,0,0,0,0,0,0,0,0,0,0,0,0,0,0,0,0,0,0,0,0,0,0,0,0,0,2.226,0,2.082,0,0,0,0,0,0,0,0,0,0,0,0,0,0,94.65541491,0,0,0,0,0,0,0,0,0,0,0,1.041,0,0,0,0,800
2017,SCS,0.5,0.1,5,1,0.157345889,,25.09398,,,,74.45693,18.68420712,0,0,0,0,0,0,0,0,0,0,0,0,0,0,0,0,0,0,0,0,0,0,0,0,0,0,0,0,0,0,4.899776571,0,4.387883718,0,0,0,0,0,0,0,0,0,0,0,0,0,0,83.6756062,0,0,0,0,0,0,0,4.842791653,0,0,0,2.193941859,0,0,0,0,800
2018,Impregnation,0.5,0.25,2,1,0.36,99.9,45.4,,,,41.1,18.6594,0,0,0,0,0,0,0,0,0,0,0,0,0,0,0,0,0,0,0,0,0,0,0,0,0,0,0,0,0,0,2.227,0,2.082,0,0,0,0,0,0,0,0,0,0,0,0,0,0,94.65,0,0,0,0,0,0,0,0,0,0,0,1.041,0,0,0,0,800
2019,Sol-gel,0.4,0.1,4,1,0.031598538,,29.47891,,,,63.2967,18.65917723,0,0,0,0,0,0,0,0,0,0,42.37288136,0,0,0,0,0,0,0,0,0,0,0,0,0,0,0,57.62711864,0,0,0,0,0,0,0,0,0,0,0,0,0,0,0,0,0,0,0,0,0,0,0,0,0,0,0,0,0,0,0,0,0,0,0,0,0,700
2014,Impregnation,,,2,1,0.009722222,,44.9505,,,,41.38614,18.60327686,0,0,0,0,0,0,0,0,0,0,0,0,0,0,0,0,0,0,0,0,0,0,0,0,0,0,0,16.53875,0,83.46125,0,0,0,0,0,0,0,0,0,0,0,0,0,0,0,0,0,0,0,0,0,0,0,0,0,0,0,0,0,0,0,0,0,0,775
1989,n.a.,0.333000004,0.166999996,1.994011998,1.013000011,0.39,,30,,,,62,18.6,0,0,0,0,0,0,0,0,0,0,0,0,0,0,0,0,0,0,0,0,0,0,0,0,0,0,0,71.40000153,0,0,0,0,0,0,0,0,0,0,0,0,0,0,0,0,0,0,0,0,0,0,0,0,0,0,0,28.60000038,0,0,0,0,0,0,0,0,779.85
2013,Impregnation,0.64,0.16,4,1,0.9,,30,38,,,62,18.6,0,0,0,0,0,0,0,0,0,0,0,0,0,0,0,0,0,0,0,0,0,0,0,0,0,0,0,0,0,0,1.624329,0,3.622933,0,0,0,0,0,0,0,0,0,0,0,0,0,0,94.07,0,0,0,0,0,0,0,0,0,0,0,0.679744,0,0,0,0,849.85
2014,Impregnation,0.1,0.05,2,1,0.024,,32.63157895,,25.90909091,31.09090909,57,18.6,0,0,0,0,0,0,0,0,0,0,0,0,0,0,0,0,0,0,0,0,0,0,0,0,0,0,0,0,0,0,0,0,0,0,0,0,0,0,0,0,0,0,0,0,0,0,0,0,0,0,66.66,0,0,0,0,33.33333333,0,0,0,0,0,0,0,0,900
2018,Impregnation,0.5,0.1,5,1,0.15034781,,24.65278,,,,75.44405,18.59905567,0,0,0,0,0,0,0,0,0,0,0,0,0,0,0,0,0,0,0,0,0,0,0,0,0,0,0,0,0,0,4.601153426,0,4.301738636,0,0,0,0,0,0,0,0,0,0,0,0,0,0,84.34508519,0,0,0,0,0,0,0,4.601153426,0,0,0,2.150869318,0,0,0,0,760
2018,Impregnation,0.2,0.05,4,10,0.013758833,,28.93518346,,,,64.23792,18.58736,0,0,0,0,0,0,0,0,0,0,0,0,0,0,0,0,0,0,0,0,0,0,0,0,0,0,0,0,0,0,3.141601546,0,2.070410641,0,0,0,0,0,0,0,0,0,0,0,0,0,0,93.75278249,0,0,0,0,0,0,0,0,0,0,0,1.035205321,0,0,0,0,849.85
2014,Impregnation,,,2,1,0.009722222,,45.54456,,,,40.79208,18.57857335,0,0,0,0,0,0,0,0,0,0,0,0,0,0,0,0,0,0,0,0,0,0,0,0,0,0,0,16.53875,0,83.46125,0,0,0,0,0,0,0,0,0,0,0,0,0,0,0,0,0,0,0,0,0,0,0,0,0,0,0,0,0,0,0,0,0,0,845
2009,Impregnation,,,5,0.875928,0.003636364,,25.3125,,44.47917,28.85417,73.33334,18.56250169,0,0,0,0,0,0,0,0,0,0,0,0,0,0,0,0,0,0,0,0,0,0,0,0,0,0,0,0,0,0,4.443482078,0,2.077163785,0,0,0,0,0,0,0,0,0,0,0,0,0,0,92.44077224,0,0,0,0,0,0,0,0,0,0,0,1.038581893,0,0,0,0,850
2015,Impregnation,0.75,0.25,3,1,0.039,,35,,,,52.88754286,18.51064,0,0,0,0,0,0,0,0,0,0,0,0,0,0,0,0,0,0,0,0,0,0,0,0,0,0,93.85807,0,0,0,0,0,0,0,0,0,0,0,0,0,0,0,0,0,0,0,0,0,0,0,6.14193,0,0,0,0,0,0,0,0,0,0,0,0,0,700
2015,Impregnation,0.75,0.25,3,1,0.03989,,36.57534,,,,50.60961839,18.51064,0,0,0,0,0,0,0,0,0,0,0,0,0,0,0,0,0,0,0,0,0,0,0,0,0,0,85.1109,0,0,0,0,0,0,0,0,0,0,0,0,0,0,0,0,0,0,0,0,0,0,0,14.8891,0,0,0,0,0,0,0,0,0,0,0,0,0,800
1986,n.a.,0.027000001,0.014,1.928570986,1.013000011,2.4,,37,,,,50,18.5,0,0,0,0,98,0,0,0,0,0,0,0,0,0,0,0,0,0,0,0,0,0,0,0,0,0,0,2,0,0,0,0,0,0,0,0,0,0,0,0,0,0,0,0,0,0,0,0,0,0,0,0,0,0,0,0,0,0,0,0,0,0,0,0,799.85
2014,Impregnation,0.1,0.05,2,1,0.024,,26.65706052,,30.17391304,39.22608696,69.4,18.5,0,3.33,0,0,0,0,0,0,0,0,0,0,0,0,0,0,0,0,0,0,0,0,0,0,0,0,0,0,0,0,0,0,0,0,0,0,0,0,0,0,0,0,0,0,0,0,0,0,0,0,66.66,0,0,0,0,30,0,0,0,0,0,0,0,0,900
2014,Impregnation,,,2,1,0.009722222,,45.54456,,,,40.59406,18.48838601,0,0,0,0,0,0,0,0,0,0,0,0,0,0,0,0,0,0,0,0,0,0,0,0,0,0,0,16.53875,0,83.46125,0,0,0,0,0,0,0,0,0,0,0,0,0,0,0,0,0,0,0,0,0,0,0,0,0,0,0,0,0,0,0,0,0,0,850
2014,n.a.,0.833333333,0.166666667,5,1,0.051339615,,26.72131,,,,69.18033,18.48589044,0,0,0,0,0,0,0,0,0,0,0,0,0,0,0,0,0,0,0,0,0,0,0,0,0,0,0,0,0,0,2.208593473,0,1.238923069,0,0,0,0,0,0,0,0,0,0,0,0,0,0,95.93302192,0,0,0,0,0,0,0,0,0,0,0,0.619461535,0,0,0,0,800
2002,Impregnation,0.879999995,0.119999997,7.333333015,1.013000011,0.22,,24,,,,77,18.48,0,0,0,0,0,0,0,0,0,0,0,0,0,0,0,0,0,0,0,0,0,0,0,0,0,0,0,0,0,0,1,0,9.100000381,0,0,0,0,0,0,0,0,0,0,0,0,0,0,85.40000153,0,0,0,0,0,0,0,0,0,0,0,4.5,0,0,0,0,774.85
