Repository: TaniikeLaboratory/Catalyst-Phylogenetic-Tree

File: input/DRM.csv (part 3 of 21)
year,Incipient to wetness impregnation,Wet impregnation,Co-impregnation,Co-precipitation,Sol-gel,Sequential impregnation, calcTemperature (oC),calc Time (h),red Temperature  (oC),red Time (h),red H2 %,Co,Ba,Ca,Cu,Ce,Mn,La,Ni,Pt,Mg,Ir,Au,K,Li,Ru,Rh,Pd,Sr,Y,Zr,Al,Si,Ti,Pr,V,react Temperature (C),reac CH4 %vol,reac CO2 %vol,reac Ar %vol,reac N2 %vol,reac He %vol,GHSV (mgmin/mL),Time on stream (min),CH4 Conversion
2009,0,1,0,0,0,0,25,0,500,1.5,100,0,0,0,0,0,0,0,13.5205938,0,0,0,0,0,0,0,0,0,0,0,0,86.4794062,0,0,0,0,700,50,50,0,0,0,3,30,60
2009,0,1,0,0,0,0,25,0,500,1.5,100,0,0,0,0,0,0,0,13.5205938,0,0,0,0,0,0,0,0,0,0,0,0,86.4794062,0,0,0,0,700,50,50,0,0,0,3,360,54
2009,0,1,0,0,0,0,25,0,500,1.5,100,1.496267,0,0,0,0,0,0,12.0190403,0,0,0,0,0,0,0,0,0,0,0,0,86.4846927,0,0,0,0,700,50,50,0,0,0,3,30,60
2009,0,1,0,0,0,0,25,0,500,1.5,100,1.496267,0,0,0,0,0,0,12.0190403,0,0,0,0,0,0,0,0,0,0,0,0,86.4846927,0,0,0,0,700,50,50,0,0,0,3,360,56
2009,0,1,0,0,0,0,25,0,500,1.5,100,6.7346423,0,0,0,0,0,0,6.762157,0,0,0,0,0,0,0,0,0,0,0,0,86.5032007,0,0,0,0,700,50,50,0,0,0,3,30,66
2009,0,1,0,0,0,0,25,0,500,1.5,100,6.7346423,0,0,0,0,0,0,6.762157,0,0,0,0,0,0,0,0,0,0,0,0,86.5032007,0,0,0,0,700,50,50,0,0,0,3,360,62
2009,0,1,0,0,0,0,25,0,500,1.5,100,11.9752601,0,0,0,0,0,0,1.5030232,0,0,0,0,0,0,0,0,0,0,0,0,86.5217167,0,0,0,0,700,50,50,0,0,0,3,30,72
2009,0,1,0,0,0,0,25,0,500,1.5,100,11.9752601,0,0,0,0,0,0,1.5030232,0,0,0,0,0,0,0,0,0,0,0,0,86.5217167,0,0,0,0,700,50,50,0,0,0,3,360,71
2009,0,1,0,0,0,0,25,0,500,1.5,100,13.4729916,0,0,0,0,0,0,0,0,0,0,0,0,0,0,0,0,0,0,0,86.5270084,0,0,0,0,700,50,50,0,0,0,3,30,75
2009,0,1,0,0,0,0,25,0,500,1.5,100,13.4729916,0,0,0,0,0,0,0,0,0,0,0,0,0,0,0,0,0,0,0,86.5270084,0,0,0,0,700,50,50,0,0,0,3,360,75
2010,1,0,0,0,0,0,750,2,800,3,100,4.2857451,0,0,0,0,0,3.1008641,10.0409277,0,0,0,0,0,0,0,0,0,0,0,0,82.5724631,0,0,0,0,500,50,50,0,0,0,10,60,6.469
2010,1,0,0,0,0,0,750,2,800,3,100,4.2857451,0,0,0,0,0,3.1008641,10.0409277,0,0,0,0,0,0,0,0,0,0,0,0,82.5724631,0,0,0,0,600,50,50,0,0,0,10,60,26.1996
2010,1,0,0,0,0,0,750,2,800,3,100,4.2857451,0,0,0,0,0,3.1008641,10.0409277,0,0,0,0,0,0,0,0,0,0,0,0,82.5724631,0,0,0,0,700,50,50,0,0,0,10,60,66.6849
2010,1,0,0,0,0,0,750,2,800,3,100,4.2857451,0,0,0,0,0,3.1008641,10.0409277,0,0,0,0,0,0,0,0,0,0,0,0,82.5724631,0,0,0,0,800,50,50,0,0,0,10,60,88.3016
2010,1,0,0,0,0,0,750,2,800,3,100,4.2857451,0,0,0,0,0,3.1008641,10.0409277,0,0,0,0,0,0,0,0,0,0,0,0,82.5724631,0,0,0,0,900,50,50,0,0,0,10,60,92.1293
2010,1,0,0,0,0,0,750,2,800,3,100,4.2857451,0,0,0,0,0,3.1008641,10.0409277,0,0,0,0,0,0,0,0,0,0,0,0,82.5724631,0,0,0,0,800,50,50,0,0,0,20,60,84.0489
2010,1,0,0,0,0,0,750,2,800,3,100,4.2857451,0,0,0,0,0,3.1008641,10.0409277,0,0,0,0,0,0,0,0,0,0,0,0,82.5724631,0,0,0,0,800,50,50,0,0,0,10,60,88.0176
2010,1,0,0,0,0,0,750,2,800,3,100,4.2857451,0,0,0,0,0,3.1008641,10.0409277,0,0,0,0,0,0,0,0,0,0,0,0,82.5724631,0,0,0,0,800,50,50,0,0,0,6.666666667,60,86.1039
2010,1,0,0,0,0,0,750,2,800,3,100,4.2857451,0,0,0,0,0,3.1008641,10.0409277,0,0,0,0,0,0,0,0,0,0,0,0,82.5724631,0,0,0,0,800,50,50,0,0,0,5,60,84.7498
2010,1,0,0,0,0,0,750,2,800,3,100,4.2857451,0,0,0,0,0,3.1008641,10.0409277,0,0,0,0,0,0,0,0,0,0,0,0,82.5724631,0,0,0,0,800,50,50,0,0,0,3.333333333,60,81.7621
2010,1,0,0,0,0,0,750,2,800,3,100,4.2857451,0,0,0,0,0,3.1008641,10.0409277,0,0,0,0,0,0,0,0,0,0,0,0,82.5724631,0,0,0,0,800,50,50,0,0,0,10,60,88.1363
2010,1,0,0,0,0,0,750,2,800,3,100,4.2857451,0,0,0,0,0,3.1008641,10.0409277,0,0,0,0,0,0,0,0,0,0,0,0,82.5724631,0,0,0,0,800,25,75,0,0,0,10,60,95.4802
2010,1,0,0,0,0,0,750,2,800,3,100,4.2857451,0,0,0,0,0,3.1008641,10.0409277,0,0,0,0,0,0,0,0,0,0,0,0,82.5724631,0,0,0,0,800,40,60,0,0,0,10,60,97.4576
2010,1,0,0,0,0,0,750,2,800,3,100,4.2857451,0,0,0,0,0,3.1008641,10.0409277,0,0,0,0,0,0,0,0,0,0,0,0,82.5724631,0,0,0,0,800,50,50,0,0,0,10,60,88.1356
2010,1,0,0,0,0,0,750,2,800,3,100,4.2857451,0,0,0,0,0,3.1008641,10.0409277,0,0,0,0,0,0,0,0,0,0,0,0,82.5724631,0,0,0,0,800,60,40,0,0,0,10,60,68.9266
2010,1,0,0,0,0,0,750,2,800,3,100,4.2857451,0,0,0,0,0,3.1008641,10.0409277,0,0,0,0,0,0,0,0,0,0,0,0,82.5724631,0,0,0,0,800,75,25,0,0,0,10,60,57.0621
2014,1,0,0,0,0,0,500,6,550,4,100,0,0,0,0,0,0,0,20.6710872,0,0,0,0,0,0,0,0,0,0,0,0,79.3289128,0,0,0,0,600,20,20,0,60,0,6.852,30,11.371
2014,1,0,0,0,0,0,500,6,550,4,100,0,0,0,0,0,0,0,20.6710872,0,0,0,0,0,0,0,0,0,0,0,0,79.3289128,0,0,0,0,600,20,20,0,60,0,6.852,60,11.3105
2014,1,0,0,0,0,0,500,6,550,4,100,0,0,0,0,0,0,0,20.6710872,0,0,0,0,0,0,0,0,0,0,0,0,79.3289128,0,0,0,0,600,20,20,0,60,0,6.852,90,11.0685
2014,1,0,0,0,0,0,500,6,550,4,100,0,0,0,0,0,0,0,20.6710872,0,0,0,0,0,0,0,0,0,0,0,0,79.3289128,0,0,0,0,600,20,20,0,60,0,6.852,120,10.8266
2014,1,0,0,0,0,0,500,6,550,4,100,0,0,0,0,0,0,0,20.6710872,0,0,0,0,0,0,0,0,0,0,0,0,79.3289128,0,0,0,0,600,20,20,0,60,0,6.852,150,10.7056
2014,1,0,0,0,0,0,500,6,550,4,100,0,0,0,0,0,0,0,20.6710872,0,0,0,0,0,0,0,0,0,0,0,0,79.3289128,0,0,0,0,600,20,20,0,60,0,6.852,180,10.5242
2014,1,0,0,0,0,0,500,6,550,4,100,5.147827,0,0,0,0,0,0,15.506576,0,0,0,0,0,0,0,0,0,0,0,0,79.345597,0,0,0,0,600,20,20,0,60,0,6.852,30,23.5887
2014,1,0,0,0,0,0,500,6,550,4,100,5.147827,0,0,0,0,0,0,15.506576,0,0,0,0,0,0,0,0,0,0,0,0,79.345597,0,0,0,0,600,20,20,0,60,0,6.852,60,22.8629
2014,1,0,0,0,0,0,500,6,550,4,100,5.147827,0,0,0,0,0,0,15.506576,0,0,0,0,0,0,0,0,0,0,0,0,79.345597,0,0,0,0,600,20,20,0,60,0,6.852,90,16.9355
2014,1,0,0,0,0,0,500,6,550,4,100,5.147827,0,0,0,0,0,0,15.506576,0,0,0,0,0,0,0,0,0,0,0,0,79.345597,0,0,0,0,600,20,20,0,60,0,6.852,120,16.2702
2014,1,0,0,0,0,0,500,6,550,4,100,5.147827,0,0,0,0,0,0,15.506576,0,0,0,0,0,0,0,0,0,0,0,0,79.345597,0,0,0,0,600,20,20,0,60,0,6.852,150,15.7258
2014,1,0,0,0,0,0,500,6,550,4,100,5.147827,0,0,0,0,0,0,15.506576,0,0,0,0,0,0,0,0,0,0,0,0,79.345597,0,0,0,0,600,20,20,0,60,0,6.852,180,15.7258
2014,1,0,0,0,0,0,500,6,550,4,100,10.2978197,0,0,0,0,0,0,10.339892,0,0,0,0,0,0,0,0,0,0,0,0,79.3622883,0,0,0,0,600,20,20,0,60,0,6.852,30,18.4476
2014,1,0,0,0,0,0,500,6,550,4,100,10.2978197,0,0,0,0,0,0,10.339892,0,0,0,0,0,0,0,0,0,0,0,0,79.3622883,0,0,0,0,600,20,20,0,60,0,6.852,60,16.3911
2014,1,0,0,0,0,0,500,6,550,4,100,10.2978197,0,0,0,0,0,0,10.339892,0,0,0,0,0,0,0,0,0,0,0,0,79.3622883,0,0,0,0,600,20,20,0,60,0,6.852,90,6.77419
2014,1,0,0,0,0,0,500,6,550,4,100,10.2978197,0,0,0,0,0,0,10.339892,0,0,0,0,0,0,0,0,0,0,0,0,79.3622883,0,0,0,0,600,20,20,0,60,0,6.852,120,6.71371
2014,1,0,0,0,0,0,500,6,550,4,100,10.2978197,0,0,0,0,0,0,10.339892,0,0,0,0,0,0,0,0,0,0,0,0,79.3622883,0,0,0,0,600,20,20,0,60,0,6.852,150,5.74597
2014,1,0,0,0,0,0,500,6,550,4,100,10.2978197,0,0,0,0,0,0,10.339892,0,0,0,0,0,0,0,0,0,0,0,0,79.3622883,0,0,0,0,600,20,20,0,60,0,6.852,180,5.38306
2014,1,0,0,0,0,0,500,6,550,4,100,15.4499797,0,0,0,0,0,0,5.1710338,0,0,0,0,0,0,0,0,0,0,0,0,79.3789865,0,0,0,0,600,20,20,0,60,0,6.852,30,8.64919
2014,1,0,0,0,0,0,500,6,550,4,100,15.4499797,0,0,0,0,0,0,5.1710338,0,0,0,0,0,0,0,0,0,0,0,0,79.3789865,0,0,0,0,600,20,20,0,60,0,6.852,60,8.46774
2014,1,0,0,0,0,0,500,6,550,4,100,15.4499797,0,0,0,0,0,0,5.1710338,0,0,0,0,0,0,0,0,0,0,0,0,79.3789865,0,0,0,0,600,20,20,0,60,0,6.852,90,7.19758
2014,1,0,0,0,0,0,500,6,550,4,100,15.4499797,0,0,0,0,0,0,5.1710338,0,0,0,0,0,0,0,0,0,0,0,0,79.3789865,0,0,0,0,600,20,20,0,60,0,6.852,120,5.32258
2014,1,0,0,0,0,0,500,6,550,4,100,15.4499797,0,0,0,0,0,0,5.1710338,0,0,0,0,0,0,0,0,0,0,0,0,79.3789865,0,0,0,0,600,20,20,0,60,0,6.852,150,4.83871
2014,1,0,0,0,0,0,500,6,550,4,100,15.4499797,0,0,0,0,0,0,5.1710338,0,0,0,0,0,0,0,0,0,0,0,0,79.3789865,0,0,0,0,600,20,20,0,60,0,6.852,180,4.35484
2006,1,0,0,0,0,0,550,5,750,3.5,100,0,0,0,0,0,0,0,2.4952073,0,0,0,0,0,0,0,0,0,0,0,0,0,97.5047927,0,0,0,700,50,50,0,0,0,3.333333333,30,63.0827
2006,1,0,0,0,0,0,550,5,750,3.5,100,0,0,0,0,0,0,0,2.4952073,0,0,0,0,0,0,0,0,0,0,0,0,0,97.5047927,0,0,0,750,50,50,0,0,0,3.333333333,30,76.6165
2006,1,0,0,0,0,0,550,5,750,3.5,100,0,0,0,0,0,0,0,2.4952073,0,0,0,0,0,0,0,0,0,0,0,0,0,97.5047927,0,0,0,800,50,50,0,0,0,3.333333333,30,87.5188
2006,1,0,0,0,0,0,550,5,750,3.5,100,0,0,0,0,0,0,0,2.4952073,0,0,0,0,0,0,0,0,0,0,0,0,0,97.5047927,0,0,0,850,50,50,0,0,0,3.333333333,30,93.609
2006,1,0,0,0,0,0,550,5,750,3.5,100,0,0,0,0,0,0,0,4.8689248,0,0,0,0,0,0,0,0,0,0,0,0,0,95.1310752,0,0,0,700,50,50,0,0,0,3.333333333,30,65.2632
2006,1,0,0,0,0,0,550,5,750,3.5,100,0,0,0,0,0,0,0,4.8689248,0,0,0,0,0,0,0,0,0,0,0,0,0,95.1310752,0,0,0,750,50,50,0,0,0,3.333333333,30,78.0451
2006,1,0,0,0,0,0,550,5,750,3.5,100,0,0,0,0,0,0,0,4.8689248,0,0,0,0,0,0,0,0,0,0,0,0,0,95.1310752,0,0,0,800,50,50,0,0,0,3.333333333,30,88.797
2006,1,0,0,0,0,0,550,5,750,3.5,100,0,0,0,0,0,0,0,4.8689248,0,0,0,0,0,0,0,0,0,0,0,0,0,95.1310752,0,0,0,850,50,50,0,0,0,3.333333333,30,94.9624
2006,1,0,0,0,0,0,550,5,750,3.5,100,0,0,0,0,0,0,0,7.1298145,0,0,0,0,0,0,0,0,0,0,0,0,0,92.8701855,0,0,0,700,50,50,0,0,0,3.333333333,30,66.4662
2006,1,0,0,0,0,0,550,5,750,3.5,100,0,0,0,0,0,0,0,7.1298145,0,0,0,0,0,0,0,0,0,0,0,0,0,92.8701855,0,0,0,750,50,50,0,0,0,3.333333333,30,79.3233
2006,1,0,0,0,0,0,550,5,750,3.5,100,0,0,0,0,0,0,0,7.1298145,0,0,0,0,0,0,0,0,0,0,0,0,0,92.8701855,0,0,0,800,50,50,0,0,0,3.333333333,30,89.8496
2006,1,0,0,0,0,0,550,5,750,3.5,100,0,0,0,0,0,0,0,7.1298145,0,0,0,0,0,0,0,0,0,0,0,0,0,92.8701855,0,0,0,850,50,50,0,0,0,3.333333333,30,95.7895
2006,1,0,0,0,0,0,550,5,750,3.5,100,0,0,0,0,0,0,0,9.2857342,0,0,0,0,0,0,0,0,0,0,0,0,0,90.7142658,0,0,0,700,50,50,0,0,0,3.333333333,30,70.7519
2006,1,0,0,0,0,0,550,5,750,3.5,100,0,0,0,0,0,0,0,9.2857342,0,0,0,0,0,0,0,0,0,0,0,0,0,90.7142658,0,0,0,750,50,50,0,0,0,3.333333333,30,82.406
2006,1,0,0,0,0,0,550,5,750,3.5,100,0,0,0,0,0,0,0,9.2857342,0,0,0,0,0,0,0,0,0,0,0,0,0,90.7142658,0,0,0,800,50,50,0,0,0,3.333333333,30,90.9774
2006,1,0,0,0,0,0,550,5,750,3.5,100,0,0,0,0,0,0,0,9.2857342,0,0,0,0,0,0,0,0,0,0,0,0,0,90.7142658,0,0,0,850,50,50,0,0,0,3.333333333,30,95.6391
2006,1,0,0,0,0,0,550,5,750,3.5,100,0,0,0,0,0,0,0,11.3438283,0,0,0,0,0,0,0,0,0,0,0,0,0,88.6561717,0,0,0,700,50,50,0,0,0,3.333333333,30,71.2782
2006,1,0,0,0,0,0,550,5,750,3.5,100,0,0,0,0,0,0,0,11.3438283,0,0,0,0,0,0,0,0,0,0,0,0,0,88.6561717,0,0,0,750,50,50,0,0,0,3.333333333,30,82.406
2006,1,0,0,0,0,0,550,5,750,3.5,100,0,0,0,0,0,0,0,11.3438283,0,0,0,0,0,0,0,0,0,0,0,0,0,88.6561717,0,0,0,800,50,50,0,0,0,3.333333333,30,91.7293
2006,1,0,0,0,0,0,550,5,750,3.5,100,0,0,0,0,0,0,0,11.3438283,0,0,0,0,0,0,0,0,0,0,0,0,0,88.6561717,0,0,0,850,50,50,0,0,0,3.333333333,30,96.6917
2006,1,0,0,0,0,0,550,5,750,3.5,100,0,0,0,0,0,0,0,13.3106074,0,0,0,0,0,0,0,0,0,0,0,0,0,86.6893926,0,0,0,700,50,50,0,0,0,3.333333333,30,70.8271
2006,1,0,0,0,0,0,550,5,750,3.5,100,0,0,0,0,0,0,0,13.3106074,0,0,0,0,0,0,0,0,0,0,0,0,0,86.6893926,0,0,0,750,50,50,0,0,0,3.333333333,30,83.985
2006,1,0,0,0,0,0,550,5,750,3.5,100,0,0,0,0,0,0,0,13.3106074,0,0,0,0,0,0,0,0,0,0,0,0,0,86.6893926,0,0,0,800,50,50,0,0,0,3.333333333,30,91.9549
2006,1,0,0,0,0,0,550,5,750,3.5,100,0,0,0,0,0,0,0,13.3106074,0,0,0,0,0,0,0,0,0,0,0,0,0,86.6893926,0,0,0,850,50,50,0,0,0,3.333333333,30,96.1654
2006,1,0,0,0,0,0,550,5,750,3.5,100,0,0,0,0,0,0,0,16.9934973,0,0,0,0,0,0,0,0,0,0,0,0,0,83.0065027,0,0,0,700,50,50,0,0,0,3.333333333,30,71.8797
2006,1,0,0,0,0,0,550,5,750,3.5,100,0,0,0,0,0,0,0,16.9934973,0,0,0,0,0,0,0,0,0,0,0,0,0,83.0065027,0,0,0,750,50,50,0,0,0,3.333333333,30,83.1579
2006,1,0,0,0,0,0,550,5,750,3.5,100,0,0,0,0,0,0,0,16.9934973,0,0,0,0,0,0,0,0,0,0,0,0,0,83.0065027,0,0,0,800,50,50,0,0,0,3.333333333,30,91.3534
2006,1,0,0,0,0,0,550,5,750,3.5,100,0,0,0,0,0,0,0,16.9934973,0,0,0,0,0,0,0,0,0,0,0,0,0,83.0065027,0,0,0,850,50,50,0,0,0,3.333333333,30,95.4887
2005,0,1,0,0,0,0,800,5,700,1,100,0,0,0,0,0,0,0,8.4354905,0,0,0,0,0,0,0,0,0,0,0,0,0,91.5645095,0,0,0,700,50,50,0,0,0,1.25,15,60.8791
2005,0,1,0,0,0,0,800,5,700,1,100,0,0,0,0,0,0,0,8.4354905,0,0,0,0,0,0,0,0,0,0,0,0,0,91.5645095,0,0,0,700,50,50,0,0,0,1.25,60,64.5011
2005,0,1,0,0,0,0,800,5,700,1,100,0,0,0,0,0,0,0,8.4354905,0,0,0,0,0,0,0,0,0,0,0,0,0,91.5645095,0,0,0,700,50,50,0,0,0,1.25,120,52.5778
2005,0,1,0,0,0,0,800,5,700,1,100,0,0,0,0,0,0,0,8.4354905,0,0,0,0,0,0,0,0,0,0,0,0,0,91.5645095,0,0,0,700,50,50,0,0,0,1.25,180,43.7628
2005,0,1,0,0,0,0,800,5,700,1,100,0,0,0,0,0,0,0,8.4354905,0,0,0,0,0,0,0,0,0,0,0,0,0,91.5645095,0,0,0,700,50,50,0,0,0,1.25,240,37.2795
2005,0,1,0,0,0,0,800,5,700,1,100,0,0,0,0,0,0,0,8.4354905,0,0,0,0,0,0,0,0,0,0,0,0,0,91.5645095,0,0,0,700,50,50,0,0,0,1.25,300,36.7551
2005,0,1,0,0,0,0,800,5,700,1,100,0,0,0,0,0,0,0,8.4354905,0,0,0,0,0,0,0,0,0,0,0,0,0,91.5645095,0,0,0,700,50,50,0,0,0,1.25,360,33.1215
2005,0,1,0,0,0,0,800,5,700,1,100,0,0,0,0,0,0,0,8.4354905,0,0,0,0,0,0,0,0,0,0,0,0,0,91.5645095,0,0,0,700,50,50,0,0,0,1.25,420,31.3018
2005,0,1,0,0,0,0,800,5,700,1,100,0,0,0,0,0,0,0,8.4354905,0,0,0,0,0,0,0,0,0,0,0,0,0,91.5645095,0,0,0,700,50,50,0,0,0,1.25,480,30.518
2005,0,1,0,0,0,0,800,5,700,1,100,0,0,0,0,0,0,0,8.4354905,0,0,0,0,0,0,0,0,0,0,0,0,0,91.5645095,0,0,0,700,50,50,0,0,0,1.25,540,35.1745
2005,0,1,0,0,0,0,800,5,700,1,100,0,0,0,0,0,0,0,8.4354905,0,0,0,0,0,0,0,0,0,0,0,0,0,91.5645095,0,0,0,700,50,50,0,0,0,1.25,600,34.3911
2005,0,1,0,0,0,0,800,5,700,1,100,0,0,0,0,0,0,0,8.4354905,0,0,0,0,0,0,0,0,0,0,0,0,0,91.5645095,0,0,0,700,50,50,0,0,0,1.25,660,33.3486
2005,0,1,0,0,0,0,800,5,700,1,100,0,0,0,0,0,0,0,8.4354905,0,0,0,0,0,0,0,0,0,0,0,0,0,91.5645095,0,0,0,700,50,50,0,0,0,1.25,1380,31.9755
2005,0,1,0,0,0,0,800,5,700,1,100,0,0,0,0,0,0,0,8.4354905,0,0,0,0,0,0,0,0,0,0,0,0,0,91.5645095,0,0,0,700,50,50,0,0,0,1.25,1440,34.0418
2005,0,1,0,0,0,0,800,5,700,1,100,0,0,0,0,0,0,0,8.4354905,0,0,0,0,0,0,0,0,0,0,0,0,0,91.5645095,0,0,0,700,50,50,0,0,0,1.25,1560,27.0328
2005,0,1,0,0,0,0,800,5,700,1,100,0,0,0,0,0,0,0,8.4354905,0,0,0,0,0,0,0,0,0,0,0,0,0,91.5645095,0,0,0,700,50,50,0,0,0,1.25,1620,28.0633
2005,0,1,0,0,0,0,800,5,700,1,100,0,0,0,0,0,0,0,8.4354905,0,0,0,0,0,0,0,0,0,0,0,0,0,91.5645095,0,0,0,700,50,50,0,0,0,1.25,1680,28.057
2005,0,1,0,0,0,0,800,5,700,1,100,0,0,0,0,0,0,0,8.4354905,0,0,0,0,0,0,0,0,0,0,0,0,0,91.5645095,0,0,0,700,50,50,0,0,0,1.25,1740,28.569
2005,0,1,0,0,0,0,800,5,700,1,100,0,0,0,0,0,0,0,8.4354905,0,0,0,0,0,0,0,0,0,0,0,0,0,91.5645095,0,0,0,700,50,50,0,0,0,1.25,1800,29.3395
2005,0,1,0,0,0,0,800,5,700,1,100,0,0,0,0,0,0,0,8.4354905,0,0,0,0,0,0,0,0,0,0,0,0,0,91.5645095,0,0,0,700,50,50,0,0,0,1.25,1860,28.5556
2005,0,1,0,0,0,0,800,5,700,1,100,0,0,0,0,0,0,0,8.4354905,0,0,0,0,0,0,0,0,0,0,0,0,0,91.5645095,0,0,0,700,50,50,0,0,0,1.25,1920,26.9946
2005,0,1,0,0,0,0,800,5,700,1,100,0,0,0,0,0,0,0,8.4354905,0,0,0,0,0,0,0,0,0,0,0,0,0,91.5645095,0,0,0,700,50,50,0,0,0,1.25,1980,26.2111
2005,0,1,0,0,0,0,800,5,700,1,100,0,0,0,0,0,0,0,8.4354905,0,0,0,0,0,0,0,0,0,0,0,0,0,91.5645095,0,0,0,700,50,50,0,0,0,1.25,2040,24.9091
2005,0,1,0,0,0,0,800,5,700,1,100,0,0,0,0,0,0,0,8.4354905,0,0,0,0,0,0,0,0,0,0,0,0,0,91.5645095,0,0,0,700,50,50,0,0,0,1.25,2100,24.9029
2005,0,1,0,0,0,0,800,5,700,1,100,0,0,0,0,0,0,0,8.4354905,0,0,0,0,0,0,0,0,0,0,0,0,0,91.5645095,0,0,0,700,50,50,0,0,0,1.25,2160,23.0828
2005,0,1,0,0,0,0,800,5,700,1,100,0,0,0,0,0,0,0,8.4354905,0,0,0,0,0,0,0,0,0,0,0,0,0,91.5645095,0,0,0,650,50,50,0,0,0,1.25,60,35.2679
2005,0,1,0,0,0,0,800,5,700,1,100,0,0,0,0,0,0,0,8.4354905,0,0,0,0,0,0,0,0,0,0,0,0,0,91.5645095,0,0,0,700,50,50,0,0,0,1.25,60,40.0893
2005,0,1,0,0,0,0,800,5,700,1,100,0,0,0,0,0,0,0,8.4354905,0,0,0,0,0,0,0,0,0,0,0,0,0,91.5645095,0,0,0,750,50,50,0,0,0,1.25,60,43.5714
2005,0,1,0,0,0,0,800,5,700,1,100,0,0,0,0,0,0,0,8.4354905,0,0,0,0,0,0,0,0,0,0,0,0,0,91.5645095,0,0,0,800,50,50,0,0,0,1.25,60,50
2005,0,1,0,0,0,0,800,5,700,1,100,0,0,0,0,0,0,0,8.4354905,0,0,0,0,0,0,0,0,0,0,0,0,0,91.5645095,0,0,0,700,50,50,0,0,0,1.666666667,60,45.0224
2005,0,1,0,0,0,0,800,5,700,1,100,0,0,0,0,0,0,0,8.4354905,0,0,0,0,0,0,0,0,0,0,0,0,0,91.5645095,0,0,0,700,50,50,0,0,0,1.25,60,42.0628
2005,0,1,0,0,0,0,800,5,700,1,100,0,0,0,0,0,0,0,8.4354905,0,0,0,0,0,0,0,0,0,0,0,0,0,91.5645095,0,0,0,700,50,50,0,0,0,0.833333333,60,25.1121
2012,1,0,0,0,0,0,400,2,400,10,100,0,0,0,0,0,0,0,9.2857342,0,0,0,0,0,0,0,0,0,0,0,0,0,90.7142658,0,0,0,750,48,48,4,0,0,2.857142857,60,44.0891
2012,1,0,0,0,0,0,400,2,400,10,100,0,0,0,0,0,0,0,9.2857342,0,0,0,0,0,0,0,0,0,0,0,0,0,90.7142658,0,0,0,750,48,48,4,0,0,2.857142857,120,40.2024
2012,1,0,0,0,0,0,400,2,400,10,100,0,0,0,0,0,0,0,9.2857342,0,0,0,0,0,0,0,0,0,0,0,0,0,90.7142658,0,0,0,750,48,48,4,0,0,2.857142857,180,39.9595
2012,1,0,0,0,0,0,400,2,400,10,100,0,0,0,0,0,0,0,9.2857342,0,0,0,0,0,0,0,0,0,0,0,0,0,90.7142658,0,0,0,750,48,48,4,0,0,2.857142857,240,39.2308
2012,1,0,0,0,0,0,400,2,400,10,100,0,0,0,0,0,0,0,9.2857342,0,0,0,0,0,0,0,0,0,0,0,0,0,90.7142658,0,0,0,750,48,48,4,0,0,2.857142857,300,38.7449
2012,1,0,0,0,0,0,400,2,400,10,100,0,0,0,0,0,0,0,9.2857342,0,0,0,0,0,0,0,0,0,0,0,0,0,90.7142658,0,0,0,750,48,48,4,0,0,2.857142857,360,38.502
2012,1,0,0,0,0,0,400,2,400,10,100,0,0,0,0,0,0,0,9.2857342,0,0,0,0,0,0,0,0,0,0,0,0,0,90.7142658,0,0,0,750,48,48,4,0,0,2.857142857,420,38.7449
2012,1,0,0,0,0,0,400,2,400,10,100,0,0,0,0,0,0,0,9.2857342,0,0,0,0,0,0,0,0,0,0,0,0,0,90.7142658,0,0,0,750,48,48,4,0,0,2.857142857,480,36.0729
2012,1,0,0,0,0,0,400,2,400,10,100,0,0,0,0,0,0,0,9.2857342,0,0,0,0,0,0,0,0,0,0,0,0,0,90.7142658,0,0,0,750,48,48,4,0,0,2.857142857,540,35.1012
2008,1,0,0,0,0,0,500,4,500,2,100,0,0,0,0,0,0,0,7.4448943,0,0,0,0,0,0,0,0,0,0,0,0,0,92.5551057,0,0,0,600,25,25,50,0,0,1.25,30,42.289
2008,1,0,0,0,0,0,500,4,500,2,100,0,0,0,0,0,0,0,7.4448943,0,0,0,0,0,0,0,0,0,0,0,0,0,92.5551057,0,0,0,600,25,25,50,0,0,1.25,60,40.5844
2008,1,0,0,0,0,0,500,4,500,2,100,0,0,0,0,0,0,0,7.4448943,0,0,0,0,0,0,0,0,0,0,0,0,0,92.5551057,0,0,0,600,25,25,50,0,0,1.25,90,37.1753
2008,1,0,0,0,0,0,500,4,500,2,100,0,0,0,0,0,0,0,7.4448943,0,0,0,0,0,0,0,0,0,0,0,0,0,92.5551057,0,0,0,600,25,25,50,0,0,1.25,120,34.0097
2008,1,0,0,0,0,0,500,4,500,2,100,0,0,0,0,0,0,0,7.4448943,0,0,0,0,0,0,0,0,0,0,0,0,0,92.5551057,0,0,0,600,25,25,50,0,0,1.25,150,31.0877
2008,1,0,0,0,0,0,500,4,500,2,100,0,0,0,0,0,0,0,7.4448943,0,0,0,0,0,0,0,0,0,0,0,0,0,92.5551057,0,0,0,600,25,25,50,0,0,1.25,180,29.1396
2008,1,0,0,0,0,0,500,4,500,2,100,0,0,0,0,0,0,0,7.4448943,0,0,0,0,0,0,0,0,0,0,0,0,0,92.5551057,0,0,0,600,25,25,50,0,0,1.25,210,27.6786
2008,1,0,0,0,0,0,500,4,500,2,100,0,0,0,0,0,0,0,7.4448943,0,0,0,0,0,0,0,0,0,0,0,0,0,92.5551057,0,0,0,600,25,25,50,0,0,1.25,240,26.7045
2008,1,0,0,0,0,0,500,4,500,2,100,0,0,0,0,0,0,0,7.4448943,0,0,0,0,0,0,0,0,0,0,0,0,0,92.5551057,0,0,0,650,25,25,50,0,0,1.25,30,53.2468
2008,1,0,0,0,0,0,500,4,500,2,100,0,0,0,0,0,0,0,7.4448943,0,0,0,0,0,0,0,0,0,0,0,0,0,92.5551057,0,0,0,650,25,25,50,0,0,1.25,60,49.8377
2008,1,0,0,0,0,0,500,4,500,2,100,0,0,0,0,0,0,0,7.4448943,0,0,0,0,0,0,0,0,0,0,0,0,0,92.5551057,0,0,0,650,25,25,50,0,0,1.25,90,48.1331
2008,1,0,0,0,0,0,500,4,500,2,100,0,0,0,0,0,0,0,7.4448943,0,0,0,0,0,0,0,0,0,0,0,0,0,92.5551057,0,0,0,650,25,25,50,0,0,1.25,120,46.6721
2008,1,0,0,0,0,0,500,4,500,2,100,0,0,0,0,0,0,0,7.4448943,0,0,0,0,0,0,0,0,0,0,0,0,0,92.5551057,0,0,0,650,25,25,50,0,0,1.25,150,45.4545
2008,1,0,0,0,0,0,500,4,500,2,100,0,0,0,0,0,0,0,7.4448943,0,0,0,0,0,0,0,0,0,0,0,0,0,92.5551057,0,0,0,650,25,25,50,0,0,1.25,180,44.724
2008,1,0,0,0,0,0,500,4,500,2,100,0,0,0,0,0,0,0,7.4448943,0,0,0,0,0,0,0,0,0,0,0,0,0,92.5551057,0,0,0,650,25,25,50,0,0,1.25,210,43.0195
2008,1,0,0,0,0,0,500,4,500,2,100,0,0,0,0,0,0,0,7.4448943,0,0,0,0,0,0,0,0,0,0,0,0,0,92.5551057,0,0,0,650,25,25,50,0,0,1.25,240,43.263
2008,1,0,0,0,0,0,500,4,500,2,100,0,0,0,0,0,0,0,7.4448943,0,0,0,0,0,0,0,0,0,0,0,0,0,92.5551057,0,0,0,700,25,25,50,0,0,1.25,30,67.8571
2008,1,0,0,0,0,0,500,4,500,2,100,0,0,0,0,0,0,0,7.4448943,0,0,0,0,0,0,0,0,0,0,0,0,0,92.5551057,0,0,0,700,25,25,50,0,0,1.25,60,67.6136
2008,1,0,0,0,0,0,500,4,500,2,100,0,0,0,0,0,0,0,7.4448943,0,0,0,0,0,0,0,0,0,0,0,0,0,92.5551057,0,0,0,700,25,25,50,0,0,1.25,90,67.1266
2008,1,0,0,0,0,0,500,4,500,2,100,0,0,0,0,0,0,0,7.4448943,0,0,0,0,0,0,0,0,0,0,0,0,0,92.5551057,0,0,0,700,25,25,50,0,0,1.25,120,66.6396
2008,1,0,0,0,0,0,500,4,500,2,100,0,0,0,0,0,0,0,7.4448943,0,0,0,0,0,0,0,0,0,0,0,0,0,92.5551057,0,0,0,700,25,25,50,0,0,1.25,150,66.3961
2008,1,0,0,0,0,0,500,4,500,2,100,0,0,0,0,0,0,0,7.4448943,0,0,0,0,0,0,0,0,0,0,0,0,0,92.5551057,0,0,0,700,25,25,50,0,0,1.25,180,65.9091
2008,1,0,0,0,0,0,500,4,500,2,100,0,0,0,0,0,0,0,7.4448943,0,0,0,0,0,0,0,0,0,0,0,0,0,92.5551057,0,0,0,700,25,25,50,0,0,1.25,210,65.4221
2008,1,0,0,0,0,0,500,4,500,2,100,0,0,0,0,0,0,0,7.4448943,0,0,0,0,0,0,0,0,0,0,0,0,0,92.5551057,0,0,0,700,25,25,50,0,0,1.25,240,64.9351
2005,0,1,0,0,0,0,550,3,700,2,50,0,0,0,0,0,0,0,6.799954,0,0,0,0,0,0,0,0,0,0,0,0,93.200046,0,0,0,0,800,33.33333333,33.33333333,0,33.33333333,0,21.05263158,45,68.2635
2005,0,1,0,0,0,0,550,3,700,2,50,0,0,0,0,0,0,0,6.799954,0,0,0,0,0,0,0,0,0,0,0,0,93.200046,0,0,0,0,800,33.33333333,33.33333333,0,33.33333333,0,21.05263158,60,68.2635
2005,0,1,0,0,0,0,550,3,700,2,50,0,0,0,0,0,0,0,6.799954,0,0,0,0,0,0,0,0,0,0,0,0,93.200046,0,0,0,0,800,33.33333333,33.33333333,0,33.33333333,0,21.05263158,90,67.9641
2005,0,1,0,0,0,0,550,3,700,2,50,0,0,0,0,0,0,0,6.799954,0,0,0,0,0,0,0,0,0,0,0,0,93.200046,0,0,0,0,800,33.33333333,33.33333333,0,33.33333333,0,21.05263158,120,67.6647
2005,0,1,0,0,0,0,550,3,700,2,50,0,0,0,0,0,0,0,6.799954,0,0,0,0,0,0,0,0,0,0,0,0,93.200046,0,0,0,0,800,33.33333333,33.33333333,0,33.33333333,0,21.05263158,150,67.0659
2005,0,1,0,0,0,0,550,3,700,2,50,0,0,0,0,0,0,0,6.799954,0,0,0,0,0,0,0,0,0,0,0,0,93.200046,0,0,0,0,800,33.33333333,33.33333333,0,33.33333333,0,21.05263158,180,67.3653
2005,0,1,0,0,0,0,550,3,700,2,50,0,0,0,0,0,0,0,6.799954,0,0,0,0,0,0,0,0,0,0,0,0,93.200046,0,0,0,0,800,33.33333333,33.33333333,0,33.33333333,0,21.05263158,210,67.6647
2005,0,1,0,0,0,0,550,3,700,2,50,0,0,0,0,0,0,0,6.799954,0,0,0,0,0,0,0,0,0,0,0,0,93.200046,0,0,0,0,800,33.33333333,33.33333333,0,33.33333333,0,21.05263158,240,67.9641
2005,0,1,0,0,0,0,550,3,700,2,50,0,0,0,0,0,0,0,6.799954,0,0,0,0,0,0,0,0,0,0,0,0,93.200046,0,0,0,0,800,33.33333333,33.33333333,0,33.33333333,0,21.05263158,270,68.2635
2005,0,1,0,0,0,0,550,3,700,2,50,0,0,0,0,0,0,0,6.799954,0,0,0,0,0,0,0,0,0,0,0,0,93.200046,0,0,0,0,800,33.33333333,33.33333333,0,33.33333333,0,21.05263158,300,67.9641
2005,0,1,0,0,0,0,550,3,700,2,50,0,0,0,0,0,0,0,6.799954,0,0,0,0,0,0,0,0,0,0,0,0,93.200046,0,0,0,0,800,33.33333333,33.33333333,0,33.33333333,0,21.05263158,330,67.6647
2005,0,1,0,0,0,0,550,3,700,2,50,0,0,0,0,0,0,0,6.799954,0,0,0,0,0,0,0,0,0,0,0,0,93.200046,0,0,0,0,800,33.33333333,33.33333333,0,33.33333333,0,21.05263158,360,67.9641
2005,0,1,0,0,0,0,550,3,700,2,50,0,0,0,0,0,0,0,9.5813841,0,0,0,0,0,0,0,0,0,0,0,0,90.4186159,0,0,0,0,800,33.33333333,33.33333333,0,33.33333333,0,21.05263158,45,78.1437
2005,0,1,0,0,0,0,550,3,700,2,50,0,0,0,0,0,0,0,9.5813841,0,0,0,0,0,0,0,0,0,0,0,0,90.4186159,0,0,0,0,800,33.33333333,33.33333333,0,33.33333333,0,21.05263158,60,78.1437
2005,0,1,0,0,0,0,550,3,700,2,50,0,0,0,0,0,0,0,9.5813841,0,0,0,0,0,0,0,0,0,0,0,0,90.4186159,0,0,0,0,800,33.33333333,33.33333333,0,33.33333333,0,21.05263158,90,77.5449
2005,0,1,0,0,0,0,550,3,700,2,50,0,0,0,0,0,0,0,9.5813841,0,0,0,0,0,0,0,0,0,0,0,0,90.4186159,0,0,0,0,800,33.33333333,33.33333333,0,33.33333333,0,21.05263158,120,77.2455
2005,0,1,0,0,0,0,550,3,700,2,50,0,0,0,0,0,0,0,9.5813841,0,0,0,0,0,0,0,0,0,0,0,0,90.4186159,0,0,0,0,800,33.33333333,33.33333333,0,33.33333333,0,21.05263158,150,77.8443
2005,0,1,0,0,0,0,550,3,700,2,50,0,0,0,0,0,0,0,9.5813841,0,0,0,0,0,0,0,0,0,0,0,0,90.4186159,0,0,0,0,800,33.33333333,33.33333333,0,33.33333333,0,21.05263158,180,77.8443
2005,0,1,0,0,0,0,550,3,700,2,50,0,0,0,0,0,0,0,9.5813841,0,0,0,0,0,0,0,0,0,0,0,0,90.4186159,0,0,0,0,800,33.33333333,33.33333333,0,33.33333333,0,21.05263158,210,77.5449
2005,0,1,0,0,0,0,550,3,700,2,50,0,0,0,0,0,0,0,9.5813841,0,0,0,0,0,0,0,0,0,0,0,0,90.4186159,0,0,0,0,800,33.33333333,33.33333333,0,33.33333333,0,21.05263158,240,77.5449
2005,0,1,0,0,0,0,550,3,700,2,50,0,0,0,0,0,0,0,9.5813841,0,0,0,0,0,0,0,0,0,0,0,0,90.4186159,0,0,0,0,800,33.33333333,33.33333333,0,33.33333333,0,21.05263158,270,77.8443
2005,0,1,0,0,0,0,550,3,700,2,50,0,0,0,0,0,0,0,9.5813841,0,0,0,0,0,0,0,0,0,0,0,0,90.4186159,0,0,0,0,800,33.33333333,33.33333333,0,33.33333333,0,21.05263158,300,78.4431
2005,0,1,0,0,0,0,550,3,700,2,50,0,0,0,0,0,0,0,9.5813841,0,0,0,0,0,0,0,0,0,0,0,0,90.4186159,0,0,0,0,800,33.33333333,33.33333333,0,33.33333333,0,21.05263158,330,77.8443
2005,0,1,0,0,0,0,550,3,700,2,50,0,0,0,0,0,0,0,9.5813841,0,0,0,0,0,0,0,0,0,0,0,0,90.4186159,0,0,0,0,800,33.33333333,33.33333333,0,33.33333333,0,21.05263158,360,77.5449
2005,0,1,0,0,0,0,550,3,700,2,50,0,0,0,0,0,0,0,13.2599768,0,0,0,0,0,0,0,0,0,0,0,0,86.7400232,0,0,0,0,800,33.33333333,33.33333333,0,33.33333333,0,21.05263158,45,83.5329
2005,0,1,0,0,0,0,550,3,700,2,50,0,0,0,0,0,0,0,13.2599768,0,0,0,0,0,0,0,0,0,0,0,0,86.7400232,0,0,0,0,800,33.33333333,33.33333333,0,33.33333333,0,21.05263158,60,83.2335
2005,0,1,0,0,0,0,550,3,700,2,50,0,0,0,0,0,0,0,13.2599768,0,0,0,0,0,0,0,0,0,0,0,0,86.7400232,0,0,0,0,800,33.33333333,33.33333333,0,33.33333333,0,21.05263158,90,82.9341
2005,0,1,0,0,0,0,550,3,700,2,50,0,0,0,0,0,0,0,13.2599768,0,0,0,0,0,0,0,0,0,0,0,0,86.7400232,0,0,0,0,800,33.33333333,33.33333333,0,33.33333333,0,21.05263158,120,82.6347
2005,0,1,0,0,0,0,550,3,700,2,50,0,0,0,0,0,0,0,13.2599768,0,0,0,0,0,0,0,0,0,0,0,0,86.7400232,0,0,0,0,800,33.33333333,33.33333333,0,33.33333333,0,21.05263158,150,83.8323
2005,0,1,0,0,0,0,550,3,700,2,50,0,0,0,0,0,0,0,13.2599768,0,0,0,0,0,0,0,0,0,0,0,0,86.7400232,0,0,0,0,800,33.33333333,33.33333333,0,33.33333333,0,21.05263158,180,83.5329
2005,0,1,0,0,0,0,550,3,700,2,50,0,0,0,0,0,0,0,13.2599768,0,0,0,0,0,0,0,0,0,0,0,0,86.7400232,0,0,0,0,800,33.33333333,33.33333333,0,33.33333333,0,21.05263158,210,84.1317
2005,0,1,0,0,0,0,550,3,700,2,50,0,0,0,0,0,0,0,13.2599768,0,0,0,0,0,0,0,0,0,0,0,0,86.7400232,0,0,0,0,800,33.33333333,33.33333333,0,33.33333333,0,21.05263158,240,85.3293
2005,0,1,0,0,0,0,550,3,700,2,50,0,0,0,0,0,0,0,13.2599768,0,0,0,0,0,0,0,0,0,0,0,0,86.7400232,0,0,0,0,800,33.33333333,33.33333333,0,33.33333333,0,21.05263158,270,84.1317
2005,0,1,0,0,0,0,550,3,700,2,50,0,0,0,0,0,0,0,13.2599768,0,0,0,0,0,0,0,0,0,0,0,0,86.7400232,0,0,0,0,800,33.33333333,33.33333333,0,33.33333333,0,21.05263158,300,83.8323
2005,0,1,0,0,0,0,550,3,700,2,50,0,0,0,0,0,0,0,13.2599768,0,0,0,0,0,0,0,0,0,0,0,0,86.7400232,0,0,0,0,800,33.33333333,33.33333333,0,33.33333333,0,21.05263158,330,84.4311
2005,0,1,0,0,0,0,550,3,700,2,50,0,0,0,0,0,0,0,13.2599768,0,0,0,0,0,0,0,0,0,0,0,0,86.7400232,0,0,0,0,800,33.33333333,33.33333333,0,33.33333333,0,21.05263158,360,84.4311
2005,0,1,0,0,0,0,550,3,700,2,50,0,0,0,0,0,0,0,18.9966601,0,0,0,0,0,0,0,0,0,0,0,0,81.0033399,0,0,0,0,800,33.33333333,33.33333333,0,33.33333333,0,21.05263158,45,86.5269
2005,0,1,0,0,0,0,550,3,700,2,50,0,0,0,0,0,0,0,18.9966601,0,0,0,0,0,0,0,0,0,0,0,0,81.0033399,0,0,0,0,800,33.33333333,33.33333333,0,33.33333333,0,21.05263158,60,87.4251
2005,0,1,0,0,0,0,550,3,700,2,50,0,0,0,0,0,0,0,18.9966601,0,0,0,0,0,0,0,0,0,0,0,0,81.0033399,0,0,0,0,800,33.33333333,33.33333333,0,33.33333333,0,21.05263158,90,88.024
2005,0,1,0,0,0,0,550,3,700,2,50,0,0,0,0,0,0,0,18.9966601,0,0,0,0,0,0,0,0,0,0,0,0,81.0033399,0,0,0,0,800,33.33333333,33.33333333,0,33.33333333,0,21.05263158,120,88.3234
2005,0,1,0,0,0,0,550,3,700,2,50,0,0,0,0,0,0,0,18.9966601,0,0,0,0,0,0,0,0,0,0,0,0,81.0033399,0,0,0,0,800,33.33333333,33.33333333,0,33.33333333,0,21.05263158,150,89.2216
2005,0,1,0,0,0,0,550,3,700,2,50,0,0,0,0,0,0,0,18.9966601,0,0,0,0,0,0,0,0,0,0,0,0,81.0033399,0,0,0,0,800,33.33333333,33.33333333,0,33.33333333,0,21.05263158,180,88.9222
2005,0,1,0,0,0,0,550,3,700,2,50,0,0,0,0,0,0,0,18.9966601,0,0,0,0,0,0,0,0,0,0,0,0,81.0033399,0,0,0,0,800,33.33333333,33.33333333,0,33.33333333,0,21.05263158,210,88.3234
2005,0,1,0,0,0,0,550,3,700,2,50,0,0,0,0,0,0,0,18.9966601,0,0,0,0,0,0,0,0,0,0,0,0,81.0033399,0,0,0,0,800,33.33333333,33.33333333,0,33.33333333,0,21.05263158,240,88.3234
2005,0,1,0,0,0,0,550,3,700,2,50,0,0,0,0,0,0,0,18.9966601,0,0,0,0,0,0,0,0,0,0,0,0,81.0033399,0,0,0,0,800,33.33333333,33.33333333,0,33.33333333,0,21.05263158,270,87.1257
2005,0,1,0,0,0,0,550,3,700,2,50,0,0,0,0,0,0,0,18.9966601,0,0,0,0,0,0,0,0,0,0,0,0,81.0033399,0,0,0,0,800,33.33333333,33.33333333,0,33.33333333,0,21.05263158,300,88.3234
2005,0,1,0,0,0,0,550,3,700,2,50,0,0,0,0,0,0,0,18.9966601,0,0,0,0,0,0,0,0,0,0,0,0,81.0033399,0,0,0,0,800,33.33333333,33.33333333,0,33.33333333,0,21.05263158,330,88.024
2005,0,1,0,0,0,0,550,3,700,2,50,0,0,0,0,0,0,0,18.9966601,0,0,0,0,0,0,0,0,0,0,0,0,81.0033399,0,0,0,0,800,33.33333333,33.33333333,0,33.33333333,0,21.05263158,360,87.7246
2005,0,1,0,0,0,0,550,3,700,2,50,0,0,0,0,0,0,0,23.8205129,0,0,0,0,0,0,0,0,0,0,0,0,76.1794871,0,0,0,0,800,33.33333333,33.33333333,0,33.33333333,0,21.05263158,45,88.024
2005,0,1,0,0,0,0,550,3,700,2,50,0,0,0,0,0,0,0,23.8205129,0,0,0,0,0,0,0,0,0,0,0,0,76.1794871,0,0,0,0,800,33.33333333,33.33333333,0,33.33333333,0,21.05263158,60,88.024
2005,0,1,0,0,0,0,550,3,700,2,50,0,0,0,0,0,0,0,23.8205129,0,0,0,0,0,0,0,0,0,0,0,0,76.1794871,0,0,0,0,800,33.33333333,33.33333333,0,33.33333333,0,21.05263158,90,88.024
2005,0,1,0,0,0,0,550,3,700,2,50,0,0,0,0,0,0,0,23.8205129,0,0,0,0,0,0,0,0,0,0,0,0,76.1794871,0,0,0,0,800,33.33333333,33.33333333,0,33.33333333,0,21.05263158,120,88.3234
2005,0,1,0,0,0,0,550,3,700,2,50,0,0,0,0,0,0,0,23.8205129,0,0,0,0,0,0,0,0,0,0,0,0,76.1794871,0,0,0,0,800,33.33333333,33.33333333,0,33.33333333,0,21.05263158,150,88.024
2005,0,1,0,0,0,0,550,3,700,2,50,0,0,0,0,0,0,0,23.8205129,0,0,0,0,0,0,0,0,0,0,0,0,76.1794871,0,0,0,0,800,33.33333333,33.33333333,0,33.33333333,0,21.05263158,180,87.4251
2005,0,1,0,0,0,0,550,3,700,2,50,0,0,0,0,0,0,0,23.8205129,0,0,0,0,0,0,0,0,0,0,0,0,76.1794871,0,0,0,0,800,33.33333333,33.33333333,0,33.33333333,0,21.05263158,210,88.3234
2005,0,1,0,0,0,0,550,3,700,2,50,0,0,0,0,0,0,0,23.8205129,0,0,0,0,0,0,0,0,0,0,0,0,76.1794871,0,0,0,0,800,33.33333333,33.33333333,0,33.33333333,0,21.05263158,240,88.3234
2005,0,1,0,0,0,0,550,3,700,2,50,0,0,0,0,0,0,0,23.8205129,0,0,0,0,0,0,0,0,0,0,0,0,76.1794871,0,0,0,0,800,33.33333333,33.33333333,0,33.33333333,0,21.05263158,270,88.024
2005,0,1,0,0,0,0,550,3,700,2,50,0,0,0,0,0,0,0,23.8205129,0,0,0,0,0,0,0,0,0,0,0,0,76.1794871,0,0,0,0,800,33.33333333,33.33333333,0,33.33333333,0,21.05263158,300,88.024
2005,0,1,0,0,0,0,550,3,700,2,50,0,0,0,0,0,0,0,23.8205129,0,0,0,0,0,0,0,0,0,0,0,0,76.1794871,0,0,0,0,800,33.33333333,33.33333333,0,33.33333333,0,21.05263158,330,88.024
2005,0,1,0,0,0,0,550,3,700,2,50,0,0,0,0,0,0,0,23.8205129,0,0,0,0,0,0,0,0,0,0,0,0,76.1794871,0,0,0,0,800,33.33333333,33.33333333,0,33.33333333,0,21.05263158,360,88.3234
2005,0,1,0,0,0,0,800,3,700,2,50,0,0,0,0,0,0,0,13.111684,0,0,0,0,1.1183486,0,0,0,0,0,0,0,85.7699673,0,0,0,0,800,33.33333333,33.33333333,0,33.33333333,0,21.05263158,45,69.1525
2005,0,1,0,0,0,0,800,3,700,2,50,0,0,0,0,0,0,0,13.111684,0,0,0,0,1.1183486,0,0,0,0,0,0,0,85.7699673,0,0,0,0,800,33.33333333,33.33333333,0,33.33333333,0,21.05263158,60,70.9322
2005,0,1,0,0,0,0,800,3,700,2,50,0,0,0,0,0,0,0,13.111684,0,0,0,0,1.1183486,0,0,0,0,0,0,0,85.7699673,0,0,0,0,800,33.33333333,33.33333333,0,33.33333333,0,21.05263158,90,70.9322
2005,0,1,0,0,0,0,800,3,700,2,50,0,0,0,0,0,0,0,13.111684,0,0,0,0,1.1183486,0,0,0,0,0,0,0,85.7699673,0,0,0,0,800,33.33333333,33.33333333,0,33.33333333,0,21.05263158,120,72.2034
2005,0,1,0,0,0,0,800,3,700,2,50,0,0,0,0,0,0,0,13.111684,0,0,0,0,1.1183486,0,0,0,0,0,0,0,85.7699673,0,0,0,0,800,33.33333333,33.33333333,0,33.33333333,0,21.05263158,150,70.1695
2005,0,1,0,0,0,0,800,3,700,2,50,0,0,0,0,0,0,0,13.111684,0,0,0,0,1.1183486,0,0,0,0,0,0,0,85.7699673,0,0,0,0,800,33.33333333,33.33333333,0,33.33333333,0,21.05263158,180,67.8814
2005,0,1,0,0,0,0,800,3,700,2,50,0,0,0,0,0,0,0,13.111684,0,0,0,0,1.1183486,0,0,0,0,0,0,0,85.7699673,0,0,0,0,800,33.33333333,33.33333333,0,33.33333333,0,21.05263158,210,68.3898
2005,0,1,0,0,0,0,800,3,700,2,50,0,0,0,0,0,0,0,13.111684,0,0,0,0,1.1183486,0,0,0,0,0,0,0,85.7699673,0,0,0,0,800,33.33333333,33.33333333,0,33.33333333,0,21.05263158,240,69.9153
2005,0,1,0,0,0,0,800,3,700,2,50,0,0,0,0,0,0,0,13.111684,0,0,0,0,1.1183486,0,0,0,0,0,0,0,85.7699673,0,0,0,0,800,33.33333333,33.33333333,0,33.33333333,0,21.05263158,270,69.4068
2005,0,1,0,0,0,0,800,3,700,2,50,0,0,0,0,0,0,0,13.111684,0,0,0,0,1.1183486,0,0,0,0,0,0,0,85.7699673,0,0,0,0,800,33.33333333,33.33333333,0,33.33333333,0,21.05263158,300,68.8983
2005,0,1,0,0,0,0,800,3,700,2,50,0,0,0,0,0,0,0,13.111684,0,0,0,0,1.1183486,0,0,0,0,0,0,0,85.7699673,0,0,0,0,800,33.33333333,33.33333333,0,33.33333333,0,21.05263158,330,68.6441
2005,0,1,0,0,0,0,800,3,700,2,50,0,0,0,0,0,0,0,13.111684,0,0,0,0,1.1183486,0,0,0,0,0,0,0,85.7699673,0,0,0,0,800,33.33333333,33.33333333,0,33.33333333,0,21.05263158,360,68.8983
2005,0,1,0,0,0,0,800,3,700,2,50,0,0,0,0,0,0,0,12.9666715,0,0,0,0,2.2119598,0,0,0,0,0,0,0,84.8213687,0,0,0,0,800,33.33333333,33.33333333,0,33.33333333,0,21.05263158,45,78.0508
2005,0,1,0,0,0,0,800,3,700,2,50,0,0,0,0,0,0,0,12.9666715,0,0,0,0,2.2119598,0,0,0,0,0,0,0,84.8213687,0,0,0,0,800,33.33333333,33.33333333,0,33.33333333,0,21.05263158,60,78.0508
2005,0,1,0,0,0,0,800,3,700,2,50,0,0,0,0,0,0,0,12.9666715,0,0,0,0,2.2119598,0,0,0,0,0,0,0,84.8213687,0,0,0,0,800,33.33333333,33.33333333,0,33.33333333,0,21.05263158,90,79.5763
2005,0,1,0,0,0,0,800,3,700,2,50,0,0,0,0,0,0,0,12.9666715,0,0,0,0,2.2119598,0,0,0,0,0,0,0,84.8213687,0,0,0,0,800,33.33333333,33.33333333,0,33.33333333,0,21.05263158,120,77.2881
2005,0,1,0,0,0,0,800,3,700,2,50,0,0,0,0,0,0,0,12.9666715,0,0,0,0,2.2119598,0,0,0,0,0,0,0,84.8213687,0,0,0,0,800,33.33333333,33.33333333,0,33.33333333,0,21.05263158,150,76.2712
2005,0,1,0,0,0,0,800,3,700,2,50,0,0,0,0,0,0,0,12.9666715,0,0,0,0,2.2119598,0,0,0,0,0,0,0,84.8213687,0,0,0,0,800,33.33333333,33.33333333,0,33.33333333,0,21.05263158,180,75.7627
2005,0,1,0,0,0,0,800,3,700,2,50,0,0,0,0,0,0,0,12.9666715,0,0,0,0,2.2119598,0,0,0,0,0,0,0,84.8213687,0,0,0,0,800,33.33333333,33.33333333,0,33.33333333,0,21.05263158,210,77.5424
2005,0,1,0,0,0,0,800,3,700,2,50,0,0,0,0,0,0,0,12.9666715,0,0,0,0,2.2119598,0,0,0,0,0,0,0,84.8213687,0,0,0,0,800,33.33333333,33.33333333,0,33.33333333,0,21.05263158,240,75.2542
2005,0,1,0,0,0,0,800,3,700,2,50,0,0,0,0,0,0,0,12.9666715,0,0,0,0,2.2119598,0,0,0,0,0,0,0,84.8213687,0,0,0,0,800,33.33333333,33.33333333,0,33.33333333,0,21.05263158,270,75.5085
2005,0,1,0,0,0,0,800,3,700,2,50,0,0,0,0,0,0,0,12.9666715,0,0,0,0,2.2119598,0,0,0,0,0,0,0,84.8213687,0,0,0,0,800,33.33333333,33.33333333,0,33.33333333,0,21.05263158,300,75.5085
2005,0,1,0,0,0,0,800,3,700,2,50,0,0,0,0,0,0,0,12.9666715,0,0,0,0,2.2119598,0,0,0,0,0,0,0,84.8213687,0,0,0,0,800,33.33333333,33.33333333,0,33.33333333,0,21.05263158,330,76.7797
2005,0,1,0,0,0,0,800,3,700,2,50,0,0,0,0,0,0,0,12.9666715,0,0,0,0,2.2119598,0,0,0,0,0,0,0,84.8213687,0,0,0,0,800,33.33333333,33.33333333,0,33.33333333,0,21.05263158,360,75.2542
2005,0,1,0,0,0,0,800,3,700,2,50,0,0,0,0,0,0,0,12.6313899,0,0,0,0,4.7404825,0,0,0,0,0,0,0,82.6281276,0,0,0,0,800,33.33333333,33.33333333,0,33.33333333,0,21.05263158,45,80.0847
2005,0,1,0,0,0,0,800,3,700,2,50,0,0,0,0,0,0,0,12.6313899,0,0,0,0,4.7404825,0,0,0,0,0,0,0,82.6281276,0,0,0,0,800,33.33333333,33.33333333,0,33.33333333,0,21.05263158,60,82.1186
2005,0,1,0,0,0,0,800,3,700,2,50,0,0,0,0,0,0,0,12.6313899,0,0,0,0,4.7404825,0,0,0,0,0,0,0,82.6281276,0,0,0,0,800,33.33333333,33.33333333,0,33.33333333,0,21.05263158,90,82.8814
2005,0,1,0,0,0,0,800,3,700,2,50,0,0,0,0,0,0,0,12.6313899,0,0,0,0,4.7404825,0,0,0,0,0,0,0,82.6281276,0,0,0,0,800,33.33333333,33.33333333,0,33.33333333,0,21.05263158,120,83.1356
2005,0,1,0,0,0,0,800,3,700,2,50,0,0,0,0,0,0,0,12.6313899,0,0,0,0,4.7404825,0,0,0,0,0,0,0,82.6281276,0,0,0,0,800,33.33333333,33.33333333,0,33.33333333,0,21.05263158,150,84.1525
2005,0,1,0,0,0,0,800,3,700,2,50,0,0,0,0,0,0,0,12.6313899,0,0,0,0,4.7404825,0,0,0,0,0,0,0,82.6281276,0,0,0,0,800,33.33333333,33.33333333,0,33.33333333,0,21.05263158,180,84.1525
2005,0,1,0,0,0,0,800,3,700,2,50,0,0,0,0,0,0,0,12.6313899,0,0,0,0,4.7404825,0,0,0,0,0,0,0,82.6281276,0,0,0,0,800,33.33333333,33.33333333,0,33.33333333,0,21.05263158,210,83.1356
2005,0,1,0,0,0,0,800,3,700,2,50,0,0,0,0,0,0,0,12.6313899,0,0,0,0,4.7404825,0,0,0,0,0,0,0,82.6281276,0,0,0,0,800,33.33333333,33.33333333,0,33.33333333,0,21.05263158,240,84.4068
2005,0,1,0,0,0,0,800,3,700,2,50,0,0,0,0,0,0,0,12.6313899,0,0,0,0,4.7404825,0,0,0,0,0,0,0,82.6281276,0,0,0,0,800,33.33333333,33.33333333,0,33.33333333,0,21.05263158,270,83.8983
2005,0,1,0,0,0,0,800,3,700,2,50,0,0,0,0,0,0,0,12.6313899,0,0,0,0,4.7404825,0,0,0,0,0,0,0,82.6281276,0,0,0,0,800,33.33333333,33.33333333,0,33.33333333,0,21.05263158,300,84.1525
2005,0,1,0,0,0,0,800,3,700,2,50,0,0,0,0,0,0,0,12.6313899,0,0,0,0,4.7404825,0,0,0,0,0,0,0,82.6281276,0,0,0,0,800,33.33333333,33.33333333,0,33.33333333,0,21.05263158,330,83.6441
2005,0,1,0,0,0,0,800,3,700,2,50,0,0,0,0,0,0,0,12.6313899,0,0,0,0,4.7404825,0,0,0,0,0,0,0,82.6281276,0,0,0,0,800,33.33333333,33.33333333,0,33.33333333,0,21.05263158,360,83.6441
2005,0,1,0,0,0,0,800,3,700,2,50,0,0,0,0,0,0,0,12.4436973,0,0,0,0,6.1559652,0,0,0,0,0,0,0,81.4003375,0,0,0,0,800,33.33333333,33.33333333,0,33.33333333,0,21.05263158,45,80.339
2005,0,1,0,0,0,0,800,3,700,2,50,0,0,0,0,0,0,0,12.4436973,0,0,0,0,6.1559652,0,0,0,0,0,0,0,81.4003375,0,0,0,0,800,33.33333333,33.33333333,0,33.33333333,0,21.05263158,60,80.0847
2005,0,1,0,0,0,0,800,3,700,2,50,0,0,0,0,0,0,0,12.4436973,0,0,0,0,6.1559652,0,0,0,0,0,0,0,81.4003375,0,0,0,0,800,33.33333333,33.33333333,0,33.33333333,0,21.05263158,90,79.8305
2005,0,1,0,0,0,0,800,3,700,2,50,0,0,0,0,0,0,0,12.4436973,0,0,0,0,6.1559652,0,0,0,0,0,0,0,81.4003375,0,0,0,0,800,33.33333333,33.33333333,0,33.33333333,0,21.05263158,120,81.8644
2005,0,1,0,0,0,0,800,3,700,2,50,0,0,0,0,0,0,0,12.4436973,0,0,0,0,6.1559652,0,0,0,0,0,0,0,81.4003375,0,0,0,0,800,33.33333333,33.33333333,0,33.33333333,0,21.05263158,150,80.0847
2005,0,1,0,0,0,0,800,3,700,2,50,0,0,0,0,0,0,0,12.4436973,0,0,0,0,6.1559652,0,0,0,0,0,0,0,81.4003375,0,0,0,0,800,33.33333333,33.33333333,0,33.33333333,0,21.05263158,180,79.322
2005,0,1,0,0,0,0,800,3,700,2,50,0,0,0,0,0,0,0,12.4436973,0,0,0,0,6.1559652,0,0,0,0,0,0,0,81.4003375,0,0,0,0,800,33.33333333,33.33333333,0,33.33333333,0,21.05263158,210,80.339
2005,0,1,0,0,0,0,800,3,700,2,50,0,0,0,0,0,0,0,12.4436973,0,0,0,0,6.1559652,0,0,0,0,0,0,0,81.4003375,0,0,0,0,800,33.33333333,33.33333333,0,33.33333333,0,21.05263158,240,79.5763
2005,0,1,0,0,0,0,800,3,700,2,50,0,0,0,0,0,0,0,12.4436973,0,0,0,0,6.1559652,0,0,0,0,0,0,0,81.4003375,0,0,0,0,800,33.33333333,33.33333333,0,33.33333333,0,21.05263158,270,79.322
2005,0,1,0,0,0,0,800,3,700,2,50,0,0,0,0,0,0,0,12.4436973,0,0,0,0,6.1559652,0,0,0,0,0,0,0,81.4003375,0,0,0,0,800,33.33333333,33.33333333,0,33.33333333,0,21.05263158,300,78.3051
2005,0,1,0,0,0,0,800,3,700,2,50,0,0,0,0,0,0,0,12.4436973,0,0,0,0,6.1559652,0,0,0,0,0,0,0,81.4003375,0,0,0,0,800,33.33333333,33.33333333,0,33.33333333,0,21.05263158,330,78.0508
2005,0,1,0,0,0,0,800,3,700,2,50,0,0,0,0,0,0,0,12.4436973,0,0,0,0,6.1559652,0,0,0,0,0,0,0,81.4003375,0,0,0,0,800,33.33333333,33.33333333,0,33.33333333,0,21.05263158,360,80.8475
2005,0,1,0,0,0,0,550,3,700,2,50,0,0,0,0,0.4618713,0,0,18.2845477,0,0,0,0,4.0664163,0,0,0,0,0,0,0,77.1871647,0,0,0,0,700,34.48275862,34.48275862,0,31.03448276,0,21.05263158,45,44.3967
2005,0,1,0,0,0,0,550,3,700,2,50,0,0,0,0,0.4618713,0,0,18.2845477,0,0,0,0,4.0664163,0,0,0,0,0,0,0,77.1871647,0,0,0,0,700,34.48275862,34.48275862,0,31.03448276,0,21.05263158,60,44.6361
2005,0,1,0,0,0,0,550,3,700,2,50,0,0,0,0,0.4618713,0,0,18.2845477,0,0,0,0,4.0664163,0,0,0,0,0,0,0,77.1871647,0,0,0,0,700,34.48275862,34.48275862,0,31.03448276,0,21.05263158,90,44.1952
2005,0,1,0,0,0,0,550,3,700,2,50,0,0,0,0,0.4618713,0,0,18.2845477,0,0,0,0,4.0664163,0,0,0,0,0,0,0,77.1871647,0,0,0,0,700,34.48275862,34.48275862,0,31.03448276,0,21.05263158,120,43.7551
2005,0,1,0,0,0,0,550,3,700,2,50,0,0,0,0,0.4618713,0,0,18.2845477,0,0,0,0,4.0664163,0,0,0,0,0,0,0,77.1871647,0,0,0,0,700,34.48275862,34.48275862,0,31.03448276,0,21.05263158,150,42.3947
2005,0,1,0,0,0,0,550,3,700,2,50,0,0,0,0,0.4618713,0,0,18.2845477,0,0,0,0,4.0664163,0,0,0,0,0,0,0,77.1871647,0,0,0,0,700,34.48275862,34.48275862,0,31.03448276,0,21.05263158,180,42.1844
2005,0,1,0,0,0,0,550,3,700,2,50,0,0,0,0,0.4618713,0,0,18.2845477,0,0,0,0,4.0664163,0,0,0,0,0,0,0,77.1871647,0,0,0,0,700,34.48275862,34.48275862,0,31.03448276,0,21.05263158,210,41.9731
2005,0,1,0,0,0,0,550,3,700,2,50,0,0,0,0,0.4618713,0,0,18.2845477,0,0,0,0,4.0664163,0,0,0,0,0,0,0,77.1871647,0,0,0,0,700,34.48275862,34.48275862,0,31.03448276,0,21.05263158,240,41.9924
2005,0,1,0,0,0,0,550,3,700,2,50,0,0,0,0,0.4618713,0,0,18.2845477,0,0,0,0,4.0664163,0,0,0,0,0,0,0,77.1871647,0,0,0,0,700,34.48275862,34.48275862,0,31.03448276,0,21.05263158,270,42.0113
