Repository: TaniikeLaboratory/Catalyst-Phylogenetic-Tree

File: input/OCM.csv (part 3 of 23)
year,Preparation,"p(CH4), bar","p(O2), bar",p(CH4)/p(O2),"p total, bar","Contact time, s",O2 conversion,CH4 conversion,COx selectivity,C2H6 selectivity,C2H4 selectivity,C2 selectivity,C2 yield,Ag,Al,Au,B,Ba,Be,Bi,C,Ca,Cd,Ce,Co,Cr,Cs,Cu,Dy,Er,Eu,Fe,Ga,Gd,Ge,Ho,In,Ir,K,La,Li,Lu,Mg,Mn,Mo,Na,Nb,Nd,Ni,P,Pb,Pd,Pr,Pt,Rb,Re,Rh,Ru,Sb,Sc,Si,Sm,Sn,Sr,Ta,Tb,Te,Th,Ti,Tl,Tm,V,W,Y,Yb,Zn,Zr,Temperature_C
2015,Impregnation,0.6144,0.1536,4,1,0.0006356,,25.2,,27.14814815,46.15185185,73.3,18.4716,0,0,0,0,0,0,0,0,0,0,0,0,0,0,0,0,0,0,0,0,0,0,0,0,0,0,0,0,0,0,1.560072,0,2.09563,0,0,0,0,0,0,0,0,0,0,0,0,0,0,95.29648171,0,0,0,0,0,0,0,0,0,0,0,1.047815,0,0,0,0,800
2003,Impregnation,0.762000024,0.238000005,3.201680899,1.013000011,0.14,,29.60000038,37.59999847,39.59999847,22.79999924,62.39999771,18.47039956,0,0,0,0,0,0,0,0,0,0,0,0,0,0,0,0,0,0,0,0,0,0,0,0,0,8.899999619,0,0,0,0,3.5,0,0,0,0,0,0,0,0,0,0,0,0,0,0,0,0,83.09999847,0,0,0,0,0,0,0,0,0,0,0,4.5,0,0,0,0,799.85
1987,n.a.,0.666999996,0.333000004,2.003002882,1.013000011,6,100,41,47,30,15,45,18.45,0,0,0,0,0,0,0,0,0,0,0,0,0,0,0,0,0,0,0,0,0,0,0,0,0,0,0,11.5,0,0,0,0,11.5,0,0,0,0,0,0,77,0,0,0,0,0,0,0,0,0,0,0,0,0,0,0,0,0,0,0,0,0,0,0,0,757.85
2018,IJP-A synthesis,0.454545455,0.151515152,3,1,0.063551785,,32.7,,36.25714286,20.14285714,56.4,18.4428,0,0,0,0,0,0,0,0,0,0,0,0,0,0,0,0,0,0,0,0,0,0,0,0,0,0,0,0,0,0,6.437473141,0,5.956166738,0,0,0,0,0,0,0,0,0,0,0,0,0,0,85.94757198,0,0,0,0,0,0,0,0,0,0,0,1.658788139,0,0,0,0,836
2015,Impregnation,0.75,0.25,3,1,0.039,,34.52055,,,,53.41664603,18.43972,0,0,0,0,0,0,0,0,0,0,0,0,0,0,0,0,0,0,0,0,0,0,0,0,0,0,93.85807,0,0,0,0,0,0,0,0,0,0,0,0,0,0,0,0,0,0,0,0,0,0,0,6.14193,0,0,0,0,0,0,0,0,0,0,0,0,0,750
2018,Slurry,0.461538462,0.153846154,3,1,0.09208506,99.67427,29.1531,,,,63.19218,18.42247943,0,0,0,0,0,0,0,0,0,0,0,0,0,0,0,0,0,0,0,0,0,0,0,0,0,0,0,0,0,0,2.225972071,0,2.081119488,0,0,0,0,0,0,0,0,0,0,0,0,0,0,94.6523487,0,0,0,0,0,0,0,0,0,0,0,1.040559744,0,0,0,0,860
1997,Impregnation,0.800000012,0.200000003,4,1.013000011,0.035,,29.10000038,,,,63.29999924,18.42030002,0,84,0,0,0,0,0,0,0,0,0,0,0,0,0,0,0,0,0,0,0,0,0,0,0,0,5.599999905,0,0,0,0,0,0,0,0,0,0,0,0,0,0,0,0,0,0,0,0,9.399999619,0,0,1,0,0,0,0,0,0,0,0,0,0,0,0,0,799.85
1989,n.a.,0.666999996,0.330000013,2.021212101,1.013000011,0.013,,40,,23,23,46,18.4,0,0,0,0,0,0,0,0,0,0,0,0,0,0,0,0,0,0,0,0,0,0,0,0,0,0,0,5,0,90,0,0,0,0,0,0,0,0,0,0,0,0,0,0,0,0,0,0,5,0,0,0,0,0,0,0,0,0,0,0,0,0,0,0,699.85
2004,Sol-gel,0.670000017,0.330000013,2.030303001,1.013000011,0.3,99,34.20000076,,,,53.79999924,18.39960015,0,0,0,0,32.20000076,0,0,0,0,0,0,0,0,0,0,0,0,0,0,0,0,0,0,0,0,0,0,0,0,0,0,0,0,0,0,0,0,0,0,0,0,0,0,0,0,0,0,0,0,0,33.90000153,0,0,0,0,33.90000153,0,0,0,0,0,0,0,0,774.85
2013,Electrospining,,,7,1,0.000616273,,26.74698336,,,,68.73706,18.38509,0,0,0,0,0,0,0,0,0,0,6.25,0,0,0,0,0,0,0,0,0,0,0,0,0,0,0,93.75,0,0,0,0,0,0,0,0,0,0,0,0,0,0,0,0,0,0,0,0,0,0,0,0,0,0,0,0,0,0,0,0,0,0,0,0,0,495
2014,SCS,0.64,0.16,4,1,0.42962,,,,,,0,18.3737,0,0,0,0,0,0,0,0,0,0,0,0,0,0,0,0,0,0,0,0,0,0,0,0,0,0,0,0,0,0,5.660104851,0,4.233424008,0,0,0,0,0,0,0,0,0,0,0,0,0,0,87.98975914,0,0,0,0,0,0,0,0,0,0,0,2.116712004,0,0,0,0,715
2015,Impregnation,0.75,0.25,3,1,0.039,,34.86301,,,,52.68847985,18.36879,0,0,0,0,0,0,0,0,0,0,0,0,0,0,0,0,0,0,0,0,0,0,0,0,0,0,93.85807,0,0,0,0,0,0,0,0,0,0,0,0,0,0,0,0,0,0,0,0,0,0,0,6.14193,0,0,0,0,0,0,0,0,0,0,0,0,0,600
2010,Impregnation,,,4,1,0.0413283,99.8,25.3,27.3,47.2,25.4,72.6,18.3678,0,0,0,0,0,0,0,0,0,0,4.6857,0,0,0,0,0,0,0,0,0,0,0,0,0,0,0,0,0,0,0,2.38976,0,2.23424,0,0,0,0,0,0,0,0,0,0,0,0,0,0,89.57318,0,0,0,0,0,0,0,0,0,0,0,1.11712,0,0,0,0,840
2013,Impregnation,,,4,1,0.318,99.8,25.3,27.4,47.2,25.4,72.6,18.3678,0,0,0,0,0,0,0,0,0,0,4.632733,0,0,0,0,0,0,0,0,0,0,0,0,0,0,0,0,0,0,0,2.3631,0,2.209244,0,0,0,0,0,0,0,0,0,0,0,0,0,0,89.6903,0,0,0,0,0,0,0,0,0,0,0,1.104622,0,0,0,0,839.85
2001,Impregnation,0.405000001,0.202999994,1.995074034,1.013000011,0.24,,39.90000153,,27,19,46,18.3540007,0,0,0,0,0,0,0,0,0,0,0,0,0,0,0,0,0,0,0,0,0,0,0,0,0,0,0,16.70000076,0,0,0,0,0,0,0,0,0,0,0,0,0,0,0,0,0,0,0,0,0,0,0,0,0,0,0,0,0,0,0,0,83.30000305,0,0,0,779.85
2014,n.a.,0.833333333,0.166666667,5,1,0.051378875,,26.84859,,,,68.30986,18.34023424,0,0,0,0,0,0,0,0,0,0,0,0,0,0,0,0,0,0,0,0,0,0,0,0,0,0,0,0,0,0,2.098362043,0,1.239040128,0,0,0,0,0,0,0,0,0,0,0,0,0,0,96.04307776,0,0,0,0,0,0,0,0,0,0,0,0.619520064,0,0,0,0,800
2018,Slurry,0.461538462,0.153846154,3,1,0.09208506,100,28.99023,,,,63.19218,18.31955832,0,0,0,0,0,0,0,0,0,0,0,0,0,0,0,0,0,0,0,0,0,0,0,0,0,0,0,0,0,0,2.225972071,0,2.081119488,0,0,0,0,0,0,0,0,0,0,0,0,0,0,94.6523487,0,0,0,0,0,0,0,0,0,0,0,1.040559744,0,0,0,0,875
2013,Impregnation,0.666666667,0.333333333,2,1,0.545454545,58.93112,36.55861,37.33634,50.09901,,50.09901,18.31550168,0,0,0,0,0,0,0,0,0,0,0,0,0,0,0,0,0,0,0,0,0,0,0,0,0,0,0,0,0,0,2.226,0,2.082,0,0,0,0,0,0,0,0,0,0,0,0,0,0,94.65541491,0,0,0,0,0,0,0,0,0,0,0,1.041,0,0,0,0,760
2014,n.a.,0.75,0.25,3,1,0.051378875,,35.79041,,,,51.15452,18.30841244,0,0,0,0,0,0,0,0,0,0,0,0,0,0,0,0,0,0,0,0,0,0,0,0,0,0,0,0,0,0,2.098362,0,1.23904,0,0,0,0,0,0,0,0,0,0,0,0,0,0,96.04308,0,0,0,0,0,0,0,0,0,0,0,0.61952,0,0,0,0,910
2014,n.a.,0.833333333,0.166666667,5,1,0.051378875,,26.75439,,,,68.42105,18.30563456,0,0,0,0,0,0,0,0,0,0,0,0,0,0,0,0,0,0,0,0,0,0,0,0,0,0,0,0,0,0,2.098362,0,1.23904,0,0,0,0,0,0,0,0,0,0,0,0,0,0,96.04308,0,0,0,0,0,0,0,0,0,0,0,0.61952,0,0,0,0,810
2017,Impregnation,0.5,0.1,5,1,0.165353,,28.08511,,,,65.16718,18.30227419,0,0,0,0,0,0,0,0,0,0,0,0,0,0,0,0,0,0,0,0,0,0,0,0,0,0,0,0,0,0,2.125483441,0,2.11486291,0,0,0,0,0,0,0,0,0,0,0,0,0,0,93.79586,0,0,0,0,0,0,0,0.929502,0,0,0,1.057431455,0,0,0,0,720
1989,Impregnation,0.136999995,0.059,2.322033882,1,0.04,99.90000153,36.59999847,51,,,50,18.29999924,0,0,0,0,86.40000153,0,0,0,0,0,0,0,0,0,0,0,0,0,0,0,0,0,0,0,0,0,13.60000038,0,0,0,0,0,0,0,0,0,0,0,0,0,0,0,0,0,0,0,0,0,0,0,0,0,0,0,0,0,0,0,0,0,0,0,0,0,799.85
1990,Impregnation,0.136999995,0.059,2.322033882,1.013000011,0.04,99.90000153,36.59999847,51,,,50,18.29999924,0,0,0,0,86.40000153,0,0,0,0,0,0,0,0,0,0,0,0,0,0,0,0,0,0,0,0,0,13.60000038,0,0,0,0,0,0,0,0,0,0,0,0,0,0,0,0,0,0,0,0,0,0,0,0,0,0,0,0,0,0,0,0,0,0,0,0,0,799.85
2017,Impregnation,0.5,0.1,5,1,0.184889,,24.89524,,,,73.44538,18.28440362,0,0,0,0,0,0,0,0,0,0,0,0,0,0,0,0,0,0,0,0,0,0,0,0,0,0,0,0,0,0,2.125483441,0,2.11486291,0,0,0,0,0,0,0,0,0,0,0,0,0,0,92.3924119,0,0,0,0,0,0,0,2.309810297,0,0,0,1.057431455,0,0,0,0,760
1996,Precipitation,0.300000012,0.119999997,2.5,1.013000011,0.01,,34.09999847,,,,53.59999847,18.27759866,0,0,0,0,0,0,0,0,89.90000153,0,0,0,0,0,0,0,0,0,0,0,0,0,0,0,0,9,0,0,0,0,0,0,0,0,0,1.100000024,0,0,0,0,0,0,0,0,0,0,0,0,0,0,0,0,0,0,0,0,0,0,0,0,0,0,0,0,704.85
2010,Impregnation,,,4,1,0.0435584,98.9,25.1,27.2,48.9,23.9,72.8,18.2728,0,0,0,0,0,0,0,0,0,0,1.11905,0,0,0,0,0,0,0,0,0,0,0,0,0,0,0,0,0,0,0,2.2829,0,2.13434,0,0,0,0,0,0,0,0,0,0,0,0,0,0,93.39654,0,0,0,0,0,0,0,0,0,0,0,1.06717,0,0,0,0,840
2013,Impregnation,,,4,1,0.318,98.9,25.1,27.2,48.9,23.9,72.8,18.2728,0,0,0,0,0,0,0,0,0,0,1.106932,0,0,0,0,0,0,0,0,0,0,0,0,0,0,0,0,0,0,0,2.258531,0,2.111482,0,0,0,0,0,0,0,0,0,0,0,0,0,0,93.46731,0,0,0,0,0,0,0,0,0,0,0,1.055741,0,0,0,0,839.85
1989,n.a.,0.333000004,0.166999996,1.994011998,1.013000011,0.39,,29,,,,63,18.27,0,0,0,0,0,0,0,0,0,0,0,0,0,0,0,0,0,0,0,0,0,0,0,0,0,0,0,71.40000153,0,0,0,0,0,0,0,0,0,0,0,0,0,0,0,0,0,0,0,0,0,28.60000038,0,0,0,0,0,0,0,0,0,0,0,0,0,0,779.85
2016,Impregnation,,,3,1,0.000265,100,29,37,,,63,18.27,0,0,0,0,0,0,0,0,0,0,0,0,0,0,0,0,0,0,0,0,0,0,0,0,0,0,0,0,0,0,2.225809608,0,2.081131983,0,0,0,0,0,0,0,0,0,0,0,0,0,0,94.65194208,0,0,0,0,0,0,0,0,0,0,0,1.040565992,0,0,0,0,799.85
2016,Impregnation,,,3,1,0.000265,,21,13,,,87,18.27,0,0,0,0,0,0,0,0,0,0,0,0,0,0,0,0,0,0,0,0,0,0,0,0,0,0,0,0,0,0,2.225809608,0,2.081131983,0,0,0,0,0,0,0,0,0,0,0,0,0,0,94.65194208,0,0,0,0,0,0,0,0,0,0,0,1.040565992,0,0,0,0,774.85
1998,Impregnation,0.800000012,0.200000003,4,1.013000011,,,28.79999924,,,,63.40000153,18.25919996,0,0,0,0,0,0,0,0,98.09999847,0,0.100000001,0,0,0,0,0,0,0,0,0,0,0,0,0,0,0,0,0,0,0,0,0,1.799999952,0,0,0,0,0,0,0,0,0,0,0,0,0,0,0,0,0,0,0,0,0,0,0,0,0,0,0,0,0,0,0,799.85
1987,n.a.,0.666999996,0.333000004,2.003002882,1.013000011,6,100,38,48,34,14,48,18.24,0,0,0,0,0,0,0,0,0,0,33.29999924,0,0,0,0,0,0,0,0,0,0,0,0,0,0,0,0,66.69999695,0,0,0,0,0,0,0,0,0,0,0,0,0,0,0,0,0,0,0,0,0,0,0,0,0,0,0,0,0,0,0,0,0,0,0,0,787.85
2019,Impregnation,0.6,0.2,3,1,0.36,,33.64583,,,,54.1958,18.23462674,0,0,0,0,0,0,0,49.07,0,0,0,0,0,0,0,0,0,0,0,0,0,0,0,0,0,0,0,0,0,0,0.770244648,0,0.72,0,0,0,0,0,0,0,0,0,0,0,0,0,0,49.07,0,0,0,0,0,0,0,0,0,0,0,0.36,0,0,0,0,800
2013,Electrospining,,,7,1,0.000616273,,27.02702382,,,,67.41201,18.21946,0,0,0,0,0,0,0,0,0,0,6.25,0,0,0,0,0,0,0,0,0,0,0,0,0,0,0,93.75,0,0,0,0,0,0,0,0,0,0,0,0,0,0,0,0,0,0,0,0,0,0,0,0,0,0,0,0,0,0,0,0,0,0,0,0,0,555
1994,Therm.decomp.,0.300000012,0.119999997,2.5,1.013000011,2.7,,34.09999847,,,,53.40000153,18.20939971,0,0,0,0,0,0,0,0,89.90000153,0,0,1.100000024,0,0,0,0,0,0,0,0,0,0,0,0,0,9,0,0,0,0,0,0,0,0,0,0,0,0,0,0,0,0,0,0,0,0,0,0,0,0,0,0,0,0,0,0,0,0,0,0,0,0,0,0,749.85
1991,n.a.,0.086999997,0.039999999,2.174999952,1.013000011,5.2,,35,,46,6,52,18.2,0,10.80000019,0,0,0,0,0,0,0,0,0,0,0,0,0,0,0,0,0,0,0,0,0,0,0,0,0,21.60000038,0,67.59999847,0,0,0,0,0,0,0,0,0,0,0,0,0,0,0,0,0,0,0,0,0,0,0,0,0,0,0,0,0,0,0,0,0,0,649.85
2011,Solid-phase technique,0.6875,0.3125,2.2,1,0.1317,59,35,46,34,18,52,18.2,0,0,0,0,0,0,0,0,0,0,0,0,0,0,0,0,0,0,0,0,0,0,0,0,0,0,0,0,0,0,2.249316796,0,0,0,0,0,0,0,0,0,0,2.10216523,0,0,0,0,0,94.59743536,0,0,0,0,0,0,0,0,0,0,0,1.051082615,0,0,0,0,855
2014,Impregnation,0.2,0.05,4,1,0.024,,24.3315508,,34,40.8,74.8,18.2,0,3.33,0,0,0,0,0,0,0,0,0,0,0,0,0,0,0,0,0,0,0,0,0,0,0,0,0,0,0,0,0,0,0,0,0,0,0,0,0,0,0,0,0,0,0,0,0,0,0,0,66.66,0,0,0,0,30,0,0,0,0,0,0,0,0,900
2014,Sol-gel,0.6875,0.3125,2.2,1,0.015820782,93,35,43,37,15,52,18.2,0,0,0,0,0,0,0,0,0,0,0,0,0,0,0,0,0,0,0,0,0,0,0,0,0,0,0,0,0,0,2.225920533,0,2.080299563,0,0,0,0,0,0,0,0,0,0,0,0,0,0,94.65363012,0,0,0,0,0,0,0,0,0,0,0,1.040149782,0,0,0,0,879
2014,Sol-gel,0.6875,0.3125,2.2,1,0.045262375,93,35,43,37,15,52,18.2,0,0,0,0,0,0,0,0,0,0,0,0,0,0,0,0,0,0,0,0,0,0,0,0,0,0,0,0,0,0,2.225920533,0,2.080299563,0,0,0,0,0,0,0,0,0,0,0,0,0,0,94.65363012,0,0,0,0,0,0,0,0,0,0,0,1.040149782,0,0,0,0,878.85
2000,Impregnation,0.090000004,0.02,4.5,1.013000011,1.8,,33,,,39,55,18.15,0,0,0,0,0,0,0,0,0,0,0,0,0,1.200000048,0,0,0,0,0,0,0,0,0,0,0,0,0,0,0,0,0,0,0,0,0,0,0,0,0,0,0,0,0,0,0,0,0,98.19999695,0,0,0,0,0,0,0,0,0,0,0,0.600000024,0,0,0,0,849.85
2019,Impregnation,0.72,0.28,2.6,1,0.010430157,,38.32461,,,,47.35342,18.14801354,0,0,0,0,0,0,0,0,0,0,0,0,0,0,0,0,0,0,0,0,0,0,0,0,0,0,90.90909091,0,0,0,0,0,0,0,0,0,0,0,0,0,0,0,0,0,0,0,0,0,0,0,9.090909091,0,0,0,0,0,0,0,0,0,0,0,0,0,500
1997,Impregnation,0.5,0.100000001,5,1.013000011,0.04,,26.60000038,31.79999924,27.89999962,40.29999924,68.19999886,18.14119996,0,0,0,0,0,0,0,0,0,0,0,0,0,0,0,0,0,0,0,0,0,0,0,0,0,16.70000076,16.70000076,0,0,0,0,0,0,0,0,0,0,0,0,0,0,0,0,0,0,0,0,0,0,0,8.300000191,0,0,0,0,0,0,0,0,0,0,0,0,58.29999924,799.85
2011,Solid-phase technique,0.677419355,0.322580645,2.1,1,0.146333333,75,37,46,38,11,49,18.13,0,0,0,0,0,0,0,0,0,0,0,0,0,0,0,0,0,0,0,0,0,0,0,0,0,2.10216523,0,0,0,0,2.249316796,0,0,0,0,0,0,0,0,0,0,0,0,0,0,0,0,94.59743536,0,0,0,0,0,0,0,0,0,0,0,1.051082615,0,0,0,0,884
2015,Impregnation,0.75,0.25,3,1,0.03945,,35.89041,,,,50.48861242,18.12057,0,0,0,0,0,0,0,0,0,0,0,0,0,0,0,0,0,0,0,0,0,0,0,0,0,0,89.39157,0,0,0,0,0,0,0,0,0,0,0,0,0,0,0,0,0,0,0,0,0,0,0,10.60843,0,0,0,0,0,0,0,0,0,0,0,0,0,550
2013,Sol-gel,0.533333333,0.266666667,2,1,0.18,,42.4,57.3,29.4,13.3,42.7,18.1048,0,0,0,0,0,0,0,0,0,0,0,0,0,0,0,0,0,0,0,0,0,0,0,0,0,0,0,0,0,23.45638656,2.570028364,0,2.402950277,0,0,0,0,0,0,0,0,0,0,0,0,0,0,0,0,0,0,0,0,0,0,70.36915967,0,0,0,1.201475139,0,0,0,0,824.85
2014,Impregnation,0.2,0.05,4,1,0.024,,23.94179894,,31.5,44.1,75.6,18.1,0,0,0,0,0,0,0,0,0,0,0,0,0,0,0,0,0,0,0,0,0,0,0,0,0,0,0,0,0,3.33,0,0,0,0,0,0,0,0,0,0,0,0,0,0,0,0,0,0,0,0,66.66,0,0,0,0,30,0,0,0,0,0,0,0,0,850
1998,Therm.decomp.,0.067000002,0.033,2.030303001,1.013000011,0.1,,47,59.59999847,22.5,16,38.5,18.095,0,0,0,0,0,0,0,0,74,0,0,0,0,0,0,0,0,0,0,0,0,0,0,0,0,0,10,0,0,0,0,0,0,0,0,0,0,0,0,0,0,0,0,0,0,0,0,0,0,0,16,0,0,0,0,0,0,0,0,0,0,0,0,0,829.85
2011,Impregnation,,,3,1,1.95,,27.8,35,42.1,22.9,65,18.07,0,0,0,0,0,0,0,0,0,0,0,0,0,0,0,0,0,0,0,0,0,0,0,0,0,0,0,0,0,0,2.225972071,0,2.081119488,0,0,0,0,0,0,0,0,0,0,0,0,0,0,94.6523487,0,0,0,0,0,0,0,0,0,0,0,1.040559744,0,0,0,0,799.85
1988,n.a.,0.597000003,0.083999999,7.107142925,1.013000011,0.72,,21,,,,86,18.06,0,0,0,0.899999976,0,0,0,0,0,0,0,0,0,0,0,0,0,0,0,0,0,0,0,0,0,0,0,5.800000191,0,93.30000305,0,0,0,0,0,0,0,0,0,0,0,0,0,0,0,0,0,0,0,0,0,0,0,0,0,0,0,0,0,0,0,0,0,0,795.85
1991,n.a.,0.400000006,0.200000003,2,1.013000011,0.18,,42,,,,43,18.06,0,0,0,0,15,0,0,0,0,0,0,0,0,0,0,0,0,0,0,0,0,0,0,0,0,0,85,0,0,0,0,0,0,0,0,0,0,0,0,0,0,0,0,0,0,0,0,0,0,0,0,0,0,0,0,0,0,0,0,0,0,0,0,0,749.85
2015,SGS,0.666666667,0.333333333,2,1,0.023558463,84,44,52,34,7,41,18.04,0,0,0,0,0,0,0,0,0,0,0,0,0,0,0,0,0,0,0,0,0,0,0,0,0,0,0,2.080299563,0,0,2.225920533,0,0,0,0,0,0,0,0,0,0,0,0,0,0,0,0,94.65363012,0,0,0,0,0,0,0,0,0,0,0,1.040149782,0,0,0,0,889
2019,Impregnation,0.72,0.28,2.6,1,0.010430157,,38.10122,,,,47.27199,18.01120491,0,0,0,0,0,0,0,0,0,0,0,0,0,0,0,0,0,0,0,0,0,0,0,0,0,0,90.90909091,0,0,0,0,0,0,0,0,0,0,0,0,0,0,0,0,0,0,0,0,0,0,0,9.090909091,0,0,0,0,0,0,0,0,0,0,0,0,0,600
2008,Sol-gel,0.416000009,0.083999999,4.952381134,1.013000011,0.25,,27,,,,66.69999695,18.00899918,0,0,0,0,0,0,0,0,0,0,0,0,0,0,0,0,0,0,0,0,0,0,0,0,0,0,0,0,0,0,0,0,0,0,66.69999695,0,0,0,0,0,0,0,0,0,0,0,0,0,0,0,0,0,0,0,0,0,0,0,0,0,0,0,33.29999924,0,799.85
1988,n.a.,0.300000012,0.050000001,6,1.013000011,0.19,100,30,36,30,30,60,18,0,0,0,0,0,0,0,0,0,0,0,0,0,0,0,0,0,0,0,0,0,0,0,0,0,4,96,0,0,0,0,0,0,0,0,0,0,0,0,0,0,0,0,0,0,0,0,0,0,0,0,0,0,0,0,0,0,0,0,0,0,0,0,0,799.85
1991,n.a.,0.200000003,0.100000001,2,1.013000011,0.65,,24,,,,75,18,0,0,0,0,0,0,0,0,0,0,0,0,0,0,0,0,0,0,0,0,0,0,0,0,0,0,0,28.60000038,0,71.40000153,0,0,0,0,0,0,0,0,0,0,0,0,0,0,0,0,0,0,0,0,0,0,0,0,0,0,0,0,0,0,0,0,0,0,799.85
2011,Solid-phase technique,0.6875,0.3125,2.2,1,0.146866667,96,40,55,28,17,45,18,0,0,0,0,0,0,0,0,0,0,0,0,0,0,0,0,0,0,0,0,0,0,0,0,0,0,0,0,0,0,2.249316796,0,2.10216523,0,0,0,0,0,0,0,0,0,0,0,0,0,0,94.59743536,0,0,0,0,0,0,0,0,0,0,0,1.051082615,0,0,0,0,851
2013,Sol-gel,0.533333333,0.266666667,2,1,0.18,,40.9,56,31.4,12.6,44,17.996,0,0,0,0,0,0,0,0,0,0,0,0,0,0,0,0,0,0,0,0,0,0,0,0,0,0,0,0,0,47.32586315,2.226142683,0,2.081420678,0,0,0,0,0,0,0,0,0,0,0,0,0,0,0,0,0,0,0,0,0,0,47.32586315,0,0,0,1.040710339,0,0,0,0,824.85
2018,Impregnation,0.714285714,0.285714286,2.5,1,0.145832,,36.57572,,38.00819,11.17326,49.18145,17.98846944,0,0,0,0,0,0,0,0,0,0,0,0,0,0,0,0,0,0,0,0,0,0,0,0,0,0,0,70.69646,0,0,0,0,0,0,0,0,0,0,0,0,0,0,0,0,0,0,0,0,0,29.30354,0,0,0,0,0,0,0,0,0,0,0,0,0,0,800
1997,Precipitation,0.558000028,0.192000002,2.90625,1.013000011,0.13,,39.09999847,,,,46,17.9859993,0,0,0,0,0,0,30,0,0,0,0,0,0,0,0,0,0,0,0,0,0,0,0,0,0,0,0,0,0,0,0,0,0,0,0,0,0,0,0,0,0,0,0,0,0,0,0,0,0,0,0,0,0,0,0,0,0,0,0,0,70,0,0,0,849.85
2011,Impregnation,0.830769231,0.169230769,4.909090909,1,0.035750462,,29,,39.03703704,22.96296296,62,17.98,0,44.44444444,0,0,0,0,0,0,0,0,0,0,0,0,0,0,0,0,0,0,0,0,0,0,0,0,0,0,0,0,0,0,0,0,0,0,0,0,0,0,0,0,0,0,0,0,0,0,0,0,55.55555556,0,0,0,0,0,0,0,0,0,0,0,0,0,810
2010,Impregnation,,,3,1,0.0428119,,22.25166,,45.84451,34.94426,80.78877,17.97684242,0,0,0,0,0,0,0,0,0,0,2.27196,0,0,0,0,0,0,0,0,0,0,0,0,0,0,0,0,0,0,0,2.31744,0,2.16664,0,0,0,0,0,0,0,0,0,0,0,0,0,0,92.16064,0,0,0,0,0,0,0,0,0,0,0,1.08332,0,0,0,0,820
1998,Impregnation,0.800000012,0.200000003,4,1.013000011,,,29,,,,61.90000153,17.95100044,0,0,0,0,0,0,0,0,99.90000153,0,0,0,0,0,0,0,0,0,0,0,0,0,0,0,0,0,0,0,0,0,0,0,0.100000001,0,0,0,0,0,0,0,0,0,0,0,0,0,0,0,0,0,0,0,0,0,0,0,0,0,0,0,0,0,0,0,799.85
2009,Impregnation,,,5,0.875928,0.003636364,,27.08333,,41.66667,24.58333,66.25,17.94270613,0,0,0,0,0,0,0,0,0,0,0,0,0,0,0,0,0,0,0,0,0,0,0,0,0,0,0,0,0,0,4.443482078,0,2.077163785,0,0,0,0,0,0,0,0,0,0,0,0,0,0,92.44077224,0,0,0,0,0,0,0,0,0,0,0,1.038581893,0,0,0,0,850
2015,Impregnation,0.75,0.25,3,1,0.038789015,,34.68124,,,,51.72397238,17.938515,0,0,0,0,8.570185745,0,0,0,0,0,0,0,0,0,0,0,0,0,0,0,0,0,0,0,0,0,91.42981425,0,0,0,0,0,0,0,0,0,0,0,0,0,0,0,0,0,0,0,0,0,0,0,0,0,0,0,0,0,0,0,0,0,0,0,0,0,600
1998,Impregnation,0.167999998,0.067000002,2.507462978,1.049999952,0.6,,32,,,,56,17.92,0,0,0,0,17.60000038,0,0,0,0,0,0,0,0,0,0,0,0,0,0,0,82.40000153,0,0,0,0,0,0,0,0,0,0,0,0,0,0,0,0,0,0,0,0,0,0,0,0,0,0,0,0,0,0,0,0,0,0,0,0,0,0,0,0,0,0,0,799.85
1998,Impregnation,0.800000012,0.200000003,4,1.013000011,,,28.5,,,,62.79999924,17.89799978,0,0,0,0,0,0,0,0,83.30000305,0,0,0,0,0,0,0,0,0,0,0,0,0,0,0,0,0,0,0,0,0,0,0,16.70000076,0,0,0,0,0,0,0,0,0,0,0,0,0,0,0,0,0,0,0,0,0,0,0,0,0,0,0,0,0,0,0,799.85
1996,n.a.,0.414999992,0.170000002,2.441175938,1.013000011,0.3,,36.5,,,,49,17.885,0,0,0,0,0,0,0,0,0,0,0,0,0,0,0,0,0,0,0,0,0,0,0,0,0,0,33.29999924,0,0,0,0,0,0,0,0,0,0,0,0,0,0,0,0,0,0,0,0,0,0,0,33.29999924,0,0,0,0,0,0,0,0,0,0,0,0,33.40000153,879.85
2014,Impregnation,,,2,1,0.009722222,,45.14851,,,,39.60396,17.88059784,0,0,0,0,0,0,0,0,0,0,0,0,0,0,0,0,0,0,0,0,0,0,0,0,0,0,0,16.53875,0,83.46125,0,0,0,0,0,0,0,0,0,0,0,0,0,0,0,0,0,0,0,0,0,0,0,0,0,0,0,0,0,0,0,0,0,0,765
2014,SCS,0.64,0.16,4,1,0.42962,0.402433403,,,,,0,17.85467,0,0,0,0,0,0,0,0,0,0,0,0,0,0,0,0,0,0,0,0,0,0,0,0,0,0,0,0,0,0,5.660104851,0,4.233424008,0,0,0,0,0,0,0,0,0,0,0,0,0,0,87.98975914,0,0,0,0,0,0,0,0,0,0,0,2.116712004,0,0,0,0,781.0345
2013,Sol-gel,0.533333333,0.266666667,2,1,0.18,,41.4,56.9,28.7,14.4,43.1,17.8434,0,0,0,0,0,0,0,0,0,0,0,0,0,0,0,0,0,0,0,0,0,0,0,0,0,0,0,0,0,0,2.907827227,0,2.718788765,0,0,0,0,0,0,0,0,0,0,0,0,0,0,0,0,0,0,0,0,0,0,93.01398962,0,0,0,1.359394383,0,0,0,0,799.85
2018,Impregnation,0.5,0.1,5,1,0.15034781,,23.88889,,,,74.68592,17.84163727,0,0,0,0,0,0,0,0,0,0,0,0,0,0,0,0,0,0,0,0,0,0,0,0,0,0,0,0,0,0,4.601153426,0,4.301738636,0,0,0,0,0,0,0,0,0,0,0,0,0,0,84.34508519,0,0,0,0,0,0,0,4.601153426,0,0,0,2.150869318,0,0,0,0,740
2010,Impregnation,0.714285714,0.285714286,2.5,1,0.048,100,30.7,43.8,43.4,14.7,58.1,17.8367,0,0,0,0,0,0,0,0,0,0,0,0,0,0,0,0,0,0,0,0,0,0,0,0,0,0,0,0,0,0,2.225972071,0,2.081119488,0,0,0,0,0,0,0,0,0,0,0,0,0,0,94.6523487,0,0,0,0,0,0,0,0,0,0,0,1.040559744,0,0,0,0,799.85
2018,IJP-A synthesis,0.454545455,0.151515152,3,1,0.064054509,,35.1,,30.48,20.32,50.8,17.8308,0,0,0,0,0,0,0,0,0,0,0,0,0,0,0,0,0,0,0,0,0,0,0,0,0,0,0,0,0,0,5.658908021,0,6.281907069,0,0,0,0,0,0,0,0,0,0,0,0,0,0,86.52764558,0,0,0,0,0,0,0,0,0,0,0,1.531539327,0,0,0,0,832
2014,Impregnation,,,2,1,0.009722222,,44.55445,,,,40,17.82178,0,0,0,0,0,0,0,0,0,0,0,0,0,0,0,0,0,0,0,0,0,0,0,0,0,0,0,16.53875,0,83.46125,0,0,0,0,0,0,0,0,0,0,0,0,0,0,0,0,0,0,0,0,0,0,0,0,0,0,0,0,0,0,0,0,0,0,770
2011,Solid-phase technique,0.761904762,0.238095238,3.2,1,0.142264286,96,33,40,41,13,54,17.82,0,0,0,0,0,0,0,0,0,0,0,0,0,0,0,0,0,0,0,0,0,0,0,0,0,0,0,2.10216523,0,0,2.249316796,0,0,0,0,0,0,0,0,0,0,0,0,0,0,0,0,94.59743536,0,0,0,0,0,0,0,0,0,0,0,1.051082615,0,0,0,0,926
2014,SCS,,,2,1,0.40243,,,,,,0,17.81102,0,0,0,0,0,0,0,0,0,0,2.287218,0,0,0,0,0,0,0,0,0,0,0,0,0,0,0,0,0,0,0,5.83253,0,4.362388,0,0,0,0,0,0,0,0,0,0,0,0,0,0,85.33667,0,0,0,0,0,0,0,0,0,0,0,2.181194,0,0,0,0,793.8058
2014,SCS,0.64,0.16,4,1,0.41459,,,,,,0,17.80277,0,0,0,0,0,0,0,0,0,0,2.287218,0,0,0,0,0,0,0,0,0,0,0,0,0,0,0,0,0,0,0,5.832529996,0,4.362387829,0,0,0,0,0,0,0,0,0,0,0,0,0,0,85.33667057,0,0,0,0,0,0,0,0,0,0,0,2.181193915,0,0,0,0,815.5172
1990,Impregnation,0.26699999,0.129999995,2.053845882,1.013000011,0.4,,38.20000076,,,,46.59999847,17.80119977,0,0,0,0,0,0,0,0,0,0,0,0,0,0,0,0,0,0,0,0,0,0,0,0,0,0,0,9,0,0,0,0,0,0,0,41,0,0,0,0,0,0,0,0,0,0,0,0,0,0,0,0,0,0,0,50,0,0,0,0,0,0,0,0,799.85
1996,Therm.decomp.,0.779999971,0.219999999,3.545454979,1.013000011,1.62,,36.15000153,,,,49.20000076,17.78580103,0,0,0,0,20,0,0,0,0,0,0,0,0,0,0,0,0,0,0,0,0,0,0,0,0,0,40,0,0,0,0,0,40,0,0,0,0,0,0,0,0,0,0,0,0,0,0,0,0,0,0,0,0,0,0,0,0,0,0,0,0,0,0,0,729.85
2011,Solid-phase technique,0.677419355,0.322580645,2.1,1,0.146866667,89,37,52,35,13,48,17.76,0,0,0,0,0,0,0,0,0,0,0,0,0,0,0,0,0,0,0,0,0,0,0,0,0,0,0,0,0,0,2.249316796,0,2.10216523,0,0,0,0,0,0,0,0,0,0,0,0,0,0,94.59743536,0,0,0,0,0,0,0,0,0,0,0,1.051082615,0,0,0,0,819
2015,Impregnation,0.75,0.25,3,1,0.039,,34.52055,,,,51.36215964,17.7305,0,0,0,0,0,0,0,0,0,0,0,0,0,0,0,0,0,0,0,0,0,0,0,0,0,0,93.85807,0,0,0,0,0,0,0,0,0,0,0,0,0,0,0,0,0,0,0,0,0,0,0,6.14193,0,0,0,0,0,0,0,0,0,0,0,0,0,800
2014,SCS,,,3,1,0.41459,,,,,,0,17.71654,0,0,0,0,0,0,0,0,0,0,2.287218,0,0,0,0,0,0,0,0,0,0,0,0,0,0,0,0,0,0,0,5.83253,0,4.362388,0,0,0,0,0,0,0,0,0,0,0,0,0,0,85.33667,0,0,0,0,0,0,0,0,0,0,0,2.181194,0,0,0,0,800.447
1998,Impregnation,0.800000012,0.200000003,4,1.013000011,,,28.29999924,,,,62.59999847,17.71579909,0,0,0,0,0,0,0,0,97.90000153,0,0.300000012,0,0,0,0,0,0,0,0,0,0,0,0,0,0,0,0,0,0,0,0,0,1.799999952,0,0,0,0,0,0,0,0,0,0,0,0,0,0,0,0,0,0,0,0,0,0,0,0,0,0,0,0,0,0,0,799.85
2008,n.a.,0.098999999,0.033,3,1.013000011,0.06,84,29,,,,61,17.69,0,0,0,0,0,0,0,0,0,0,0,0,0,0,0,0,0,0,0,0,0,0,0,0,0,0,0,20,0,70,0,0,0,0,0,0,0,0,0,0,0,0,0,0,0,0,0,0,0,10,0,0,0,0,0,0,0,0,0,0,0,0,0,0,799.85
2013,Sol-gel,0.533333333,0.266666667,2,1,0.18,,42.4,58.3,29.8,11.9,41.7,17.6808,0,0,0,0,0,0,0,0,0,0,0,0,0,0,0,0,0,0,0,0,0,0,0,0,0,0,0,0,0,47.32586315,2.226142683,0,2.081420678,0,0,0,0,0,0,0,0,0,0,0,0,0,0,0,0,0,0,0,0,0,0,47.32586315,0,0,0,1.040710339,0,0,0,0,849.85
1997,Impregnation,0.800000012,0.200000003,4,1.013000011,0.35,,27.60000038,,,,64,17.66400024,0,0,0,0,0,0,0,0,0,0,0,0,0,0,0,0,0,0,0,0,0,0,0,0,0,0,0,9.100000381,0,90.90000153,0,0,0,0,0,0,0,0,0,0,0,0,0,0,0,0,0,0,0,0,0,0,0,0,0,0,0,0,0,0,0,0,0,0,749.85
2019,Sol-gel,0.4,0.1,4,1,0.033086062,,28.58561,,,,61.75824,17.65396963,0,0,0,0,0,0,0,0,9.477756286,0,38.68471954,0,0,0,0,0,0,0,0,0,0,0,0,0,0,0,51.83752418,0,0,0,0,0,0,0,0,0,0,0,0,0,0,0,0,0,0,0,0,0,0,0,0,0,0,0,0,0,0,0,0,0,0,0,0,0,650
2017,SCS,0.5,0.1,5,1,0.157345889,,24.13534,,,,73.10861,17.64501159,0,0,0,0,0,0,0,0,0,0,0,0,0,0,0,0,0,0,0,0,0,0,0,0,0,0,0,0,0,0,4.899776571,0,4.387883718,0,0,0,0,0,0,0,0,0,0,0,0,0,0,83.6756062,0,0,0,0,0,0,0,4.842791653,0,0,0,2.193941859,0,0,0,0,780
2011,Precipitation,0.830769231,0.169230769,4.909090909,1,0.035750462,,28,,39.66666667,23.33333333,63,17.64,0,44.44444444,0,0,0,0,0,0,0,0,0,0,0,0,0,0,0,0,0,0,0,0,0,0,0,0,0,0,0,0,0,0,0,0,0,0,0,0,0,0,0,0,0,0,0,0,0,0,0,0,55.55555556,0,0,0,0,0,0,0,0,0,0,0,0,0,810
1986,Therm.decomp.,0.469999999,0.107000001,4.392522812,1.013000011,7.6,,20.39999962,,47.29999924,39.09999847,86.39999771,17.6255992,0,0,0,0,0,0,0,0,0,0,0,0,0,0,0,0,0,0,0,0,0,0,0,0,0,0,0,3,0,97,0,0,0,0,0,0,0,0,0,0,0,0,0,0,0,0,0,0,0,0,0,0,0,0,0,0,0,0,0,0,0,0,0,0,684.85
1990,Impregnation,0.800000012,0.200000003,4,1.013000011,0.06,,29.20000076,,,,60.29999924,17.60760024,0,0,0,0,0,0,0,0,0,0,0,0,0,0,0,0,0,0,0,0,0,0,0,0,0,0,9.100000381,0,0,90.90000153,0,0,0,0,0,0,0,0,0,0,0,0,0,0,0,0,0,0,0,0,0,0,0,0,0,0,0,0,0,0,0,0,0,0,799.85
1987,n.a.,0.666999996,0.333000004,2.003002882,1.013000011,6,100,40,48,28,16,44,17.6,0,0,0,0,0,0,0,0,0,0,0,0,0,0,0,0,0,0,0,0,0,0,0,0,0,0,0,15.5,0,0,0,0,0,0,0,0,0,0,0,84.5,0,0,0,0,0,0,0,0,0,0,0,0,0,0,0,0,0,0,0,0,0,0,0,0,783.85
1991,n.a.,0.090999998,0.043000001,2.116278887,1.013000011,5.2,,32,,48,7,55,17.6,0,0,0,0,0,0,0,0,0,0,0,0,0,0,0,0,0,0,0,0,0,0,0,0,0,0,0,24.20000076,0,75.80000305,0,0,0,0,0,0,0,0,0,0,0,0,0,0,0,0,0,0,0,0,0,0,0,0,0,0,0,0,0,0,0,0,0,0,649.85
2011,Solid-phase technique,0.696969697,0.303030303,2.3,1,0.142264286,98,44,55,32,8,40,17.6,0,0,0,0,0,0,0,0,0,0,0,0,0,0,0,0,0,0,0,0,0,0,0,0,0,0,0,2.10216523,0,0,2.249316796,0,0,0,0,0,0,0,0,0,0,0,0,0,0,0,0,94.59743536,0,0,0,0,0,0,0,0,0,0,0,1.051082615,0,0,0,0,932
2014,Impregnation,0.1,0.05,2,1,0.024,,27.89223455,,24.26923077,38.83076923,63.1,17.6,0,5,0,0,0,0,0,0,0,0,0,0,0,0,0,0,0,0,0,0,0,0,0,0,0,0,0,0,0,0,0,0,0,0,0,0,0,0,0,0,0,0,0,0,0,0,0,0,0,0,50,0,0,0,0,45,0,0,0,0,0,0,0,0,850
2014,Impregnation,0.696969697,0.303030303,2.3,1,0.015497549,98,44,55,32,8,40,17.6,0,0,0,0,0,0,0,0,0,0,0,0,0,0,0,0,0,0,0,0,0,0,0,0,0,0,0,2.080299563,0,0,2.225920533,0,0,0,0,0,0,0,0,0,0,0,0,0,0,0,0,94.65363012,0,0,0,0,0,0,0,0,0,0,0,1.040149782,0,0,0,0,932
2014,Sol-gel,0.696969697,0.303030303,2.3,1,0.045394448,98,44,55,32,8,40,17.6,0,0,0,0,0,0,0,0,0,0,0,0,0,0,0,0,0,0,0,0,0,0,0,0,0,0,0,2.080299563,0,0,2.225920533,0,0,0,0,0,0,0,0,0,0,0,0,0,0,0,0,94.65363012,0,0,0,0,0,0,0,0,0,0,0,1.040149782,0,0,0,0,931.85
2014,Impregnation,,,2,1,0.009722222,,45.34653,,,,38.81188,17.59984081,0,0,0,0,0,0,0,0,0,0,0,0,0,0,0,0,0,0,0,0,0,0,0,0,0,0,0,16.53875,0,83.46125,0,0,0,0,0,0,0,0,0,0,0,0,0,0,0,0,0,0,0,0,0,0,0,0,0,0,0,0,0,0,0,0,0,0,740
2013,Electrospining,,,7,1,0.000616273,,26.43392129,,,,66.41822,17.55694,0,0,0,0,0,0,0,0,0,0,6.25,0,0,0,0,0,0,0,0,0,0,0,0,0,0,0,93.75,0,0,0,0,0,0,0,0,0,0,0,0,0,0,0,0,0,0,0,0,0,0,0,0,0,0,0,0,0,0,0,0,0,0,0,0,0,490
2014,n.a.,0.833333333,0.166666667,5,1,0.051378875,,26.99822,,,,65.00888,17.55124044,0,0,0,0,0,0,0,0,0,0,0,0,0,0,0,0,0,0,0,0,0,0,0,0,0,0,0,0,0,0,2.098362,0,1.23904,0,0,0,0,0,0,0,0,0,0,0,0,0,0,96.04308,0,0,0,0,0,0,0,0,0,0,0,0.61952,0,0,0,0,910
2017,Sol-gel,0.75,0.25,3,1,0.36,98.1,33.3,,37.2,15.5,52.7,17.5491,0,0,0,0,0,0,0,0,0,0,0,0,0,0,0,0,0,0,0,0,0,0,0,0,0,0,0,0,0,0,2.226,0,2.082,0,0,0,0,0,0,0,0,0,0,0,0,0,0,94.65,0,0,0,0,0,0,0,0,0,0,0,1.041,0,0,0,0,800
2006,Impregnation,0.666999996,0.333000004,2.003002882,1.013000011,0.22,100,41,,,,42.79999924,17.54799969,0,0,0,0,0,0,0,0,0,0,0,0,0,0,0,0,0,0,0,0,0,0,0,0,0,0,0,0,0,0,3.5,0,8.899999619,0,0,0,0,0,0,0,0,0,0,0,0,0,0,83.09999847,0,0,0,0,0,0,0,0,0,0,0,4.5,0,0,0,0,699.85
2018,Impregnation,0.2,0.05,4,5,0.110070663,,28.5714309,,,,61.41264,17.54647,0,0,0,0,0,0,0,0,0,0,0,0,0,0,0,0,0,0,0,0,0,0,0,0,0,0,0,0,0,0,3.141601546,0,2.070410641,0,0,0,0,0,0,0,0,0,0,0,0,0,0,93.75278249,0,0,0,0,0,0,0,0,0,0,0,1.035205321,0,0,0,0,849.85
1992,Impregnation,0.5,0.104999997,4.761905193,1.013000011,0.6,94.69999695,33.20000076,47.20000076,37.70000076,15.10000038,52.80000114,17.52960078,0,0,0,0,0,0,0,0,0,0,0,0,0,0,0,0,0,0,0,0,0,0,0,0,0,0,0,0,0,0,0,0,2.099999905,0,0,0,0,0,0,0,0,0,0,0,0,0,0,96.90000153,0,0,0,0,0,0,0,0,0,0,0,1,0,0,0,0,799.85
2014,Impregnation,,,2,1,0.009722222,,45.34653,,,,38.61386,17.51004561,0,0,0,0,0,0,0,0,0,0,0,0,0,0,0,0,0,0,0,0,0,0,0,0,0,0,0,16.53875,0,83.46125,0,0,0,0,0,0,0,0,0,0,0,0,0,0,0,0,0,0,0,0,0,0,0,0,0,0,0,0,0,0,0,0,0,0,760
1989,n.a.,0.666999996,0.330000013,2.021212101,1.013000011,0.013,,35,,29,21,50,17.5,0,0,0,0,0,0,0,0,0,0,0,0,0,0,0,0,0,0,0,0,0,0,0,0,0,0,0,5,0,90,0,0,0,0,0,0,0,0,0,0,0,0,0,0,0,0,0,0,0,0,0,0,0,0,0,0,0,0,0,0,0,0,5,0,699.85
2014,n.a.,0.8,0.2,4,1,0.051378875,,29.92895,,,,58.43694,17.48956255,0,0,0,0,0,0,0,0,0,0,0,0,0,0,0,0,0,0,0,0,0,0,0,0,0,0,0,0,0,0,2.098362,0,1.23904,0,0,0,0,0,0,0,0,0,0,0,0,0,0,96.04308,0,0,0,0,0,0,0,0,0,0,0,0.61952,0,0,0,0,910
2019,Sol-gel,0.4,0.1,4,1,0.031801558,,29.66229,,30.96539,27.98579,58.95118,17.48626997,0,0,0,0,0,0,0,0,0,0,50,0,0,0,0,0,0,0,0,0,0,0,0,0,0,0,50,0,0,0,0,0,0,0,0,0,0,0,0,0,0,0,0,0,0,0,0,0,0,0,0,0,0,0,0,0,0,0,0,0,0,0,0,0,800
2015,Impregnation,0.75,0.25,3,1,0.039,,34.45205,,,,50.74377287,17.48227,0,0,0,0,0,0,0,0,0,0,0,0,0,0,0,0,0,0,0,0,0,0,0,0,0,0,93.85807,0,0,0,0,0,0,0,0,0,0,0,0,0,0,0,0,0,0,0,0,0,0,0,6.14193,0,0,0,0,0,0,0,0,0,0,0,0,0,550
1990,n.a.,0.338,0.169,2,1.013000011,0.12,,34.20000076,,,,51.09999847,17.47619987,0,0,0,0,0,0,0,0,0,0,0,0,0,0,0,0,0,0,0,0,0,0,0,0,0,0,33.29999924,0,0,33.40000153,0,0,33.29999924,0,0,0,0,0,0,0,0,0,0,0,0,0,0,0,0,0,0,0,0,0,0,0,0,0,0,0,0,0,0,0,679.85
1998,Impregnation,0.800000012,0.200000003,4,1.013000011,,,28.20000076,,,,61.90000153,17.4558009,0,0,0,0,0,0,0,0,98.19999695,0,0,0,0,0,0,0,0,0,0,0,0,0,0,0,0,0,0,0,0,0,0,0,1.799999952,0,0,0,0,0,0,0,0,0,0,0,0,0,0,0,0,0,0,0,0,0,0,0,0,0,0,0,0,0,0,0,799.85
2015,Impregnation,0.75,0.25,3,1,0.048893114,,33.07832,,,,52.69974412,17.43219,0,0,0,0,0,0,0,0,43.33867778,0,0,0,0,0,0,0,0,0,0,0,0,0,0,0,0,0,56.66132222,0,0,0,0,0,0,0,0,0,0,0,0,0,0,0,0,0,0,0,0,0,0,0,0,0,0,0,0,0,0,0,0,0,0,0,0,0,600
2017,SCS,0.5,0.1,5,1,0.157601631,,24.11321,,,,72.20974,17.41208625,0,0,0,0,0,0,0,0,0,0,0,0,0,0,0,0,0,0,0,0,0,0,0,0,0,0,0,0,0,0,4.822909359,0,4.31904703,0,0,0,0,0,0,0,0,0,0,0,0,0,0,88.6985201,0,0,0,0,0,0,0,0,0,0,0,2.159523515,0,0,0,0,800
2014,Impregnation,0.1,0.05,2,1,0.024,,34.45544554,,25.25,25.25,50.5,17.4,0,5,0,0,0,0,0,0,0,0,0,0,0,0,0,0,0,0,0,0,0,0,0,0,0,0,0,0,0,0,0,0,0,0,0,0,0,0,0,0,0,0,0,0,0,0,0,0,0,0,50,0,0,0,0,45,0,0,0,0,0,0,0,0,900
2013,Electrospining,,,4,1,0.000616273,,29.31034425,,,,59.36034,17.39872,0,0,0,0,0,0,0,0,0,0,6.25,0,0,0,0,0,0,0,0,0,0,0,0,0,0,0,93.75,0,0,0,0,0,0,0,0,0,0,0,0,0,0,0,0,0,0,0,0,0,0,0,0,0,0,0,0,0,0,0,0,0,0,0,0,0,230
2015,SGS,0.642857143,0.357142857,1.8,1,0.024430999,98,47,56,29,8,37,17.39,0,0,0,0,0,0,0,0,0,0,0,0,0,0,0,0,0,0,0,0,0,0,0,0,0,0,0,2.080299563,0,0,2.225920533,0,0,0,0,0,0,0,0,0,0,0,0,0,0,0,0,94.65363012,0,0,0,0,0,0,0,0,0,0,0,1.040149782,0,0,0,0,899
2019,Impregnation,0.8,0.2,4,1,0.08483,98.9,34.7,49.5,33.93870968,16.16129032,50.1,17.3847,0,0,0,0,0,0,0,0,0,0,0.578,0,0,0,0,0,0,0,0,0,0,0,0,0,0,0,0,0,0,0,0,0,2.756,0,0,0,0,0,0,0,0,0,0,0,0,0,0,0,0,0,0,0,0,0,0,95.288,0,0,0,1.378,0,0,0,0,800
2018,Impregnation,0.5,0.1,5,1,0.15034781,,23.63426,,,,73.5379,17.38013848,0,0,0,0,0,0,0,0,0,0,0,0,0,0,0,0,0,0,0,0,0,0,0,0,0,0,0,0,0,0,4.601153426,0,4.301738636,0,0,0,0,0,0,0,0,0,0,0,0,0,0,84.34508519,0,0,0,0,0,0,0,4.601153426,0,0,0,2.150869318,0,0,0,0,720
2011,Solid-phase technique,0.6875,0.3125,2.2,1,0.146333333,64,28,31,42,20,62,17.36,0,0,0,0,0,0,0,0,0,0,0,0,0,0,0,0,0,0,0,0,0,0,0,0,0,2.10216523,0,0,0,0,2.249316796,0,0,0,0,0,0,0,0,0,0,0,0,0,0,0,0,94.59743536,0,0,0,0,0,0,0,0,0,0,0,1.051082615,0,0,0,0,881
2015,Impregnation,0.75,0.25,3,1,0.048893114,,32.78688,,,,52.94756622,17.359855,0,0,0,0,0,0,0,0,43.33867778,0,0,0,0,0,0,0,0,0,0,0,0,0,0,0,0,0,56.66132222,0,0,0,0,0,0,0,0,0,0,0,0,0,0,0,0,0,0,0,0,0,0,0,0,0,0,0,0,0,0,0,0,0,0,0,0,0,650
2014,Impregnation,,,2,1,0.009722222,,44.9505,,,,38.61386,17.35712314,0,0,0,0,0,0,0,0,0,0,0,0,0,0,0,0,0,0,0,0,0,0,0,0,0,0,0,16.53875,0,83.46125,0,0,0,0,0,0,0,0,0,0,0,0,0,0,0,0,0,0,0,0,0,0,0,0,0,0,0,0,0,0,0,0,0,0,755
2014,Sol-gel,0.6,0.4,1.5,1,0.0438813,35,34,46,33,18,51,17.34,0,0,0,0,0,0,0,0,0,0,0,0,0,0,0,0,0,0,0,0,0,0,0,0,0,0,0,2.080299563,0,0,2.225920533,0,0,0,0,0,0,0,0,0,0,0,0,0,0,0,0,94.65363012,0,0,0,0,0,0,0,0,0,0,0,1.040149782,0,0,0,0,901.85
2014,Impregnation,,,2,1,0.009722222,,45.34653,,,,38.21782,17.33045521,0,0,0,0,0,0,0,0,0,0,0,0,0,0,0,0,0,0,0,0,0,0,0,0,0,0,0,16.53875,0,83.46125,0,0,0,0,0,0,0,0,0,0,0,0,0,0,0,0,0,0,0,0,0,0,0,0,0,0,0,0,0,0,0,0,0,0,730
2015,Impregnation,0.75,0.25,3,1,0.038789015,,34.68124,,,,49.95118398,17.32369,0,0,0,0,8.570185745,0,0,0,0,0,0,0,0,0,0,0,0,0,0,0,0,0,0,0,0,0,91.42981425,0,0,0,0,0,0,0,0,0,0,0,0,0,0,0,0,0,0,0,0,0,0,0,0,0,0,0,0,0,0,0,0,0,0,0,0,0,550
1989,Therm.decomp.,0.270000011,0.057,4.736842155,1.013000011,,,22.20000076,,,,78,17.3160006,0,3.700000048,0,0,0,0,0,0,0,0,0,0,0,0,0,0,0,0,0,0,0,0,0,0,0,0,0,14.80000019,0,37.09999847,0,0,0,0,0,0,0,0,0,0,0,0,0,0,0,0,0,0,0,0,0,0,0,0,0,0,0,0,0,0,0,0,44.40000153,0,799.85
2014,Impregnation,0.2,0.05,4,1,0.024,,25.25547445,,29.7826087,38.7173913,68.5,17.3,0,0,0,0,0,0,0,0,0,0,0,0,0,0,0,0,0,0,0,0,0,0,0,0,0,0,0,0,0,0,0,0,0,0,0,0,0,0,0,0,0,0,0,0,0,0,0,0,0,0,66.66,0,0,0,0,33.33333333,0,0,0,0,0,0,0,0,900
2019,Impregnation,0.6,0.2,3,1,0.36,,31.66667,,,,54.61538,17.29487215,0,0,0,0,0,0,0,0,0,0,0,0,0,0,0,0,0,0,0,0,0,0,0,0,0,0,0,0,0,0,2.225972,0,2.081119,0,0,0,0,0,0,0,0,0,0,0,0,0,0,94.6523487,0,0,0,0,0,0,0,0,0,0,0,1.04056,0,0,0,0,850
2014,SCS,,,3,1,0.40243,,,,,,0,17.29134,0,0,0,0,0,0,0,0,0,0,2.358602301,0,0,0,0,0,0,0,0,0,0,0,0,0,0,0,2.378978995,0,0,0,6.01456466,0,4.498539002,0,0,0,0,0,0,0,0,0,0,0,0,0,0,82.50004554,0,0,0,0,0,0,0,0,0,0,0,2.249269501,0,0,0,0,793.8058
1988,Therm.decomp.,0.181999996,0.029999999,6.06666708,1.013000011,1.6,99,24,,23,49,72,17.28,0,0,0,0,0,0,0,0,0,0,0,0,0,0,0,0,0,0,0,0,0,0,0,0,0,0,0,50,0,0,0,0,0,0,0,0,0,0,0,0,0,0,0,0,0,0,0,0,0,0,0,0,0,0,0,0,0,0,0,0,50,0,0,0,696.85
1991,n.a.,0.275999993,0.131999999,2.090909004,1,0.48,49,27,36,34,30,64,17.28,0,0,0,0,0,0,0,0,0,0,0,0,0,0,0,0,0,0,0,0,0,0,0,0,0,0,0,27,0,73,0,0,0,0,0,0,0,0,0,0,0,0,0,0,0,0,0,0,0,0,0,0,0,0,0,0,0,0,0,0,0,0,0,0,799.85
1993,Therm.decomp.,0.180000007,0.029999999,6,1.013000011,1.6,90,27,,26,38,64,17.28,0,0,0,0,0,0,0,0,0,0,0,0,0,0,0,0,0,0,0,0,0,0,0,0,0,0,0,50,0,0,0,0,0,0,0,0,0,0,0,0,0,0,0,0,0,0,0,0,0,0,0,0,0,0,0,0,0,0,0,0,50,0,0,0,726.85
2013,Impregnation,0.666666667,0.333333333,2,1,0.514285714,,41.02362,42.51413,,,42.09581,17.26922513,0,0,0,0,0,0,0,0,0,0,0,0,0,0,0,0,0,0,0,0,0,0,0,0,0,0,0,0,0,0,2.226,0,2.082,0,0,0,0,0,0,0,0,0,0,0,0,0,0,94.65541491,0,0,0,0,0,0,0,0,0,0,0,1.041,0,0,0,0,800
2014,Impregnation,,,2,1,0.009722222,,44.9505,,,,38.41584,17.26811216,0,0,0,0,0,0,0,0,0,0,0,0,0,0,0,0,0,0,0,0,0,0,0,0,0,0,0,16.53875,0,83.46125,0,0,0,0,0,0,0,0,0,0,0,0,0,0,0,0,0,0,0,0,0,0,0,0,0,0,0,0,0,0,0,0,0,0,750
2015,Impregnation,0.75,0.25,3,1,0.038789015,,34.60838,,,,49.84733466,17.251355,0,0,0,0,8.570185745,0,0,0,0,0,0,0,0,0,0,0,0,0,0,0,0,0,0,0,0,0,91.42981425,0,0,0,0,0,0,0,0,0,0,0,0,0,0,0,0,0,0,0,0,0,0,0,0,0,0,0,0,0,0,0,0,0,0,0,0,0,650
2019,Impregnation,0.6,0.2,3,1,0.36,,32.70833,,,,52.65734,17.22333654,0,0,0,0,0,0,0,49.07,0,0,0,0,0,0,0,0,0,0,0,0,0,0,0,0,0,0,0,0,0,0,0.770244648,0,0.72,0,0,0,0,0,0,0,0,0,0,0,0,0,0,49.07,0,0,0,0,0,0,0,0,0,0,0,0.36,0,0,0,0,850
2013,Sol-gel,0.533333333,0.266666667,2,1,0.18,,42,59,30.5,10.5,41,17.22,0,0,0,0,0,0,0,0,0,0,0,0,0,0,0,0,0,0,0,0,0,0,0,0,0,0,0,0,0,71.61943911,1.876147037,0,1.754178322,0,0,0,0,0,0,0,0,0,0,0,0,0,0,0,0,0,0,0,0,0,0,23.87314637,0,0,0,0.877089161,0,0,0,0,849.85
1989,n.a.,0.400000006,0.200000003,2,1.013000011,1.3,,40,,32,11,43,17.2,0,0,0,0,0,0,0,0,0,0,0,0,0,0,0,0,0,0,0,0,0,0,0,0,0,0,0,50,0,50,0,0,0,0,0,0,0,0,0,0,0,0,0,0,0,0,0,0,0,0,0,0,0,0,0,0,0,0,0,0,0,0,0,0,779.85
1990,n.a.,0.400000006,0.200000003,2,1.013000011,0.31,,40,55,10,33,43,17.2,0,0,0,0,0,0,0,0,83.30000305,0,0,0,0,0,0,0,0,0,0,0,0,0,0,0,0,0,0,0,0,0,0,0,16.70000076,0,0,0,0,0,0,0,0,0,0,0,0,0,0,0,0,0,0,0,0,0,0,0,0,0,0,0,0,0,0,0,827.85
2015,SPS,0.655172414,0.344827586,1.9,1,0.023145157,93,43,54,35,5,40,17.2,0,0,0,0,0,0,0,0,0,0,0,0,0,0,0,0,0,0,0,0,0,0,0,0,0,0,0,2.080299563,0,0,2.225920533,0,0,0,0,0,0,0,0,0,0,0,0,0,0,0,0,94.65363012,0,0,0,0,0,0,0,0,0,0,0,1.040149782,0,0,0,0,883
1998,Therm.decomp.,0.800000012,0.200000003,4,1.013000011,0.035,,29,,,,59.29999924,17.19699978,0,0,0,0,0,0,0,0,0,0,0,0,0,0,0,0,0,0,0,0,0,0,0,0,0,0,90.90000153,0,0,0,0,0,0,0,0,0,0,0,0,0,0,0,0,0,0,0,0,0,0,0,9.100000381,0,0,0,0,0,0,0,0,0,0,0,0,0,799.85
2014,SCS,,,3,1,0.42962,,,,,,0,17.19685,0,0,0,0,0,0,0,0,0,0,0,0,0,0,0,0,0,0,0,0,0,0,0,0,0,0,0,0,0,0,5.660105,0,4.233424,0,0,0,0,0,0,0,0,0,0,0,0,0,0,87.98976,0,0,0,0,0,0,0,0,0,0,0,2.116712,0,0,0,0,740
2019,Impregnation,0.72,0.28,2.6,1,0.010430157,,36.88656,,,,46.62052,17.19670608,0,0,0,0,0,0,0,0,0,0,0,0,0,0,0,0,0,0,0,0,0,0,0,0,0,0,90.90909091,0,0,0,0,0,0,0,0,0,0,0,0,0,0,0,0,0,0,0,0,0,0,0,9.090909091,0,0,0,0,0,0,0,0,0,0,0,0,0,450
1995,Therm.decomp.,0.419999987,0.086999997,4.827586174,1.013000011,1,94.5,27.60000038,37.70000076,29.5,32.79999924,62.29999924,17.19480003,0,0,0,0,0,0,0,0,0,0,0,0,0,0,0,0,0,0,0,0,0,0,0,0,0,0,0,0,0,0,0,0,3.299999952,0,0,0,0,0,0,95.09999847,0,0,0,0,0,0,0,0,0,0,0,0,0,0,0,0,0,0,0,1.600000024,0,0,0,0,779.85
1998,Impregnation,0.800000012,0.200000003,4,1.013000011,,,28.29999924,,,,60.70000076,17.17809975,0,0,0,0,0,0,0,0,96.90000153,0,1.299999952,0,0,0,0,0,0,0,0,0,0,0,0,0,0,0,0,0,0,0,0,0,1.799999952,0,0,0,0,0,0,0,0,0,0,0,0,0,0,0,0,0,0,0,0,0,0,0,0,0,0,0,0,0,0,0,799.85
2019,Impregnation,0.72,0.28,2.6,1,0.010430157,,37.36126,,,,45.96906,17.17462003,0,0,0,0,0,0,0,0,0,0,0,0,0,0,0,0,0,0,0,0,0,0,0,0,0,0,90.90909091,0,0,0,0,0,0,0,0,0,0,0,0,0,0,0,0,0,0,0,0,0,0,0,9.090909091,0,0,0,0,0,0,0,0,0,0,0,0,0,650
2014,Impregnation,,,2,1,0.009722222,,45.14851,,,,38.0198,17.1653732,0,0,0,0,0,0,0,0,0,0,0,0,0,0,0,0,0,0,0,0,0,0,0,0,0,0,0,16.53875,0,83.46125,0,0,0,0,0,0,0,0,0,0,0,0,0,0,0,0,0,0,0,0,0,0,0,0,0,0,0,0,0,0,0,0,0,0,720
1990,n.a.,0.133000001,0.067000002,1.985074997,1.013000011,0.8,,33,49,19,33,52,17.16,0,0,0,0,0,0,0,0,0,0,0,0,0,0,0,0,0,0,0,0,0,0,0,0,0,0,0,45,0,5,0,0,0,0,45,0,0,0,0,0,0,0,0,0,0,0,0,0,0,0,5,0,0,0,0,0,0,0,0,0,0,0,0,0,699.85
2010,Impregnation,0.833333333,0.166666667,5,1,0.122,,26,,45.375,20.625,66,17.16,0,0,0,0,0,0,0,0,0,0,0,0,0,0,0,0,0,0,0,0,0,0,0,0,0,0,0,0,0,0,4.303980799,0,2.005769617,0,0,0,0,0,0,0,0,0,0,0,0,0,0,93.69024958,0,0,0,0,0,0,0,0,0,0,0,0,0,0,0,0,800
2011,Solid-phase technique,0.761904762,0.238095238,3.2,1,0.142264286,98,33,43,40,12,52,17.16,0,0,0,0,0,0,0,0,0,0,0,0,0,0,0,0,0,0,0,0,0,0,0,0,0,0,0,2.10216523,0,0,2.249316796,0,0,0,0,0,0,0,0,0,0,0,0,0,0,0,0,94.59743536,0,0,0,0,0,0,0,0,0,0,0,1.051082615,0,0,0,0,944
2011,Solid-phase technique,0.6875,0.3125,2.2,1,0.1317,63,33,46,34,18,52,17.16,0,0,0,0,0,0,0,0,0,0,0,0,0,0,0,0,0,0,0,0,0,0,0,0,0,0,0,0,0,0,2.249316796,0,0,0,0,0,0,0,0,0,0,2.10216523,0,0,0,0,0,94.59743536,0,0,0,0,0,0,0,0,0,0,0,1.051082615,0,0,0,0,872
2019,Impregnation,0.72,0.28,2.6,1,0.010430157,,36.91449,,,,46.45765,17.14960456,0,0,0,0,0,0,0,0,0,0,0,0,0,0,0,0,0,0,0,0,0,0,0,0,0,0,90.90909091,0,0,0,0,0,0,0,0,0,0,0,0,0,0,0,0,0,0,0,0,0,0,0,9.090909091,0,0,0,0,0,0,0,0,0,0,0,0,0,445
2018,Impregnation,0.2,0.05,4,2,0.110070663,,29.18781457,,,,58.58736,17.10037,0,0,0,0,0,0,0,0,0,0,0,0,0,0,0,0,0,0,0,0,0,0,0,0,0,0,0,0,0,0,3.141601546,0,2.070410641,0,0,0,0,0,0,0,0,0,0,0,0,0,0,93.75278249,0,0,0,0,0,0,0,0,0,0,0,1.035205321,0,0,0,0,849.85
1986,n.a.,0.027000001,0.014,1.928570986,1.013000011,2.4,,45,,,,38,17.1,0,0,0,0,98,0,0,0,0,0,0,0,0,0,0,0,0,0,0,0,0,0,0,0,0,0,0,0,0,0,0,0,0,0,0,0,0,0,0,0,0,2,0,0,0,0,0,0,0,0,0,0,0,0,0,0,0,0,0,0,0,0,0,0,799.85
1987,n.a.,0.666999996,0.333000004,2.003002882,1.013000011,6,100,38,51,32,13,45,17.1,0,0,0,0,0,0,0,0,0,0,0,0,0,0,0,0,0,0,0,0,0,0,0,0,0,0,0,66.69999695,0,0,0,0,0,0,0,0,0,0,0,0,0,0,0,0,0,0,0,0,0,0,0,0,0,0,0,0,0,0,0,0,0,0,0,33.29999924,793.85
1998,Impregnation,0.800000012,0.200000003,4,1.013000011,,,28.5,,,,60,17.1,0,0,0,0,0,0,0,0,97.5,0,0.699999988,0,0,0,0,0,0,0,0,0,0,0,0,0,0,0,0,0,0,0,0,0,1.799999952,0,0,0,0,0,0,0,0,0,0,0,0,0,0,0,0,0,0,0,0,0,0,0,0,0,0,0,0,0,0,0,799.85
2015,Impregnation,0.75,0.25,3,1,0.03855,,35.20548,,,,48.54982804,17.0922,0,0,0,0,0,0,0,0,0,0,0,0,0,0,0,0,0,0,0,0,0,0,0,0,0,0,98.52278,0,0,0,0,0,0,0,0,0,0,0,0,0,0,0,0,0,0,0,0,0,0,0,1.47722,0,0,0,0,0,0,0,0,0,0,0,0,0,650
2015,Precipitation,0.75,0.25,3,1,0.038402458,,34.72603,,,,49.22013832,17.0922,0,0,0,0,0,0,0,0,0,0,0,0,0,0,0,0,0,0,0,0,0,0,0,0,0,0,100,0,0,0,0,0,0,0,0,0,0,0,0,0,0,0,0,0,0,0,0,0,0,0,0,0,0,0,0,0,0,0,0,0,0,0,0,0,600
2014,Impregnation,,,2,1,0.009722222,,44.9505,,,,38.0198,17.0900902,0,0,0,0,0,0,0,0,0,0,0,0,0,0,0,0,0,0,0,0,0,0,0,0,0,0,0,16.53875,0,83.46125,0,0,0,0,0,0,0,0,0,0,0,0,0,0,0,0,0,0,0,0,0,0,0,0,0,0,0,0,0,0,0,0,0,0,710
2017,Sol-gel,0.75,0.25,3,1,0.36,100,33.5,,35.54545455,15.45454545,51,17.085,0,0,0,0,0,0,0,0,0,0,0,0,0,0,0,0,0,0,0,0,0,0,0,0,0,0,0,0,0,0,2.226,0,2.082,0,0,0,0,0,0,0,0,0,0,0,0,0,0,94.65,0,0,0,0,0,0,0,0,0,0,0,1.041,0,0,0,0,800
2015,Impregnation,0.75,0.25,3,1,0.048893114,,32.78688,,,,52.06510958,17.070525,0,0,0,0,0,0,0,0,43.33867778,0,0,0,0,0,0,0,0,0,0,0,0,0,0,0,0,0,56.66132222,0,0,0,0,0,0,0,0,0,0,0,0,0,0,0,0,0,0,0,0,0,0,0,0,0,0,0,0,0,0,0,0,0,0,0,0,0,550
1989,n.a.,0.187000006,0.093000002,2.010752916,1.013000011,10.909,90,43.09999847,,,,39.59999847,17.06759874,0,0,0,0,0,0,0,0,0,0,0,0,0,0,0,0,0,0,0,0,0,0,0,0,0,0,0,4.599999905,0,54.59999847,0,0,0,0,0,0,0,0,0,0,0,0,0,0,0,0,0,40.79999924,0,0,0,0,0,0,0,0,0,0,0,0,0,0,0,0,849.85
2017,Sol-gel,0.75,0.25,3,1,0.36,100,33.4,,35.61515152,15.48484848,51.1,17.0674,0,0,0,0,0,0,0,0,0,0,0,0,0,0,0,0,0,0,0,0,0,0,0,0,0,0,0,0,0,0,2.226,0,2.082,0,0,0,0,0,0,0,0,0,0,0,0,0,0,94.65,0,0,0,0,0,0,0,0,0,0,0,1.041,0,0,0,0,800
2015,Impregnation,0.75,0.25,3,1,0.03855,,35.06849,,,,48.63836453,17.05674,0,0,0,0,0,0,0,0,0,0,0,0,0,0,0,0,0,0,0,0,0,0,0,0,0,0,98.52278,0,0,0,0,0,0,0,0,0,0,0,0,0,0,0,0,0,0,0,0,0,0,0,1.47722,0,0,0,0,0,0,0,0,0,0,0,0,0,550
2014,SCS,0.64,0.16,4,1,0.40243,,,,,,0,17.02422,0,0,0,0,0,0,0,0,0,0,2.358602301,0,0,0,0,0,0,0,0,0,0,0,0,0,0,0,2.378978995,0,0,0,6.01456466,0,4.498539002,0,0,0,0,0,0,0,0,0,0,0,0,0,0,82.50004554,0,0,0,0,0,0,0,0,0,0,0,2.249269501,0,0,0,0,824.4572
1988,Impregnation,0.349999994,0.140000001,2.5,1.013000011,,,30.39999962,,,,56,17.02399979,0,0,0,0,0,0,0,0,94,0,0,0,0,0,0,0,0,0,0,0,0,0,0,0,0,0,0,0,0,0,0,0,6,0,0,0,0,0,0,0,0,0,0,0,0,0,0,0,0,0,0,0,0,0,0,0,0,0,0,0,0,0,0,0,739.85
2018,IJP-A synthesis,0.454545455,0.151515152,3,1,0.066660836,,31.8,,35.66666667,17.83333333,53.5,17.013,0,0,0,0,0,0,0,0,0,0,0,0,0,0,0,0,0,0,0,0,0,0,0,0,0,0,0,0,0,0,2.147861357,0,5.14380531,0,0,0,0,0,0,0,0,0,0,0,0,0,0,92.18289086,0,0,0,0,0,0,0,0,0,0,0,0.525442478,0,0,0,0,817
