Repository: TaniikeLaboratory/Catalyst-Phylogenetic-Tree

File: input/DRM.csv (part 4 of 21)
year,Incipient to wetness impregnation,Wet impregnation,Co-impregnation,Co-precipitation,Sol-gel,Sequential impregnation, calcTemperature (oC),calc Time (h),red Temperature  (oC),red Time (h),red H2 %,Co,Ba,Ca,Cu,Ce,Mn,La,Ni,Pt,Mg,Ir,Au,K,Li,Ru,Rh,Pd,Sr,Y,Zr,Al,Si,Ti,Pr,V,react Temperature (C),reac CH4 %vol,reac CO2 %vol,reac Ar %vol,reac N2 %vol,reac He %vol,GHSV (mgmin/mL),Time on stream (min),CH4 Conversion
2005,0,1,0,0,0,0,550,3,700,2,50,0,0,0,0,0.4618713,0,0,18.2845477,0,0,0,0,4.0664163,0,0,0,0,0,0,0,77.1871647,0,0,0,0,700,34.48275862,34.48275862,0,31.03448276,0,21.05263158,300,41.8011
2005,0,1,0,0,0,0,550,3,700,2,50,0,0,0,0,0.4618713,0,0,18.2845477,0,0,0,0,4.0664163,0,0,0,0,0,0,0,77.1871647,0,0,0,0,700,34.48275862,34.48275862,0,31.03448276,0,21.05263158,330,41.3602
2005,0,1,0,0,0,0,550,3,700,2,50,0,0,0,0,0.4618713,0,0,18.2845477,0,0,0,0,4.0664163,0,0,0,0,0,0,0,77.1871647,0,0,0,0,700,34.48275862,34.48275862,0,31.03448276,0,21.05263158,360,42.5289
2005,0,1,0,0,0,0,550,3,700,2,50,0,0,0,0,1.3944772,0,0,18.4015065,0,0,0,0,4.0924276,0,0,0,0,0,0,0,76.1115887,0,0,0,0,700,34.48275862,34.48275862,0,31.03448276,0,21.05263158,45,43.0178
2005,0,1,0,0,0,0,550,3,700,2,50,0,0,0,0,1.3944772,0,0,18.4015065,0,0,0,0,4.0924276,0,0,0,0,0,0,0,76.1115887,0,0,0,0,700,34.48275862,34.48275862,0,31.03448276,0,21.05263158,60,42.5671
2005,0,1,0,0,0,0,550,3,700,2,50,0,0,0,0,1.3944772,0,0,18.4015065,0,0,0,0,4.0924276,0,0,0,0,0,0,0,76.1115887,0,0,0,0,700,34.48275862,34.48275862,0,31.03448276,0,21.05263158,90,42.5867
2005,0,1,0,0,0,0,550,3,700,2,50,0,0,0,0,1.3944772,0,0,18.4015065,0,0,0,0,4.0924276,0,0,0,0,0,0,0,76.1115887,0,0,0,0,700,34.48275862,34.48275862,0,31.03448276,0,21.05263158,120,44.9045
2005,0,1,0,0,0,0,550,3,700,2,50,0,0,0,0,1.3944772,0,0,18.4015065,0,0,0,0,4.0924276,0,0,0,0,0,0,0,76.1115887,0,0,0,0,700,34.48275862,34.48275862,0,31.03448276,0,21.05263158,150,45.6135
2005,0,1,0,0,0,0,550,3,700,2,50,0,0,0,0,1.3944772,0,0,18.4015065,0,0,0,0,4.0924276,0,0,0,0,0,0,0,76.1115887,0,0,0,0,700,34.48275862,34.48275862,0,31.03448276,0,21.05263158,180,44.9431
2005,0,1,0,0,0,0,550,3,700,2,50,0,0,0,0,1.3944772,0,0,18.4015065,0,0,0,0,4.0924276,0,0,0,0,0,0,0,76.1115887,0,0,0,0,700,34.48275862,34.48275862,0,31.03448276,0,21.05263158,210,43.8126
2005,0,1,0,0,0,0,550,3,700,2,50,0,0,0,0,1.3944772,0,0,18.4015065,0,0,0,0,4.0924276,0,0,0,0,0,0,0,76.1115887,0,0,0,0,700,34.48275862,34.48275862,0,31.03448276,0,21.05263158,270,43.8507
2005,0,1,0,0,0,0,550,3,700,2,50,0,0,0,0,1.3944772,0,0,18.4015065,0,0,0,0,4.0924276,0,0,0,0,0,0,0,76.1115887,0,0,0,0,700,34.48275862,34.48275862,0,31.03448276,0,21.05263158,300,44.0999
2005,0,1,0,0,0,0,550,3,700,2,50,0,0,0,0,1.3944772,0,0,18.4015065,0,0,0,0,4.0924276,0,0,0,0,0,0,0,76.1115887,0,0,0,0,700,34.48275862,34.48275862,0,31.03448276,0,21.05263158,330,44.8089
2005,0,1,0,0,0,0,550,3,700,2,50,0,0,0,0,1.3944772,0,0,18.4015065,0,0,0,0,4.0924276,0,0,0,0,0,0,0,76.1115887,0,0,0,0,700,34.48275862,34.48275862,0,31.03448276,0,21.05263158,360,46.437
2005,0,1,0,0,0,0,550,3,700,2,50,0,0,0,0,2.3390909,0,0,18.5199713,0,0,0,0,4.1187737,0,0,0,0,0,0,0,75.0221641,0,0,0,0,700,34.48275862,34.48275862,0,31.03448276,0,21.05263158,45,63.2474
2005,0,1,0,0,0,0,550,3,700,2,50,0,0,0,0,2.3390909,0,0,18.5199713,0,0,0,0,4.1187737,0,0,0,0,0,0,0,75.0221641,0,0,0,0,700,34.48275862,34.48275862,0,31.03448276,0,21.05263158,60,62.3373
2005,0,1,0,0,0,0,550,3,700,2,50,0,0,0,0,2.3390909,0,0,18.5199713,0,0,0,0,4.1187737,0,0,0,0,0,0,0,75.0221641,0,0,0,0,700,34.48275862,34.48275862,0,31.03448276,0,21.05263158,90,64.1956
2005,0,1,0,0,0,0,550,3,700,2,50,0,0,0,0,2.3390909,0,0,18.5199713,0,0,0,0,4.1187737,0,0,0,0,0,0,0,75.0221641,0,0,0,0,700,34.48275862,34.48275862,0,31.03448276,0,21.05263158,120,62.3758
2005,0,1,0,0,0,0,550,3,700,2,50,0,0,0,0,2.3390909,0,0,18.5199713,0,0,0,0,4.1187737,0,0,0,0,0,0,0,75.0221641,0,0,0,0,700,34.48275862,34.48275862,0,31.03448276,0,21.05263158,150,62.1652
2005,0,1,0,0,0,0,550,3,700,2,50,0,0,0,0,2.3390909,0,0,18.5199713,0,0,0,0,4.1187737,0,0,0,0,0,0,0,75.0221641,0,0,0,0,700,34.48275862,34.48275862,0,31.03448276,0,21.05263158,180,63.1037
2005,0,1,0,0,0,0,550,3,700,2,50,0,0,0,0,2.3390909,0,0,18.5199713,0,0,0,0,4.1187737,0,0,0,0,0,0,0,75.0221641,0,0,0,0,700,34.48275862,34.48275862,0,31.03448276,0,21.05263158,210,62.6628
2005,0,1,0,0,0,0,550,3,700,2,50,0,0,0,0,2.3390909,0,0,18.5199713,0,0,0,0,4.1187737,0,0,0,0,0,0,0,75.0221641,0,0,0,0,700,34.48275862,34.48275862,0,31.03448276,0,21.05263158,240,63.1415
2005,0,1,0,0,0,0,550,3,700,2,50,0,0,0,0,2.3390909,0,0,18.5199713,0,0,0,0,4.1187737,0,0,0,0,0,0,0,75.0221641,0,0,0,0,700,34.48275862,34.48275862,0,31.03448276,0,21.05263158,270,63.3914
2005,0,1,0,0,0,0,550,3,700,2,50,0,0,0,0,2.3390909,0,0,18.5199713,0,0,0,0,4.1187737,0,0,0,0,0,0,0,75.0221641,0,0,0,0,700,34.48275862,34.48275862,0,31.03448276,0,21.05263158,300,62.4908
2005,0,1,0,0,0,0,550,3,700,2,50,0,0,0,0,2.3390909,0,0,18.5199713,0,0,0,0,4.1187737,0,0,0,0,0,0,0,75.0221641,0,0,0,0,700,34.48275862,34.48275862,0,31.03448276,0,21.05263158,330,62.0495
2005,0,1,0,0,0,0,550,3,700,2,50,0,0,0,0,2.3390909,0,0,18.5199713,0,0,0,0,4.1187737,0,0,0,0,0,0,0,75.0221641,0,0,0,0,700,34.48275862,34.48275862,0,31.03448276,0,21.05263158,360,61.3799
2005,0,1,0,0,0,0,550,3,700,2,50,0,0,0,0,4.7547061,0,0,18.8229156,0,0,0,0,4.1861474,0,0,0,0,0,0,0,72.2362309,0,0,0,0,700,34.48275862,34.48275862,0,31.03448276,0,21.05263158,45,61.8677
2005,0,1,0,0,0,0,550,3,700,2,50,0,0,0,0,4.7547061,0,0,18.8229156,0,0,0,0,4.1861474,0,0,0,0,0,0,0,72.2362309,0,0,0,0,700,34.48275862,34.48275862,0,31.03448276,0,21.05263158,60,60.7281
2005,0,1,0,0,0,0,550,3,700,2,50,0,0,0,0,4.7547061,0,0,18.8229156,0,0,0,0,4.1861474,0,0,0,0,0,0,0,72.2362309,0,0,0,0,700,34.48275862,34.48275862,0,31.03448276,0,21.05263158,90,61.2071
2005,0,1,0,0,0,0,550,3,700,2,50,0,0,0,0,4.7547061,0,0,18.8229156,0,0,0,0,4.1861474,0,0,0,0,0,0,0,72.2362309,0,0,0,0,700,34.48275862,34.48275862,0,31.03448276,0,21.05263158,120,62.1463
2005,0,1,0,0,0,0,550,3,700,2,50,0,0,0,0,4.7547061,0,0,18.8229156,0,0,0,0,4.1861474,0,0,0,0,0,0,0,72.2362309,0,0,0,0,700,34.48275862,34.48275862,0,31.03448276,0,21.05263158,150,60.7855
2005,0,1,0,0,0,0,550,3,700,2,50,0,0,0,0,4.7547061,0,0,18.8229156,0,0,0,0,4.1861474,0,0,0,0,0,0,0,72.2362309,0,0,0,0,700,34.48275862,34.48275862,0,31.03448276,0,21.05263158,180,61.2646
2005,0,1,0,0,0,0,550,3,700,2,50,0,0,0,0,4.7547061,0,0,18.8229156,0,0,0,0,4.1861474,0,0,0,0,0,0,0,72.2362309,0,0,0,0,700,34.48275862,34.48275862,0,31.03448276,0,21.05263158,210,61.9735
2005,0,1,0,0,0,0,550,3,700,2,50,0,0,0,0,4.7547061,0,0,18.8229156,0,0,0,0,4.1861474,0,0,0,0,0,0,0,72.2362309,0,0,0,0,700,34.48275862,34.48275862,0,31.03448276,0,21.05263158,240,62.9116
2005,0,1,0,0,0,0,550,3,700,2,50,0,0,0,0,4.7547061,0,0,18.8229156,0,0,0,0,4.1861474,0,0,0,0,0,0,0,72.2362309,0,0,0,0,700,34.48275862,34.48275862,0,31.03448276,0,21.05263158,270,62.4711
2005,0,1,0,0,0,0,550,3,700,2,50,0,0,0,0,4.7547061,0,0,18.8229156,0,0,0,0,4.1861474,0,0,0,0,0,0,0,72.2362309,0,0,0,0,700,34.48275862,34.48275862,0,31.03448276,0,21.05263158,300,62.031
2005,0,1,0,0,0,0,550,3,700,2,50,0,0,0,0,4.7547061,0,0,18.8229156,0,0,0,0,4.1861474,0,0,0,0,0,0,0,72.2362309,0,0,0,0,700,34.48275862,34.48275862,0,31.03448276,0,21.05263158,330,63.4289
2005,0,1,0,0,0,0,550,3,700,2,50,0,0,0,0,4.7547061,0,0,18.8229156,0,0,0,0,4.1861474,0,0,0,0,0,0,0,72.2362309,0,0,0,0,700,34.48275862,34.48275862,0,31.03448276,0,21.05263158,360,63.6788
2005,0,1,0,0,0,0,550,3,700,2,50,0,0,0,0,7.2506633,0,0,19.1359357,0,0,0,0,4.2557619,0,0,0,0,0,0,0,69.3576391,0,0,0,0,700,34.48275862,34.48275862,0,31.03448276,0,21.05263158,45,58.6496
2005,0,1,0,0,0,0,550,3,700,2,50,0,0,0,0,7.2506633,0,0,19.1359357,0,0,0,0,4.2557619,0,0,0,0,0,0,0,69.3576391,0,0,0,0,700,34.48275862,34.48275862,0,31.03448276,0,21.05263158,60,58.6591
2005,0,1,0,0,0,0,550,3,700,2,50,0,0,0,0,7.2506633,0,0,19.1359357,0,0,0,0,4.2557619,0,0,0,0,0,0,0,69.3576391,0,0,0,0,700,34.48275862,34.48275862,0,31.03448276,0,21.05263158,90,57.7588
2005,0,1,0,0,0,0,550,3,700,2,50,0,0,0,0,7.2506633,0,0,19.1359357,0,0,0,0,4.2557619,0,0,0,0,0,0,0,69.3576391,0,0,0,0,700,34.48275862,34.48275862,0,31.03448276,0,21.05263158,120,58.4678
2005,0,1,0,0,0,0,550,3,700,2,50,0,0,0,0,7.2506633,0,0,19.1359357,0,0,0,0,4.2557619,0,0,0,0,0,0,0,69.3576391,0,0,0,0,700,34.48275862,34.48275862,0,31.03448276,0,21.05263158,150,58.0269
2005,0,1,0,0,0,0,550,3,700,2,50,0,0,0,0,7.2506633,0,0,19.1359357,0,0,0,0,4.2557619,0,0,0,0,0,0,0,69.3576391,0,0,0,0,700,34.48275862,34.48275862,0,31.03448276,0,21.05263158,180,58.9661
2005,0,1,0,0,0,0,550,3,700,2,50,0,0,0,0,7.2506633,0,0,19.1359357,0,0,0,0,4.2557619,0,0,0,0,0,0,0,69.3576391,0,0,0,0,700,34.48275862,34.48275862,0,31.03448276,0,21.05263158,210,59.6747
2005,0,1,0,0,0,0,550,3,700,2,50,0,0,0,0,7.2506633,0,0,19.1359357,0,0,0,0,4.2557619,0,0,0,0,0,0,0,69.3576391,0,0,0,0,700,34.48275862,34.48275862,0,31.03448276,0,21.05263158,240,59.0039
2005,0,1,0,0,0,0,550,3,700,2,50,0,0,0,0,7.2506633,0,0,19.1359357,0,0,0,0,4.2557619,0,0,0,0,0,0,0,69.3576391,0,0,0,0,700,34.48275862,34.48275862,0,31.03448276,0,21.05263158,270,59.2531
2005,0,1,0,0,0,0,550,3,700,2,50,0,0,0,0,7.2506633,0,0,19.1359357,0,0,0,0,4.2557619,0,0,0,0,0,0,0,69.3576391,0,0,0,0,700,34.48275862,34.48275862,0,31.03448276,0,21.05263158,300,59.0421
2005,0,1,0,0,0,0,550,3,700,2,50,0,0,0,0,7.2506633,0,0,19.1359357,0,0,0,0,4.2557619,0,0,0,0,0,0,0,69.3576391,0,0,0,0,700,34.48275862,34.48275862,0,31.03448276,0,21.05263158,330,59.0614
2005,0,1,0,0,0,0,550,3,700,2,50,0,0,0,0,7.2506633,0,0,19.1359357,0,0,0,0,4.2557619,0,0,0,0,0,0,0,69.3576391,0,0,0,0,700,34.48275862,34.48275862,0,31.03448276,0,21.05263158,360,58.6209
2005,0,1,0,0,0,0,550,3,700,2,50,0,0,0,0,0,3.3174303,0,18.04265,0,0,0,0,4.0126192,0,0,0,0,0,0,0,74.6273005,0,0,0,0,700,34.48275862,34.48275862,0,31.03448276,0,21.05263158,45,46.0094
2005,0,1,0,0,0,0,550,3,700,2,50,0,0,0,0,0,3.3174303,0,18.04265,0,0,0,0,4.0126192,0,0,0,0,0,0,0,74.6273005,0,0,0,0,700,34.48275862,34.48275862,0,31.03448276,0,21.05263158,60,46.2441
2005,0,1,0,0,0,0,550,3,700,2,50,0,0,0,0,0,3.3174303,0,18.04265,0,0,0,0,4.0126192,0,0,0,0,0,0,0,74.6273005,0,0,0,0,700,34.48275862,34.48275862,0,31.03448276,0,21.05263158,90,46.4789
2005,0,1,0,0,0,0,550,3,700,2,50,0,0,0,0,0,3.3174303,0,18.04265,0,0,0,0,4.0126192,0,0,0,0,0,0,0,74.6273005,0,0,0,0,700,34.48275862,34.48275862,0,31.03448276,0,21.05263158,120,46.4789
2005,0,1,0,0,0,0,550,3,700,2,50,0,0,0,0,0,3.3174303,0,18.04265,0,0,0,0,4.0126192,0,0,0,0,0,0,0,74.6273005,0,0,0,0,700,34.48275862,34.48275862,0,31.03448276,0,21.05263158,150,45.0704
2005,0,1,0,0,0,0,550,3,700,2,50,0,0,0,0,0,3.3174303,0,18.04265,0,0,0,0,4.0126192,0,0,0,0,0,0,0,74.6273005,0,0,0,0,700,34.48275862,34.48275862,0,31.03448276,0,21.05263158,180,44.6009
2005,0,1,0,0,0,0,550,3,700,2,50,0,0,0,0,0,3.3174303,0,18.04265,0,0,0,0,4.0126192,0,0,0,0,0,0,0,74.6273005,0,0,0,0,700,34.48275862,34.48275862,0,31.03448276,0,21.05263158,210,46.2441
2005,0,1,0,0,0,0,550,3,700,2,50,0,0,0,0,0,3.3174303,0,18.04265,0,0,0,0,4.0126192,0,0,0,0,0,0,0,74.6273005,0,0,0,0,700,34.48275862,34.48275862,0,31.03448276,0,21.05263158,240,45.0704
2005,0,1,0,0,0,0,550,3,700,2,50,0,0,0,0,0,3.3174303,0,18.04265,0,0,0,0,4.0126192,0,0,0,0,0,0,0,74.6273005,0,0,0,0,700,34.48275862,34.48275862,0,31.03448276,0,21.05263158,270,45.7746
2005,0,1,0,0,0,0,550,3,700,2,50,0,0,0,0,0,3.3174303,0,18.04265,0,0,0,0,4.0126192,0,0,0,0,0,0,0,74.6273005,0,0,0,0,700,34.48275862,34.48275862,0,31.03448276,0,21.05263158,300,44.3662
2005,0,1,0,0,0,0,550,3,700,2,50,0,0,0,0,0,3.3174303,0,18.04265,0,0,0,0,4.0126192,0,0,0,0,0,0,0,74.6273005,0,0,0,0,700,34.48275862,34.48275862,0,31.03448276,0,21.05263158,330,43.662
2005,0,1,0,0,0,0,550,3,700,2,50,0,0,0,0,0,3.3174303,0,18.04265,0,0,0,0,4.0126192,0,0,0,0,0,0,0,74.6273005,0,0,0,0,700,34.48275862,34.48275862,0,31.03448276,0,21.05263158,360,45.3052
2005,0,1,0,0,0,0,550,3,700,2,50,0,0,0,0,0,5.4920936,0,17.9220502,0,0,0,0,3.9857982,0,0,0,0,0,0,0,72.600058,0,0,0,0,700,34.48275862,34.48275862,0,31.03448276,0,21.05263158,45,59.1549
2005,0,1,0,0,0,0,550,3,700,2,50,0,0,0,0,0,5.4920936,0,17.9220502,0,0,0,0,3.9857982,0,0,0,0,0,0,0,72.600058,0,0,0,0,700,34.48275862,34.48275862,0,31.03448276,0,21.05263158,60,58.9202
2005,0,1,0,0,0,0,550,3,700,2,50,0,0,0,0,0,5.4920936,0,17.9220502,0,0,0,0,3.9857982,0,0,0,0,0,0,0,72.600058,0,0,0,0,700,34.48275862,34.48275862,0,31.03448276,0,21.05263158,90,58.9202
2005,0,1,0,0,0,0,550,3,700,2,50,0,0,0,0,0,5.4920936,0,17.9220502,0,0,0,0,3.9857982,0,0,0,0,0,0,0,72.600058,0,0,0,0,700,34.48275862,34.48275862,0,31.03448276,0,21.05263158,120,59.6244
2005,0,1,0,0,0,0,550,3,700,2,50,0,0,0,0,0,5.4920936,0,17.9220502,0,0,0,0,3.9857982,0,0,0,0,0,0,0,72.600058,0,0,0,0,700,34.48275862,34.48275862,0,31.03448276,0,21.05263158,150,58.216
2005,0,1,0,0,0,0,550,3,700,2,50,0,0,0,0,0,5.4920936,0,17.9220502,0,0,0,0,3.9857982,0,0,0,0,0,0,0,72.600058,0,0,0,0,700,34.48275862,34.48275862,0,31.03448276,0,21.05263158,180,58.216
2005,0,1,0,0,0,0,550,3,700,2,50,0,0,0,0,0,5.4920936,0,17.9220502,0,0,0,0,3.9857982,0,0,0,0,0,0,0,72.600058,0,0,0,0,700,34.48275862,34.48275862,0,31.03448276,0,21.05263158,210,58.4507
2005,0,1,0,0,0,0,550,3,700,2,50,0,0,0,0,0,5.4920936,0,17.9220502,0,0,0,0,3.9857982,0,0,0,0,0,0,0,72.600058,0,0,0,0,700,34.48275862,34.48275862,0,31.03448276,0,21.05263158,240,58.4507
2005,0,1,0,0,0,0,550,3,700,2,50,0,0,0,0,0,5.4920936,0,17.9220502,0,0,0,0,3.9857982,0,0,0,0,0,0,0,72.600058,0,0,0,0,700,34.48275862,34.48275862,0,31.03448276,0,21.05263158,270,57.5117
2005,0,1,0,0,0,0,550,3,700,2,50,0,0,0,0,0,5.4920936,0,17.9220502,0,0,0,0,3.9857982,0,0,0,0,0,0,0,72.600058,0,0,0,0,700,34.48275862,34.48275862,0,31.03448276,0,21.05263158,300,57.7465
2005,0,1,0,0,0,0,550,3,700,2,50,0,0,0,0,0,5.4920936,0,17.9220502,0,0,0,0,3.9857982,0,0,0,0,0,0,0,72.600058,0,0,0,0,700,34.48275862,34.48275862,0,31.03448276,0,21.05263158,330,59.8592
2005,0,1,0,0,0,0,550,3,700,2,50,0,0,0,0,0,5.4920936,0,17.9220502,0,0,0,0,3.9857982,0,0,0,0,0,0,0,72.600058,0,0,0,0,700,34.48275862,34.48275862,0,31.03448276,0,21.05263158,360,59.3897
2005,0,1,0,0,0,0,550,3,700,2,50,0,0,0,0,0,10.803654,0,17.6274882,0,0,0,0,3.9202887,0,0,0,0,0,0,0,67.6485691,0,0,0,0,700,34.48275862,34.48275862,0,31.03448276,0,21.05263158,45,57.9812
2005,0,1,0,0,0,0,550,3,700,2,50,0,0,0,0,0,10.803654,0,17.6274882,0,0,0,0,3.9202887,0,0,0,0,0,0,0,67.6485691,0,0,0,0,700,34.48275862,34.48275862,0,31.03448276,0,21.05263158,60,57.277
2005,0,1,0,0,0,0,550,3,700,2,50,0,0,0,0,0,10.803654,0,17.6274882,0,0,0,0,3.9202887,0,0,0,0,0,0,0,67.6485691,0,0,0,0,700,34.48275862,34.48275862,0,31.03448276,0,21.05263158,90,56.5728
2005,0,1,0,0,0,0,550,3,700,2,50,0,0,0,0,0,10.803654,0,17.6274882,0,0,0,0,3.9202887,0,0,0,0,0,0,0,67.6485691,0,0,0,0,700,34.48275862,34.48275862,0,31.03448276,0,21.05263158,120,55.8685
2005,0,1,0,0,0,0,550,3,700,2,50,0,0,0,0,0,10.803654,0,17.6274882,0,0,0,0,3.9202887,0,0,0,0,0,0,0,67.6485691,0,0,0,0,700,34.48275862,34.48275862,0,31.03448276,0,21.05263158,150,55.8685
2005,0,1,0,0,0,0,550,3,700,2,50,0,0,0,0,0,10.803654,0,17.6274882,0,0,0,0,3.9202887,0,0,0,0,0,0,0,67.6485691,0,0,0,0,700,34.48275862,34.48275862,0,31.03448276,0,21.05263158,180,55.6338
2005,0,1,0,0,0,0,550,3,700,2,50,0,0,0,0,0,10.803654,0,17.6274882,0,0,0,0,3.9202887,0,0,0,0,0,0,0,67.6485691,0,0,0,0,700,34.48275862,34.48275862,0,31.03448276,0,21.05263158,210,56.338
2005,0,1,0,0,0,0,550,3,700,2,50,0,0,0,0,0,10.803654,0,17.6274882,0,0,0,0,3.9202887,0,0,0,0,0,0,0,67.6485691,0,0,0,0,700,34.48275862,34.48275862,0,31.03448276,0,21.05263158,240,56.8075
2005,0,1,0,0,0,0,550,3,700,2,50,0,0,0,0,0,10.803654,0,17.6274882,0,0,0,0,3.9202887,0,0,0,0,0,0,0,67.6485691,0,0,0,0,700,34.48275862,34.48275862,0,31.03448276,0,21.05263158,270,55.3991
2005,0,1,0,0,0,0,550,3,700,2,50,0,0,0,0,0,10.803654,0,17.6274882,0,0,0,0,3.9202887,0,0,0,0,0,0,0,67.6485691,0,0,0,0,700,34.48275862,34.48275862,0,31.03448276,0,21.05263158,300,54.6948
2005,0,1,0,0,0,0,550,3,700,2,50,0,0,0,0,0,10.803654,0,17.6274882,0,0,0,0,3.9202887,0,0,0,0,0,0,0,67.6485691,0,0,0,0,700,34.48275862,34.48275862,0,31.03448276,0,21.05263158,330,54.9296
2005,0,1,0,0,0,0,550,3,700,2,50,0,0,0,0,0,10.803654,0,17.6274882,0,0,0,0,3.9202887,0,0,0,0,0,0,0,67.6485691,0,0,0,0,700,34.48275862,34.48275862,0,31.03448276,0,21.05263158,360,54.9296
2005,0,1,0,0,0,0,550,3,700,2,50,0,0,0,0,0,15.9434389,0,17.3424523,0,0,0,0,3.8568978,0,0,0,0,0,0,0,62.857211,0,0,0,0,700,34.48275862,34.48275862,0,31.03448276,0,21.05263158,45,47.6526
2005,0,1,0,0,0,0,550,3,700,2,50,0,0,0,0,0,15.9434389,0,17.3424523,0,0,0,0,3.8568978,0,0,0,0,0,0,0,62.857211,0,0,0,0,700,34.48275862,34.48275862,0,31.03448276,0,21.05263158,60,48.3568
2005,0,1,0,0,0,0,550,3,700,2,50,0,0,0,0,0,15.9434389,0,17.3424523,0,0,0,0,3.8568978,0,0,0,0,0,0,0,62.857211,0,0,0,0,700,34.48275862,34.48275862,0,31.03448276,0,21.05263158,90,49.2958
2005,0,1,0,0,0,0,550,3,700,2,50,0,0,0,0,0,15.9434389,0,17.3424523,0,0,0,0,3.8568978,0,0,0,0,0,0,0,62.857211,0,0,0,0,700,34.48275862,34.48275862,0,31.03448276,0,21.05263158,120,49.7653
2005,0,1,0,0,0,0,550,3,700,2,50,0,0,0,0,0,15.9434389,0,17.3424523,0,0,0,0,3.8568978,0,0,0,0,0,0,0,62.857211,0,0,0,0,700,34.48275862,34.48275862,0,31.03448276,0,21.05263158,150,49.7653
2005,0,1,0,0,0,0,550,3,700,2,50,0,0,0,0,0,15.9434389,0,17.3424523,0,0,0,0,3.8568978,0,0,0,0,0,0,0,62.857211,0,0,0,0,700,34.48275862,34.48275862,0,31.03448276,0,21.05263158,180,48.5915
2005,0,1,0,0,0,0,550,3,700,2,50,0,0,0,0,0,15.9434389,0,17.3424523,0,0,0,0,3.8568978,0,0,0,0,0,0,0,62.857211,0,0,0,0,700,34.48275862,34.48275862,0,31.03448276,0,21.05263158,210,49.7653
2005,0,1,0,0,0,0,550,3,700,2,50,0,0,0,0,0,15.9434389,0,17.3424523,0,0,0,0,3.8568978,0,0,0,0,0,0,0,62.857211,0,0,0,0,700,34.48275862,34.48275862,0,31.03448276,0,21.05263158,240,49.061
2005,0,1,0,0,0,0,550,3,700,2,50,0,0,0,0,0,15.9434389,0,17.3424523,0,0,0,0,3.8568978,0,0,0,0,0,0,0,62.857211,0,0,0,0,700,34.48275862,34.48275862,0,31.03448276,0,21.05263158,270,49.5305
2005,0,1,0,0,0,0,550,3,700,2,50,0,0,0,0,0,15.9434389,0,17.3424523,0,0,0,0,3.8568978,0,0,0,0,0,0,0,62.857211,0,0,0,0,700,34.48275862,34.48275862,0,31.03448276,0,21.05263158,300,48.3568
2005,0,1,0,0,0,0,550,3,700,2,50,0,0,0,0,0,15.9434389,0,17.3424523,0,0,0,0,3.8568978,0,0,0,0,0,0,0,62.857211,0,0,0,0,700,34.48275862,34.48275862,0,31.03448276,0,21.05263158,330,48.3568
2005,0,1,0,0,0,0,550,3,700,2,50,0,0,0,0,0,15.9434389,0,17.3424523,0,0,0,0,3.8568978,0,0,0,0,0,0,0,62.857211,0,0,0,0,700,34.48275862,34.48275862,0,31.03448276,0,21.05263158,360,49.061
2005,0,1,0,0,0,0,550,3,700,2,50,0,0,0,0,0,0,0,18.9966601,0,0,0,0,0,0,0,0,0,0,0,0,81.0033399,0,0,0,0,700,34.48275862,34.48275862,0,31.03448276,0,21.05263158,45,72.5352
2005,0,1,0,0,0,0,550,3,700,2,50,0,0,0,0,0,0,0,18.9966601,0,0,0,0,0,0,0,0,0,0,0,0,81.0033399,0,0,0,0,700,34.48275862,34.48275862,0,31.03448276,0,21.05263158,60,73.0047
2005,0,1,0,0,0,0,550,3,700,2,50,0,0,0,0,0,0,0,18.9966601,0,0,0,0,0,0,0,0,0,0,0,0,81.0033399,0,0,0,0,700,34.48275862,34.48275862,0,31.03448276,0,21.05263158,90,72.77
2005,0,1,0,0,0,0,550,3,700,2,50,0,0,0,0,0,0,0,18.9966601,0,0,0,0,0,0,0,0,0,0,0,0,81.0033399,0,0,0,0,700,34.48275862,34.48275862,0,31.03448276,0,21.05263158,120,72.77
2005,0,1,0,0,0,0,550,3,700,2,50,0,0,0,0,0,0,0,18.9966601,0,0,0,0,0,0,0,0,0,0,0,0,81.0033399,0,0,0,0,700,34.48275862,34.48275862,0,31.03448276,0,21.05263158,150,71.831
2005,0,1,0,0,0,0,550,3,700,2,50,0,0,0,0,0,0,0,18.9966601,0,0,0,0,0,0,0,0,0,0,0,0,81.0033399,0,0,0,0,700,34.48275862,34.48275862,0,31.03448276,0,21.05263158,180,70.1878
2005,0,1,0,0,0,0,550,3,700,2,50,0,0,0,0,0,0,0,18.9966601,0,0,0,0,0,0,0,0,0,0,0,0,81.0033399,0,0,0,0,700,34.48275862,34.48275862,0,31.03448276,0,21.05263158,210,68.3099
2005,0,1,0,0,0,0,550,3,700,2,50,0,0,0,0,0,0,0,18.9966601,0,0,0,0,0,0,0,0,0,0,0,0,81.0033399,0,0,0,0,700,34.48275862,34.48275862,0,31.03448276,0,21.05263158,240,67.3709
2005,0,1,0,0,0,0,550,3,700,2,50,0,0,0,0,0,0,0,18.9966601,0,0,0,0,0,0,0,0,0,0,0,0,81.0033399,0,0,0,0,700,34.48275862,34.48275862,0,31.03448276,0,21.05263158,270,65.7277
2005,0,1,0,0,0,0,550,3,700,2,50,0,0,0,0,0,0,0,18.9966601,0,0,0,0,0,0,0,0,0,0,0,0,81.0033399,0,0,0,0,700,34.48275862,34.48275862,0,31.03448276,0,21.05263158,300,69.9531
2005,0,1,0,0,0,0,550,3,700,2,50,0,0,0,0,0,0,0,18.9966601,0,0,0,0,0,0,0,0,0,0,0,0,81.0033399,0,0,0,0,700,34.48275862,34.48275862,0,31.03448276,0,21.05263158,330,64.0845
2005,0,1,0,0,0,0,550,3,700,2,50,0,0,0,0,0,0,0,18.9966601,0,0,0,0,0,0,0,0,0,0,0,0,81.0033399,0,0,0,0,700,34.48275862,34.48275862,0,31.03448276,0,21.05263158,360,69.0141
2005,0,1,0,0,0,0,800,3,700,2,50,0,0,0,0,0,0,0,18.226624,0,0,0,0,4.0535343,0,0,0,0,0,0,0,77.7198417,0,0,0,0,700,34.48275862,34.48275862,0,31.03448276,0,21.05263158,45,68.6564
2005,0,1,0,0,0,0,800,3,700,2,50,0,0,0,0,0,0,0,18.226624,0,0,0,0,4.0535343,0,0,0,0,0,0,0,77.7198417,0,0,0,0,700,34.48275862,34.48275862,0,31.03448276,0,21.05263158,60,68.8715
2005,0,1,0,0,0,0,800,3,700,2,50,0,0,0,0,0,0,0,18.226624,0,0,0,0,4.0535343,0,0,0,0,0,0,0,77.7198417,0,0,0,0,700,34.48275862,34.48275862,0,31.03448276,0,21.05263158,90,67.2349
2005,0,1,0,0,0,0,800,3,700,2,50,0,0,0,0,0,0,0,18.226624,0,0,0,0,4.0535343,0,0,0,0,0,0,0,77.7198417,0,0,0,0,700,34.48275862,34.48275862,0,31.03448276,0,21.05263158,120,67.2523
2005,0,1,0,0,0,0,800,3,700,2,50,0,0,0,0,0,0,0,18.226624,0,0,0,0,4.0535343,0,0,0,0,0,0,0,77.7198417,0,0,0,0,700,34.48275862,34.48275862,0,31.03448276,0,21.05263158,150,67.0627
2005,0,1,0,0,0,0,800,3,700,2,50,0,0,0,0,0,0,0,18.226624,0,0,0,0,4.0535343,0,0,0,0,0,0,0,77.7198417,0,0,0,0,700,34.48275862,34.48275862,0,31.03448276,0,21.05263158,180,67.2869
2005,0,1,0,0,0,0,800,3,700,2,50,0,0,0,0,0,0,0,18.226624,0,0,0,0,4.0535343,0,0,0,0,0,0,0,77.7198417,0,0,0,0,700,34.48275862,34.48275862,0,31.03448276,0,21.05263158,210,67.3037
2005,0,1,0,0,0,0,800,3,700,2,50,0,0,0,0,0,0,0,18.226624,0,0,0,0,4.0535343,0,0,0,0,0,0,0,77.7198417,0,0,0,0,700,34.48275862,34.48275862,0,31.03448276,0,21.05263158,240,68.1483
2005,0,1,0,0,0,0,800,3,700,2,50,0,0,0,0,0,0,0,18.226624,0,0,0,0,4.0535343,0,0,0,0,0,0,0,77.7198417,0,0,0,0,700,34.48275862,34.48275862,0,31.03448276,0,21.05263158,270,67.9584
2005,0,1,0,0,0,0,800,3,700,2,50,0,0,0,0,0,0,0,18.226624,0,0,0,0,4.0535343,0,0,0,0,0,0,0,77.7198417,0,0,0,0,700,34.48275862,34.48275862,0,31.03448276,0,21.05263158,300,67.9752
2005,0,1,0,0,0,0,800,3,700,2,50,0,0,0,0,0,0,0,18.226624,0,0,0,0,4.0535343,0,0,0,0,0,0,0,77.7198417,0,0,0,0,700,34.48275862,34.48275862,0,31.03448276,0,21.05263158,330,67.3728
2005,0,1,0,0,0,0,800,3,700,2,50,0,0,0,0,0,0,0,18.226624,0,0,0,0,4.0535343,0,0,0,0,0,0,0,77.7198417,0,0,0,0,700,34.48275862,34.48275862,0,31.03448276,0,21.05263158,360,67.3899
2005,0,1,0,0,0,0,550,3,700,2,50,0,0,0,0,4.9624412,0,0,19.6452967,0,0,0,0,0,0,0,0,0,0,0,0,75.3922621,0,0,0,0,700,34.48275862,34.48275862,0,31.03448276,0,21.05263158,45,62.4549
2005,0,1,0,0,0,0,550,3,700,2,50,0,0,0,0,4.9624412,0,0,19.6452967,0,0,0,0,0,0,0,0,0,0,0,0,75.3922621,0,0,0,0,700,34.48275862,34.48275862,0,31.03448276,0,21.05263158,60,62.877
2005,0,1,0,0,0,0,550,3,700,2,50,0,0,0,0,4.9624412,0,0,19.6452967,0,0,0,0,0,0,0,0,0,0,0,0,75.3922621,0,0,0,0,700,34.48275862,34.48275862,0,31.03448276,0,21.05263158,90,62.4804
2005,0,1,0,0,0,0,550,3,700,2,50,0,0,0,0,4.9624412,0,0,19.6452967,0,0,0,0,0,0,0,0,0,0,0,0,75.3922621,0,0,0,0,700,34.48275862,34.48275862,0,31.03448276,0,21.05263158,120,62.7045
2005,0,1,0,0,0,0,550,3,700,2,50,0,0,0,0,4.9624412,0,0,19.6452967,0,0,0,0,0,0,0,0,0,0,0,0,75.3922621,0,0,0,0,700,34.48275862,34.48275862,0,31.03448276,0,21.05263158,150,62.722
2005,0,1,0,0,0,0,550,3,700,2,50,0,0,0,0,4.9624412,0,0,19.6452967,0,0,0,0,0,0,0,0,0,0,0,0,75.3922621,0,0,0,0,700,34.48275862,34.48275862,0,31.03448276,0,21.05263158,180,63.3589
2005,0,1,0,0,0,0,550,3,700,2,50,0,0,0,0,4.9624412,0,0,19.6452967,0,0,0,0,0,0,0,0,0,0,0,0,75.3922621,0,0,0,0,700,34.48275862,34.48275862,0,31.03448276,0,21.05263158,210,62.9629
2005,0,1,0,0,0,0,550,3,700,2,50,0,0,0,0,4.9624412,0,0,19.6452967,0,0,0,0,0,0,0,0,0,0,0,0,75.3922621,0,0,0,0,700,34.48275862,34.48275862,0,31.03448276,0,21.05263158,240,63.1871
2005,0,1,0,0,0,0,550,3,700,2,50,0,0,0,0,4.9624412,0,0,19.6452967,0,0,0,0,0,0,0,0,0,0,0,0,75.3922621,0,0,0,0,700,34.48275862,34.48275862,0,31.03448276,0,21.05263158,270,63.2039
2005,0,1,0,0,0,0,550,3,700,2,50,0,0,0,0,4.9624412,0,0,19.6452967,0,0,0,0,0,0,0,0,0,0,0,0,75.3922621,0,0,0,0,700,34.48275862,34.48275862,0,31.03448276,0,21.05263158,300,63.6344
2005,0,1,0,0,0,0,550,3,700,2,50,0,0,0,0,4.9624412,0,0,19.6452967,0,0,0,0,0,0,0,0,0,0,0,0,75.3922621,0,0,0,0,700,34.48275862,34.48275862,0,31.03448276,0,21.05263158,330,63.6512
2005,0,1,0,0,0,0,550,3,700,2,50,0,0,0,0,4.9624412,0,0,19.6452967,0,0,0,0,0,0,0,0,0,0,0,0,75.3922621,0,0,0,0,700,34.48275862,34.48275862,0,31.03448276,0,21.05263158,360,64.4962
2010,1,0,0,0,0,0,850,4,327,2.5,100,0,0,0,0,0,0,0,14.8005354,0,0,0,0,0,0,0,0,0,0,0,0,85.1994646,0,0,0,0,550,50,50,0,0,0,1.472284249,420,6
2010,1,0,0,0,0,0,850,4,327,2.5,100,0,0,0,0,0,0,0,14.8005354,0,0,0,0,0,0,0,0,0,0,0,0,85.1994646,0,0,0,0,550,50,50,0,0,0,1.472284249,420,8.3
2010,1,0,0,0,0,0,650,1,327,2.5,100,0,0,0,0,0,0,0,17.3509333,0,0,0,0,0,0,0,0,0,0,0,82.6490667,0,0,0,0,0,550,50,50,0,0,0,1.472284249,420,9.6
2010,0,1,0,0,0,0,650,1,327,2.5,100,0,0,0,0,76.0308975,0,0,22.2956208,0,0,0,0,1.6734817,0,0,0,0,0,0,0,0,0,0,0,0,550,50,50,0,0,0,1.472284249,12,3.01475
2010,0,1,0,0,0,0,650,1,327,2.5,100,0,0,0,0,76.0308975,0,0,22.2956208,0,0,0,0,1.6734817,0,0,0,0,0,0,0,0,0,0,0,0,550,50,50,0,0,0,1.472284249,29,3.70093
2010,0,1,0,0,0,0,650,1,327,2.5,100,0,0,0,0,76.0308975,0,0,22.2956208,0,0,0,0,1.6734817,0,0,0,0,0,0,0,0,0,0,0,0,550,50,50,0,0,0,1.472284249,146,4.10791
2010,0,1,0,0,0,0,650,1,327,2.5,100,0,0,0,0,76.0308975,0,0,22.2956208,0,0,0,0,1.6734817,0,0,0,0,0,0,0,0,0,0,0,0,550,50,50,0,0,0,1.472284249,165,4.01781
2010,0,1,0,0,0,0,650,1,327,2.5,100,0,0,0,0,76.0308975,0,0,22.2956208,0,0,0,0,1.6734817,0,0,0,0,0,0,0,0,0,0,0,0,550,50,50,0,0,0,1.472284249,199,4.01086
2010,0,1,0,0,0,0,650,1,327,2.5,100,0,0,0,0,76.0308975,0,0,22.2956208,0,0,0,0,1.6734817,0,0,0,0,0,0,0,0,0,0,0,0,550,50,50,0,0,0,1.472284249,225,4.00558
2010,0,1,0,0,0,0,650,1,327,2.5,100,0,0,0,0,76.0308975,0,0,22.2956208,0,0,0,0,1.6734817,0,0,0,0,0,0,0,0,0,0,0,0,550,50,50,0,0,0,1.472284249,288,3.99264
2010,0,1,0,0,0,0,650,1,327,2.5,100,0,0,0,0,76.0308975,0,0,22.2956208,0,0,0,0,1.6734817,0,0,0,0,0,0,0,0,0,0,0,0,550,50,50,0,0,0,1.472284249,306,3.98903
2010,0,1,0,0,0,0,650,1,327,2.5,100,0,0,0,0,76.0308975,0,0,22.2956208,0,0,0,0,1.6734817,0,0,0,0,0,0,0,0,0,0,0,0,550,50,50,0,0,0,1.472284249,326,3.89865
2010,0,1,0,0,0,0,650,1,327,2.5,100,0,0,0,0,76.0308975,0,0,22.2956208,0,0,0,0,1.6734817,0,0,0,0,0,0,0,0,0,0,0,0,550,50,50,0,0,0,1.472284249,348,3.98027
2010,0,1,0,0,0,0,650,1,327,2.5,100,0,0,0,0,76.0308975,0,0,22.2956208,0,0,0,0,1.6734817,0,0,0,0,0,0,0,0,0,0,0,0,550,50,50,0,0,0,1.472284249,369,3.97596
2010,0,1,0,0,0,0,650,1,327,2.5,100,0,0,0,0,76.0308975,0,0,22.2956208,0,0,0,0,1.6734817,0,0,0,0,0,0,0,0,0,0,0,0,550,50,50,0,0,0,1.472284249,395,3.88433
2010,0,1,0,0,0,0,650,1,327,2.5,100,0,0,0,0,76.0308975,0,0,22.2956208,0,0,0,0,1.6734817,0,0,0,0,0,0,0,0,0,0,0,0,550,50,50,0,0,0,1.472284249,415,3.88016
2010,0,1,0,0,0,0,650,1,327,2.5,100,0,0,0,0,70.5602514,0,0,20.6913855,0,0,0,0,0,8.7483631,0,0,0,0,0,0,0,0,0,0,0,550,50,50,0,0,0,1.472284249,15,2.66923
2010,0,1,0,0,0,0,650,1,327,2.5,100,0,0,0,0,70.5602514,0,0,20.6913855,0,0,0,0,0,8.7483631,0,0,0,0,0,0,0,0,0,0,0,550,50,50,0,0,0,1.472284249,40,3.44008
2010,0,1,0,0,0,0,650,1,327,2.5,100,0,0,0,0,70.5602514,0,0,20.6913855,0,0,0,0,0,8.7483631,0,0,0,0,0,0,0,0,0,0,0,550,50,50,0,0,0,1.472284249,60,3.43577
2010,0,1,0,0,0,0,650,1,327,2.5,100,0,0,0,0,70.5602514,0,0,20.6913855,0,0,0,0,0,8.7483631,0,0,0,0,0,0,0,0,0,0,0,550,50,50,0,0,0,1.472284249,92,3.68786
2010,0,1,0,0,0,0,650,1,327,2.5,100,0,0,0,0,70.5602514,0,0,20.6913855,0,0,0,0,0,8.7483631,0,0,0,0,0,0,0,0,0,0,0,550,50,50,0,0,0,1.472284249,130,3.50766
2010,0,1,0,0,0,0,650,1,327,2.5,100,0,0,0,0,70.5602514,0,0,20.6913855,0,0,0,0,0,8.7483631,0,0,0,0,0,0,0,0,0,0,0,550,50,50,0,0,0,1.472284249,220,3.57551
2010,0,1,0,0,0,0,650,1,327,2.5,100,0,0,0,0,70.5602514,0,0,20.6913855,0,0,0,0,0,8.7483631,0,0,0,0,0,0,0,0,0,0,0,550,50,50,0,0,0,1.472284249,237,3.39962
2010,0,1,0,0,0,0,650,1,327,2.5,100,0,0,0,0,70.5602514,0,0,20.6913855,0,0,0,0,0,8.7483631,0,0,0,0,0,0,0,0,0,0,0,550,50,50,0,0,0,1.472284249,276,3.39156
2010,0,1,0,0,0,0,650,1,327,2.5,100,0,0,0,0,70.5602514,0,0,20.6913855,0,0,0,0,0,8.7483631,0,0,0,0,0,0,0,0,0,0,0,550,50,50,0,0,0,1.472284249,298,3.38711
2010,0,1,0,0,0,0,650,1,327,2.5,100,0,0,0,0,70.5602514,0,0,20.6913855,0,0,0,0,0,8.7483631,0,0,0,0,0,0,0,0,0,0,0,550,50,50,0,0,0,1.472284249,344,3.37765
2010,0,1,0,0,0,0,650,1,327,2.5,100,0,0,0,0,70.5602514,0,0,20.6913855,0,0,0,0,0,8.7483631,0,0,0,0,0,0,0,0,0,0,0,550,50,50,0,0,0,1.472284249,372,3.45816
2010,0,1,0,0,0,0,650,1,327,2.5,100,0,0,0,0,70.5602514,0,0,20.6913855,0,0,0,0,0,8.7483631,0,0,0,0,0,0,0,0,0,0,0,550,50,50,0,0,0,1.472284249,402,3.45204
2010,1,0,0,0,0,0,650,1,327,2.5,100,0,0,0,0,77.3249158,0,0,22.6750842,0,0,0,0,0,0,0,0,0,0,0,0,0,0,0,0,0,550,50,50,0,0,0,1.472284249,16,5.08289
2010,1,0,0,0,0,0,650,1,327,2.5,100,0,0,0,0,77.3249158,0,0,22.6750842,0,0,0,0,0,0,0,0,0,0,0,0,0,0,0,0,0,550,50,50,0,0,0,1.472284249,35,10.4238
2010,1,0,0,0,0,0,650,1,327,2.5,100,0,0,0,0,77.3249158,0,0,22.6750842,0,0,0,0,0,0,0,0,0,0,0,0,0,0,0,0,0,550,50,50,0,0,0,1.472284249,52,11.5411
2010,1,0,0,0,0,0,650,1,327,2.5,100,0,0,0,0,77.3249158,0,0,22.6750842,0,0,0,0,0,0,0,0,0,0,0,0,0,0,0,0,0,550,50,50,0,0,0,1.472284249,82,11.7074
2010,1,0,0,0,0,0,650,1,327,2.5,100,0,0,0,0,77.3249158,0,0,22.6750842,0,0,0,0,0,0,0,0,0,0,0,0,0,0,0,0,0,550,50,50,0,0,0,1.472284249,99,11.5315
2010,1,0,0,0,0,0,650,1,327,2.5,100,0,0,0,0,77.3249158,0,0,22.6750842,0,0,0,0,0,0,0,0,0,0,0,0,0,0,0,0,0,550,50,50,0,0,0,1.472284249,116,11.4418
2010,1,0,0,0,0,0,650,1,327,2.5,100,0,0,0,0,77.3249158,0,0,22.6750842,0,0,0,0,0,0,0,0,0,0,0,0,0,0,0,0,0,550,50,50,0,0,0,1.472284249,136,11.0928
2010,1,0,0,0,0,0,650,1,327,2.5,100,0,0,0,0,77.3249158,0,0,22.6750842,0,0,0,0,0,0,0,0,0,0,0,0,0,0,0,0,0,550,50,50,0,0,0,1.472284249,158,10.6573
2010,1,0,0,0,0,0,650,1,327,2.5,100,0,0,0,0,77.3249158,0,0,22.6750842,0,0,0,0,0,0,0,0,0,0,0,0,0,0,0,0,0,550,50,50,0,0,0,1.472284249,220,10.1273
2010,1,0,0,0,0,0,650,1,327,2.5,100,0,0,0,0,77.3249158,0,0,22.6750842,0,0,0,0,0,0,0,0,0,0,0,0,0,0,0,0,0,550,50,50,0,0,0,1.472284249,245,9.9497
2010,1,0,0,0,0,0,650,1,327,2.5,100,0,0,0,0,77.3249158,0,0,22.6750842,0,0,0,0,0,0,0,0,0,0,0,0,0,0,0,0,0,550,50,50,0,0,0,1.472284249,266,9.68691
2010,1,0,0,0,0,0,650,1,327,2.5,100,0,0,0,0,77.3249158,0,0,22.6750842,0,0,0,0,0,0,0,0,0,0,0,0,0,0,0,0,0,550,50,50,0,0,0,1.472284249,293,9.76728
2010,1,0,0,0,0,0,650,1,327,2.5,100,0,0,0,0,77.3249158,0,0,22.6750842,0,0,0,0,0,0,0,0,0,0,0,0,0,0,0,0,0,550,50,50,0,0,0,1.472284249,313,9.41855
2010,1,0,0,0,0,0,650,1,327,2.5,100,0,0,0,0,77.3249158,0,0,22.6750842,0,0,0,0,0,0,0,0,0,0,0,0,0,0,0,0,0,550,50,50,0,0,0,1.472284249,334,9.4141
2010,1,0,0,0,0,0,650,1,327,2.5,100,0,0,0,0,77.3249158,0,0,22.6750842,0,0,0,0,0,0,0,0,0,0,0,0,0,0,0,0,0,550,50,50,0,0,0,1.472284249,356,9.23738
2010,1,0,0,0,0,0,650,1,327,2.5,100,0,0,0,0,77.3249158,0,0,22.6750842,0,0,0,0,0,0,0,0,0,0,0,0,0,0,0,0,0,550,50,50,0,0,0,1.472284249,376,9.06079
2010,1,0,0,0,0,0,650,1,327,2.5,100,0,0,0,0,77.3249158,0,0,22.6750842,0,0,0,0,0,0,0,0,0,0,0,0,0,0,0,0,0,550,50,50,0,0,0,1.472284249,392,8.97125
2010,1,0,0,0,0,0,650,1,327,2.5,100,0,0,0,0,77.3249158,0,0,22.6750842,0,0,0,0,0,0,0,0,0,0,0,0,0,0,0,0,0,550,50,50,0,0,0,1.472284249,412,8.96722
2010,0,1,0,0,0,0,400,3,800,1,10,0,0,0,0,87.2126914,0,0,12.7873086,0,0,0,0,0,0,0,0,0,0,0,0,0,0,0,0,0,700,50,50,0,0,0,2,38.0102,24.7368
2010,0,1,0,0,0,0,400,3,800,1,10,0,0,0,0,87.2126914,0,0,12.7873086,0,0,0,0,0,0,0,0,0,0,0,0,0,0,0,0,0,700,50,50,0,0,0,2,85.09,23.6842
2010,0,1,0,0,0,0,400,3,800,1,10,0,0,0,0,87.2126914,0,0,12.7873086,0,0,0,0,0,0,0,0,0,0,0,0,0,0,0,0,0,700,50,50,0,0,0,2,151.67,23.6842
2010,0,1,0,0,0,0,400,3,800,1,10,0,0,0,0,87.2126914,0,0,12.7873086,0,0,0,0,0,0,0,0,0,0,0,0,0,0,0,0,0,700,50,50,0,0,0,2,210.403,23.8596
2010,0,1,0,0,0,0,400,3,800,1,10,0,0,0,0,87.2126914,0,0,12.7873086,0,0,0,0,0,0,0,0,0,0,0,0,0,0,0,0,0,700,50,50,0,0,0,2,1158.38,21.4035
2010,0,1,0,0,0,0,400,3,800,1,10,0,0,0,0,87.2126914,0,0,12.7873086,0,0,0,0,0,0,0,0,0,0,0,0,0,0,0,0,0,700,50,50,0,0,0,2,1205.39,21.2281
2010,0,1,0,0,0,0,400,3,800,1,10,0,0,0,0,87.2126914,0,0,12.7873086,0,0,0,0,0,0,0,0,0,0,0,0,0,0,0,0,0,700,50,50,0,0,0,2,1271.98,21.0526
2010,0,1,0,0,0,0,400,3,800,1,10,0,0,0,0,87.2126914,0,0,12.7873086,0,0,0,0,0,0,0,0,0,0,0,0,0,0,0,0,0,700,50,50,0,0,0,2,1346.42,20.7018
2010,0,1,0,0,0,0,400,3,800,1,10,0,0,0,0,87.2126914,0,0,12.7873086,0,0,0,0,0,0,0,0,0,0,0,0,0,0,0,0,0,700,50,50,0,0,0,2,1432.6,20.5263
2010,0,1,0,0,0,0,400,3,800,1,10,0,0,0,0,66.0100123,0,0,11.988019,0,0,0,0,0,0,0,0,0,0,0,22.0019687,0,0,0,0,0,700,50,50,0,0,0,2,36.1275,48.7719
2010,0,1,0,0,0,0,400,3,800,1,10,0,0,0,0,66.0100123,0,0,11.988019,0,0,0,0,0,0,0,0,0,0,0,22.0019687,0,0,0,0,0,700,50,50,0,0,0,2,87.2338,46.3158
2010,0,1,0,0,0,0,400,3,800,1,10,0,0,0,0,66.0100123,0,0,11.988019,0,0,0,0,0,0,0,0,0,0,0,22.0019687,0,0,0,0,0,700,50,50,0,0,0,2,153.923,44.9123
2010,0,1,0,0,0,0,400,3,800,1,10,0,0,0,0,66.0100123,0,0,11.988019,0,0,0,0,0,0,0,0,0,0,0,22.0019687,0,0,0,0,0,700,50,50,0,0,0,2,212.753,43.8596
2010,0,1,0,0,0,0,400,3,800,1,10,0,0,0,0,66.0100123,0,0,11.988019,0,0,0,0,0,0,0,0,0,0,0,22.0019687,0,0,0,0,0,700,50,50,0,0,0,2,1165.08,35.7895
2010,0,1,0,0,0,0,400,3,800,1,10,0,0,0,0,66.0100123,0,0,11.988019,0,0,0,0,0,0,0,0,0,0,0,22.0019687,0,0,0,0,0,700,50,50,0,0,0,2,1227.81,34.9123
2010,0,1,0,0,0,0,400,3,800,1,10,0,0,0,0,66.0100123,0,0,11.988019,0,0,0,0,0,0,0,0,0,0,0,22.0019687,0,0,0,0,0,700,50,50,0,0,0,2,1314.02,34.386
2010,0,1,0,0,0,0,400,3,800,1,10,0,0,0,0,66.0100123,0,0,11.988019,0,0,0,0,0,0,0,0,0,0,0,22.0019687,0,0,0,0,0,700,50,50,0,0,0,2,1431.57,33.6842
2010,0,1,0,0,0,0,400,3,800,1,10,0,0,0,0,39.1717856,0,0,10.9762828,0,0,0,0,0,0,0,0,0,0,0,49.8519316,0,0,0,0,0,700,50,50,0,0,0,2,36.3474,45.9649
2010,0,1,0,0,0,0,400,3,800,1,10,0,0,0,0,39.1717856,0,0,10.9762828,0,0,0,0,0,0,0,0,0,0,0,49.8519316,0,0,0,0,0,700,50,50,0,0,0,2,87.4261,43.8596
2010,0,1,0,0,0,0,400,3,800,1,10,0,0,0,0,39.1717856,0,0,10.9762828,0,0,0,0,0,0,0,0,0,0,0,49.8519316,0,0,0,0,0,700,50,50,0,0,0,2,154.143,42.1053
2010,0,1,0,0,0,0,400,3,800,1,10,0,0,0,0,39.1717856,0,0,10.9762828,0,0,0,0,0,0,0,0,0,0,0,49.8519316,0,0,0,0,0,700,50,50,0,0,0,2,213.082,39.6491
2010,0,1,0,0,0,0,400,3,800,1,10,0,0,0,0,39.1717856,0,0,10.9762828,0,0,0,0,0,0,0,0,0,0,0,49.8519316,0,0,0,0,0,700,50,50,0,0,0,2,1181.08,31.5789
2010,0,1,0,0,0,0,400,3,800,1,10,0,0,0,0,39.1717856,0,0,10.9762828,0,0,0,0,0,0,0,0,0,0,0,49.8519316,0,0,0,0,0,700,50,50,0,0,0,2,1329.93,31.2281
2010,0,1,0,0,0,0,400,3,800,1,10,0,0,0,0,39.1717856,0,0,10.9762828,0,0,0,0,0,0,0,0,0,0,0,49.8519316,0,0,0,0,0,700,50,50,0,0,0,2,1392.62,30.8772
2010,0,1,0,0,0,0,400,3,800,1,10,0,0,0,0,39.1717856,0,0,10.9762828,0,0,0,0,0,0,0,0,0,0,0,49.8519316,0,0,0,0,0,700,50,50,0,0,0,2,1435.73,30.5263
2010,0,1,0,0,0,0,400,3,800,1,10,0,0,0,0,25.0753318,0,0,10.4448807,0,0,0,0,0,0,0,0,0,0,0,64.4797875,0,0,0,0,0,700,50,50,0,0,0,2,35.9764,50.7018
2010,0,1,0,0,0,0,400,3,800,1,10,0,0,0,0,25.0753318,0,0,10.4448807,0,0,0,0,0,0,0,0,0,0,0,64.4797875,0,0,0,0,0,700,50,50,0,0,0,2,86.9314,50.1754
2010,0,1,0,0,0,0,400,3,800,1,10,0,0,0,0,25.0753318,0,0,10.4448807,0,0,0,0,0,0,0,0,0,0,0,64.4797875,0,0,0,0,0,700,50,50,0,0,0,2,157.51,49.1228
2010,0,1,0,0,0,0,400,3,800,1,10,0,0,0,0,25.0753318,0,0,10.4448807,0,0,0,0,0,0,0,0,0,0,0,64.4797875,0,0,0,0,0,700,50,50,0,0,0,2,220.297,47.5439
2010,0,1,0,0,0,0,400,3,800,1,10,0,0,0,0,25.0753318,0,0,10.4448807,0,0,0,0,0,0,0,0,0,0,0,64.4797875,0,0,0,0,0,700,50,50,0,0,0,2,1153.04,39.4737
2010,0,1,0,0,0,0,400,3,800,1,10,0,0,0,0,25.0753318,0,0,10.4448807,0,0,0,0,0,0,0,0,0,0,0,64.4797875,0,0,0,0,0,700,50,50,0,0,0,2,1211.8,39.2982
2010,0,1,0,0,0,0,400,3,800,1,10,0,0,0,0,25.0753318,0,0,10.4448807,0,0,0,0,0,0,0,0,0,0,0,64.4797875,0,0,0,0,0,700,50,50,0,0,0,2,1297.99,38.9474
2010,0,1,0,0,0,0,400,3,800,1,10,0,0,0,0,25.0753318,0,0,10.4448807,0,0,0,0,0,0,0,0,0,0,0,64.4797875,0,0,0,0,0,700,50,50,0,0,0,2,1364.61,38.4211
2010,0,1,0,0,0,0,400,3,800,1,10,0,0,0,0,25.0753318,0,0,10.4448807,0,0,0,0,0,0,0,0,0,0,0,64.4797875,0,0,0,0,0,700,50,50,0,0,0,2,1431.25,37.7193
2010,0,1,0,0,0,0,400,3,800,1,10,0,0,0,0,87.2126914,0,0,12.7873086,0,0,0,0,0,0,0,0,0,0,0,0,0,0,0,0,0,700,50,50,0,0,0,2,1260,20.8537
2010,0,1,0,0,0,0,400,3,800,1,10,0,0,0,0,66.0100123,0,0,11.988019,0,0,0,0,0,0,0,0,0,0,0,22.0019687,0,0,0,0,0,700,50,50,0,0,0,2,1260,34.7561
2010,0,1,0,0,0,0,400,3,800,1,10,0,0,0,0,39.1717856,0,0,10.9762828,0,0,0,0,0,0,0,0,0,0,0,49.8519316,0,0,0,0,0,700,50,50,0,0,0,2,1260,31.0976
2010,0,1,0,0,0,0,400,3,800,1,10,0,0,0,0,25.0753318,0,0,10.4448807,0,0,0,0,0,0,0,0,0,0,0,64.4797875,0,0,0,0,0,700,50,50,0,0,0,2,1260,38.7805
2014,0,1,0,0,0,0,500,4,600,4,100,0,0,0,0,0,0,0,7.9916729,0,0,0,0,0,0,0,0,0,0,0,0,92.0083271,0,0,0,0,550,50,50,0,0,0,5,60,19.3592
2014,0,1,0,0,0,0,500,4,600,4,100,0,0,0,0,0,0,0,7.9916729,0,0,0,0,0,0,0,0,0,0,0,0,92.0083271,0,0,0,0,600,50,50,0,0,0,5,60,31.3079
2014,0,1,0,0,0,0,500,4,600,4,100,0,0,0,0,0,0,0,7.9916729,0,0,0,0,0,0,0,0,0,0,0,0,92.0083271,0,0,0,0,650,50,50,0,0,0,5,60,45.0774
2014,0,1,0,0,0,0,500,4,600,4,100,0,0,0,0,0,0,0,7.9916729,0,0,0,0,0,0,0,0,0,0,0,0,92.0083271,0,0,0,0,700,50,50,0,0,0,5,60,60.1079
2014,0,1,0,0,0,0,500,4,600,4,100,0,0,0,0,0,0,0,7.6678968,0,6.6998383,0,0,0,0,0,0,0,0,0,0,85.6322649,0,0,0,0,550,50,50,0,0,0,5,60,28.8854
2014,0,1,0,0,0,0,500,4,600,4,100,0,0,0,0,0,0,0,7.6678968,0,6.6998383,0,0,0,0,0,0,0,0,0,0,85.6322649,0,0,0,0,600,50,50,0,0,0,5,60,43.215
2014,0,1,0,0,0,0,500,4,600,4,100,0,0,0,0,0,0,0,7.6678968,0,6.6998383,0,0,0,0,0,0,0,0,0,0,85.6322649,0,0,0,0,650,50,50,0,0,0,5,60,59.0861
2014,0,1,0,0,0,0,500,4,600,4,100,0,0,0,0,0,0,0,7.6678968,0,6.6998383,0,0,0,0,0,0,0,0,0,0,85.6322649,0,0,0,0,700,50,50,0,0,0,5,60,73.4162
2014,0,1,0,0,0,0,500,4,600,4,100,0,0,4.9078489,0,0,0,0,7.8151719,0,0,0,0,0,0,0,0,0,0,0,0,87.2769792,0,0,0,0,550,50,50,0,0,0,5,60,25.8032
2014,0,1,0,0,0,0,500,4,600,4,100,0,0,4.9078489,0,0,0,0,7.8151719,0,0,0,0,0,0,0,0,0,0,0,0,87.2769792,0,0,0,0,600,50,50,0,0,0,5,60,39.0126
2014,0,1,0,0,0,0,500,4,600,4,100,0,0,4.9078489,0,0,0,0,7.8151719,0,0,0,0,0,0,0,0,0,0,0,0,87.2769792,0,0,0,0,650,50,50,0,0,0,5,60,52.9222
2014,0,1,0,0,0,0,500,4,600,4,100,0,0,4.9078489,0,0,0,0,7.8151719,0,0,0,0,0,0,0,0,0,0,0,0,87.2769792,0,0,0,0,700,50,50,0,0,0,5,60,68.7933
2014,0,1,0,0,0,0,500,4,600,4,100,0,1.8526184,0,0,0,0,0,8.0662668,0,0,0,0,0,0,0,0,0,0,0,0,90.0811149,0,0,0,0,550,50,50,0,0,0,5,60,26.2235
2014,0,1,0,0,0,0,500,4,600,4,100,0,1.8526184,0,0,0,0,0,8.0662668,0,0,0,0,0,0,0,0,0,0,0,0,90.0811149,0,0,0,0,600,50,50,0,0,0,5,60,40.2734
2014,0,1,0,0,0,0,500,4,600,4,100,0,1.8526184,0,0,0,0,0,8.0662668,0,0,0,0,0,0,0,0,0,0,0,0,90.0811149,0,0,0,0,650,50,50,0,0,0,5,60,55.5839
2014,0,1,0,0,0,0,500,4,600,4,100,0,1.8526184,0,0,0,0,0,8.0662668,0,0,0,0,0,0,0,0,0,0,0,0,90.0811149,0,0,0,0,700,50,50,0,0,0,5,60,71.4553
2014,0,1,0,0,0,0,500,4,600,4,100,0,0,0,0,0,0,0,7.9916729,0,0,0,0,0,0,0,0,0,0,0,0,92.0083271,0,0,0,0,700,50,50,0,0,0,5,25,60.0651
2014,0,1,0,0,0,0,500,4,600,4,100,0,0,0,0,0,0,0,7.9916729,0,0,0,0,0,0,0,0,0,0,0,0,92.0083271,0,0,0,0,700,50,50,0,0,0,5,50,60.1518
2014,0,1,0,0,0,0,500,4,600,4,100,0,0,0,0,0,0,0,7.9916729,0,0,0,0,0,0,0,0,0,0,0,0,92.0083271,0,0,0,0,700,50,50,0,0,0,5,75,60.4989
2014,0,1,0,0,0,0,500,4,600,4,100,0,0,0,0,0,0,0,7.9916729,0,0,0,0,0,0,0,0,0,0,0,0,92.0083271,0,0,0,0,700,50,50,0,0,0,5,100,60.4989
2014,0,1,0,0,0,0,500,4,600,4,100,0,0,0,0,0,0,0,7.9916729,0,0,0,0,0,0,0,0,0,0,0,0,92.0083271,0,0,0,0,700,50,50,0,0,0,5,125,59.3709
2014,0,1,0,0,0,0,500,4,600,4,100,0,0,0,0,0,0,0,7.9916729,0,0,0,0,0,0,0,0,0,0,0,0,92.0083271,0,0,0,0,700,50,50,0,0,0,5,150,59.8915
2014,0,1,0,0,0,0,500,4,600,4,100,0,0,0,0,0,0,0,7.9916729,0,0,0,0,0,0,0,0,0,0,0,0,92.0083271,0,0,0,0,700,50,50,0,0,0,5,175,60.5857
2014,0,1,0,0,0,0,500,4,600,4,100,0,0,0,0,0,0,0,7.9916729,0,0,0,0,0,0,0,0,0,0,0,0,92.0083271,0,0,0,0,700,50,50,0,0,0,5,200,58.9371
2014,0,1,0,0,0,0,500,4,600,4,100,0,0,0,0,0,0,0,7.9916729,0,0,0,0,0,0,0,0,0,0,0,0,92.0083271,0,0,0,0,700,50,50,0,0,0,5,225,60.5857
2014,0,1,0,0,0,0,500,4,600,4,100,0,0,0,0,0,0,0,7.9916729,0,0,0,0,0,0,0,0,0,0,0,0,92.0083271,0,0,0,0,700,50,50,0,0,0,5,250,58.6768
2014,0,1,0,0,0,0,500,4,600,4,100,0,0,0,0,0,0,0,7.9916729,0,0,0,0,0,0,0,0,0,0,0,0,92.0083271,0,0,0,0,700,50,50,0,0,0,5,275,59.2842
2014,0,1,0,0,0,0,500,4,600,4,100,0,0,0,0,0,0,0,7.9916729,0,0,0,0,0,0,0,0,0,0,0,0,92.0083271,0,0,0,0,700,50,50,0,0,0,5,300,60.3254
