Repository: TaniikeLaboratory/Catalyst-Phylogenetic-Tree

File: input/OCM.csv (part 4 of 23)
year,Preparation,"p(CH4), bar","p(O2), bar",p(CH4)/p(O2),"p total, bar","Contact time, s",O2 conversion,CH4 conversion,COx selectivity,C2H6 selectivity,C2H4 selectivity,C2 selectivity,C2 yield,Ag,Al,Au,B,Ba,Be,Bi,C,Ca,Cd,Ce,Co,Cr,Cs,Cu,Dy,Er,Eu,Fe,Ga,Gd,Ge,Ho,In,Ir,K,La,Li,Lu,Mg,Mn,Mo,Na,Nb,Nd,Ni,P,Pb,Pd,Pr,Pt,Rb,Re,Rh,Ru,Sb,Sc,Si,Sm,Sn,Sr,Ta,Tb,Te,Th,Ti,Tl,Tm,V,W,Y,Yb,Zn,Zr,Temperature_C
2000,Therm.decomp.,0.800000012,0.200000003,4,1.013000011,0.07,,30,,,,56.70000076,17.01000023,0,0,0,0,0,0,0,0,0,0,0,0,0,0,0,0,0,0,0,0,0,0,0,0,0,0,9.100000381,0,0,90.90000153,0,0,0,0,0,0,0,0,0,0,0,0,0,0,0,0,0,0,0,0,0,0,0,0,0,0,0,0,0,0,0,0,0,0,749.85
2011,Precipitation,0.830769231,0.169230769,4.909090909,1,0.035750462,,27,,39.66666667,23.33333333,63,17.01,0,50,0,0,0,0,0,0,0,0,0,0,0,0,0,0,0,0,0,0,0,0,0,0,0,0,0,0,0,0,0,0,0,0,0,0,0,0,0,0,0,0,0,0,0,0,0,0,0,0,50,0,0,0,0,0,0,0,0,0,0,0,0,0,810
2013,Sol-gel,0.533333333,0.266666667,2,1,0.18,,37.3,54.4,32.9,12.7,45.6,17.0088,0,0,0,0,0,0,0,0,0,0,0,0,0,0,0,0,0,0,0,0,0,0,0,0,0,0,0,0,0,0,2.907827227,0,2.718788765,0,0,0,0,0,0,0,0,0,0,0,0,0,0,0,0,0,0,0,0,0,0,93.01398962,0,0,0,1.359394383,0,0,0,0,849.85
2011,Solid-phase technique,0.72972973,0.27027027,2.7,1,0.146866667,95,34,50,36,14,50,17,0,0,0,0,0,0,0,0,0,0,0,0,0,0,0,0,0,0,0,0,0,0,0,0,0,0,0,0,0,0,2.249316796,0,2.10216523,0,0,0,0,0,0,0,0,0,0,0,0,0,0,94.59743536,0,0,0,0,0,0,0,0,0,0,0,1.051082615,0,0,0,0,850
1997,Precipitation,0.300000012,0.100000001,3,1.013000011,0.24,,29.29999924,,,,58,16.99399956,0,0,0,0,0,0,75,0,0,0,0,0,0,0,0,0,0,0,0,0,0,0,0,0,0,0,0,0,0,0,0,0,0,0,0,0,0,0,0,0,0,0,0,0,0,0,0,0,0,0,0,0,0,0,0,0,0,0,0,0,25,0,0,0,899.85
1989,Therm.decomp.,0.810000002,0.202999994,3.990148067,1.013000011,0.071,,26,,,,65.30000305,16.97800079,0,0,0,0,4.300000191,0,0,0,0,0,0,0,0,0,0,0,0,0,0,0,0,0,0,0,0,0,8.699999809,0,0,87,0,0,0,0,0,0,0,0,0,0,0,0,0,0,0,0,0,0,0,0,0,0,0,0,0,0,0,0,0,0,0,0,0,0,799.85
2015,Impregnation,0.75,0.25,3,1,0.03855,,35.34246,,,,47.96032874,16.95036,0,0,0,0,0,0,0,0,0,0,0,0,0,0,0,0,0,0,0,0,0,0,0,0,0,0,98.52278,0,0,0,0,0,0,0,0,0,0,0,0,0,0,0,0,0,0,0,0,0,0,0,1.47722,0,0,0,0,0,0,0,0,0,0,0,0,0,600
2015,Impregnation,0.75,0.25,3,1,0.03989,,34.93151,,,,48.52455562,16.95036,0,0,0,0,0,0,0,0,0,0,0,0,0,0,0,0,0,0,0,0,0,0,0,0,0,0,85.1109,0,0,0,0,0,0,0,0,0,0,0,0,0,0,0,0,0,0,0,0,0,0,0,14.8891,0,0,0,0,0,0,0,0,0,0,0,0,0,500
2014,n.a.,0.833333333,0.166666667,5,1,0.050192407,,25.65574,,,,66.06557,16.94961087,0,0,0,0,0,0,0,0,0,0,0,0,0,0,0,0,0,0,0,0,0,0,0,0,0,0,0,0,0,0,5.505878572,0,1.235421559,0,0,0,0,0,0,0,0,0,0,0,0,0,0,92.64098909,0,0,0,0,0,0,0,0,0,0,0,0.61771078,0,0,0,0,800
2015,Impregnation,0.75,0.25,3,1,0.038789015,,33.80692,,,,50.06625862,16.92586,0,0,0,0,8.570185745,0,0,0,0,0,0,0,0,0,0,0,0,0,0,0,0,0,0,0,0,0,91.42981425,0,0,0,0,0,0,0,0,0,0,0,0,0,0,0,0,0,0,0,0,0,0,0,0,0,0,0,0,0,0,0,0,0,0,0,0,0,500
2019,Pechini method,0.6,0.2,3,1,0.36,100,32.3,47.6,36.7,15.7,52.4,16.9252,0,0,0,0,10,0,0,0,0,0,0,0,0,0,0,0,0,0,0,0,0,0,0,0,0,0,0,0,0,0,0,0,0,0,0,0,0,0,0,0,0,0,0,0,0,0,0,0,0,0,40,0,0,0,0,50,0,0,0,0,0,0,0,0,800
2015,Precipitation,0.75,0.25,3,1,0.038402458,,34.38356,,,,49.19470235,16.91489,0,0,0,0,0,0,0,0,0,0,0,0,0,0,0,0,0,0,0,0,0,0,0,0,0,0,100,0,0,0,0,0,0,0,0,0,0,0,0,0,0,0,0,0,0,0,0,0,0,0,0,0,0,0,0,0,0,0,0,0,0,0,0,0,550
2014,n.a.,0.833333333,0.166666667,5,1,0.050950693,,25.2459,,,,66.72131,16.8443952,0,0,0,0,0,0,0,0,0,0,0,0,0,0,0,0,0,0,0,0,0,0,0,0,0,0,0,0,0,0,3.309763296,0,1.237753696,0,0,0,0,0,0,0,0,0,0,0,0,0,0,94.83360616,0,0,0,0,0,0,0,0,0,0,0,0.618876848,0,0,0,0,800
2015,Impregnation,0.75,0.25,3,1,0.039,,33.9726,,,,49.58104472,16.84397,0,0,0,0,0,0,0,0,0,0,0,0,0,0,0,0,0,0,0,0,0,0,0,0,0,0,93.85807,0,0,0,0,0,0,0,0,0,0,0,0,0,0,0,0,0,0,0,0,0,0,0,6.14193,0,0,0,0,0,0,0,0,0,0,0,0,0,500
2019,Impregnation,0.375,0.125,3,1,0.529411765,,33.82,45,35.4,14.4,49.8,16.84236,0,0,0,0,0,0,0,0,0,0,0,0,0,0,0,0,0,0,0,0,0,0,0,0,0,0,0,0,0,0,8.552,0,2.132,0,0,0,0,0,0,0,0,0,0,0,0,0,0,88.25,0,0,0,0,0,0,0,0,0,0,0,1.066,0,0,0,0,700
2010,n.a.,,,3,1,0.103686636,,33.4,49.6,25.6,24.8,50.4,16.8336,0,0,0,0,0,0,0,0,0,0,0,0,0,0,0,0,0,0,0,0,0,0,0,0,0,0,60.86105675,0,0,0,0,0,0,0,0,0,0,0,0,0,0,0,0,0,0,0,0,39.13894325,0,0,0,0,0,0,0,0,0,0,0,0,0,0,0,0,599.85
2014,n.a.,0.833333333,0.166666667,5,1,0.051446889,,25.6162,,,,65.66901,16.82190494,0,0,0,0,0,0,0,0,0,0,0,0,0,0,0,0,0,0,0,0,0,0,0,0,0,0,0,0,0,0,2.090201965,0,0.822814512,0,0,0,0,0,0,0,0,0,0,0,0,0,0,96.67557627,0,0,0,0,0,0,0,0,0,0,0,0.411407256,0,0,0,0,800
2019,Impregnation,0.66,0.33,2,1,0.08497,95.2,37.7,54.9,28.67142857,15.92857143,44.6,16.8142,0,0,0,0,0,0,0,0,0,0,0.288,0,0,0,0,0,0,0,0,0,0,0,0,0,0,0,0,0,0,0,0,0,2.75,0,0,0,0,0,0,0,0,0,0,0,0,0,0,0,0,0,0,0,0,0,0,95.587,0,0,0,1.375,0,0,0,0,800
2018,Impregnation,0.5,0.25,2,1,0.36,59.4,25.5,,,,65.9,16.8045,0,0,0,0,0,0,0,0,0,0,0,0,0,0,0,0,0,0,0,0,0,0,0,0,0,0,0,0,0,0,0,0,2.082,0,0,0,0,0,0,0,0,0,0,0,0,0,0,94.65,0,0,0,0,0,0,0,0,0,0,0,1.041,0,0,2.227,0,800
1991,Sol-gel,0.469999999,0.118000001,3.983051062,1.013000011,0.108,,28.10000038,,32.40000153,27.39999962,59.80000114,16.80380055,0,0,0,0,0,0,0,0,0,0,0,0,0,0,0,0,0,0,0,0,0,0,0,0,0,0,0,40,0,40,0,0,0,0,20,0,0,0,0,0,0,0,0,0,0,0,0,0,0,0,0,0,0,0,0,0,0,0,0,0,0,0,0,0,919.85
2018,Impregnation,0.5,0.25,2,1,0.36,97.1,41.8,,,,40.2,16.8036,0,0,0,0,0,0,0,0,0,0,0,2.227,0,0,0,0,0,0,0,0,0,0,0,0,0,0,0,0,0,0,0,0,2.082,0,0,0,0,0,0,0,0,0,0,0,0,0,0,94.65,0,0,0,0,0,0,0,0,0,0,0,1.041,0,0,0,0,800
1986,Impregnation,0.349999994,0.143000007,2.447551966,1.013000011,0.3,84,30,,,,56,16.8,0,0,0,0,0,0,0,0,94.40000153,0,0,0,0,0,0,0,0,0,0,0,0,0,0,0,0,0,0,0,0,0,0,0,5.599999905,0,0,0,0,0,0,0,0,0,0,0,0,0,0,0,0,0,0,0,0,0,0,0,0,0,0,0,0,0,0,0,739.85
2010,Impregnation,,,3,1,0.0435584,,21.45695,,44.87936,33.38267,78.26203,16.79264465,0,0,0,0,0,0,0,0,0,0,1.11905,0,0,0,0,0,0,0,0,0,0,0,0,0,0,0,0,0,0,0,2.2829,0,2.13434,0,0,0,0,0,0,0,0,0,0,0,0,0,0,93.39654,0,0,0,0,0,0,0,0,0,0,0,1.06717,0,0,0,0,820
1989,Therm.decomp.,0.270000011,0.057,4.736842155,1.013000011,,,21.79999924,,,,77,16.78599941,0,0,0,0,0,0,0,0,0,0,0,0,0,0.899999976,0,0,0,0,0,0,0,0,0,0,0,0,0,4.300000191,0,0,0,0,0,0,0,0,0,0,0,0,0,0,0,0,0,0,0,0,0,0,0,0,0,0,0,0,0,0,0,0,0,0,94.80000305,0,739.85
2015,SPS,0.6875,0.3125,2.2,1,0.024430999,94,43,55,33,6,39,16.77,0,0,0,0,0,0,0,0,0,0,0,0,0,0,0,0,0,0,0,0,0,0,0,0,0,0,0,2.080299563,0,0,2.225920533,0,0,0,0,0,0,0,0,0,0,0,0,0,0,0,0,94.65363012,0,0,0,0,0,0,0,0,0,0,0,1.040149782,0,0,0,0,864
2011,Solid-phase technique,0.677419355,0.322580645,2.1,1,0.142264286,84,31,37,46,8,54,16.74,0,0,0,0,0,0,0,0,0,0,0,0,0,0,0,0,0,0,0,0,0,0,0,0,0,0,0,2.10216523,0,0,2.249316796,0,0,0,0,0,0,0,0,0,0,0,0,0,0,0,0,94.59743536,0,0,0,0,0,0,0,0,0,0,0,1.051082615,0,0,0,0,903
2019,Impregnation,0.375,0.125,3,1,0.635294118,,33.67,45.2,35.1,14.6,49.7,16.73399,0,0,0,0,0,0,0,0,0,0,0,0,0,0,0,0,0,0,0,0,0,0,0,0,0,0,0,0,0,0,8.552,0,2.132,0,0,0,0,0,0,0,0,0,0,0,0,0,0,88.25,0,0,0,0,0,0,0,0,0,0,0,1.066,0,0,0,0,700
1998,Impregnation,0.800000012,0.200000003,4,1.013000011,0.035,,29.10000038,,,,57.5,16.73250022,0,69.40000153,0,0,0,0,0,0,0,0,0,0,0,0,0,0,0,0,0,0,0,0,0,0,0,0,8.199999809,0,0,0,0,0,0,0,0,0,0,0,0,0,0,0,0,0,0,0,0,10.39999962,0,0,12,0,0,0,0,0,0,0,0,0,0,0,0,0,849.85
2010,Impregnation,,,4,1,0.0440078,97.7,23.9,29.9,48.3,21.7,70,16.73,0,0,0,0,0,0,0,0,0,0,0.44365,0,0,0,0,0,0,0,0,0,0,0,0,0,0,0,0,0,0,0,2.26267,0,2.11542,0,0,0,0,0,0,0,0,0,0,0,0,0,0,94.12055,0,0,0,0,0,0,0,0,0,0,0,1.05771,0,0,0,0,840
2013,Impregnation,,,4,1,0.318,97.7,23.9,30,48.3,21.7,70,16.73,0,0,0,0,0,0,0,0,0,0,0.438889,0,0,0,0,0,0,0,0,0,0,0,0,0,0,0,0,0,0,0,2.238717,0,2.09296,0,0,0,0,0,0,0,0,0,0,0,0,0,0,94.18296,0,0,0,0,0,0,0,0,0,0,0,1.04648,0,0,0,0,839.85
2016,n.a.,0.75,0.25,3,1,0.05,,31.25,,26.81604,26.69014,53.50618,16.72068125,0,0,0,0,0,0,0,0,0,0,0,0,0,0,0,0,0,0,0,0,0,0,0,0,0,0,100,0,0,0,0,0,0,0,0,0,0,0,0,0,0,0,0,0,0,0,0,0,0,0,0,0,0,0,0,0,0,0,0,0,0,0,0,0,800
2014,n.a.,0.833333333,0.166666667,5,1,0.05130993,,24.47183,,,,68.30986,16.71667281,0,0,0,0,0,0,0,0,0,0,0,0,0,0,0,0,0,0,0,0,0,0,0,0,0,0,0,0,0,0,2.106586084,0,1.658528343,0,0,0,0,0,0,0,0,0,0,0,0,0,0,95.4056214,0,0,0,0,0,0,0,0,0,0,0,0.829264172,0,0,0,0,800
2010,Impregnation,,,3,1,0.0441578,95,30.3,44.8,36.1,19,55.1,16.6953,0,0,0,0,0,0,0,0,0,0,0.22117,0,0,0,0,0,0,0,0,0,0,0,0,0,0,0,0,0,0,0,2.256,0,2.1092,0,0,0,0,0,0,0,0,0,0,0,0,0,0,94.35903,0,0,0,0,0,0,0,0,0,0,0,1.0546,0,0,0,0,840
2013,Impregnation,,,3,1,0.318,95,30.3,44.9,36.1,19,55.1,16.6953,0,0,0,0,0,0,0,0,0,0,0.218805,0,0,0,0,0,0,0,0,0,0,0,0,0,0,0,0,0,0,0,2.23219,0,2.086856,0,0,0,0,0,0,0,0,0,0,0,0,0,0,94.41872,0,0,0,0,0,0,0,0,0,0,0,1.043428,0,0,0,0,839.85
2013,Impregnation,0.666666667,0.333333333,2,1,0.423529412,,38.89764,43.0226,,,42.90419,16.68871737,0,0,0,0,0,0,0,0,0,0,0,0,0,0,0,0,0,0,0,0,0,0,0,0,0,0,0,0,0,0,2.226,0,2.082,0,0,0,0,0,0,0,0,0,0,0,0,0,0,94.65541491,0,0,0,0,0,0,0,0,0,0,0,1.041,0,0,0,0,800
1990,Impregnation,0.26699999,0.129999995,2.053845882,1.013000011,0.4,,35.5,,,,47,16.685,0,0,0,0,0,0,0,0,0,0,0,0,0,0,0,0,0,0,0,0,0,0,0,0,0,0,0,0.5,0,0,0,0,0,0,0,49.5,0,0,0,0,0,0,0,0,0,0,0,0,0,0,0,0,0,0,0,50,0,0,0,0,0,0,0,0,849.85
2014,n.a.,0.833333333,0.166666667,5,1,0.050568345,,25.4918,,,,65.40984,16.67414559,0,0,0,0,0,0,0,0,0,0,0,0,0,0,0,0,0,0,0,0,0,0,0,0,0,0,0,0,0,0,4.408856372,0,1.236586528,0,0,0,0,0,0,0,0,0,0,0,0,0,0,93.73626384,0,0,0,0,0,0,0,0,0,0,0,0.618293264,0,0,0,0,800
2019,Sol-gel,0.4,0.1,4,1,0.031801558,,28.98687,,28.7796,28.72492,57.50452,16.66876046,0,0,0,0,0,0,0,0,0,0,50,0,0,0,0,0,0,0,0,0,0,0,0,0,0,0,50,0,0,0,0,0,0,0,0,0,0,0,0,0,0,0,0,0,0,0,0,0,0,0,0,0,0,0,0,0,0,0,0,0,0,0,0,0,750
2011,Impregnation,0.342857143,0.057142857,6,0.4,0.2279924,97.7,22.1,24.6,,,75.4,16.6634,0,0,0,0,0,0,0,0,0,0,0,0,0,0,0,0,0,0,0,0,0,0,0,0,0,0,0,0,0,0,1.624329,0,3.622933,0,0,0,0,0,0,0,0,0,0,0,0,0,0,94.07,0,0,0,0,0,0,0,0,0,0,0,0.679744,0,0,0,0,700
2016,n.a.,0.75,0.25,3,1,0.05,,31.25,,26.74528,26.5493,53.29458,16.65455625,0,0,0,0,0,0,0,0,0,0,0,0,0,0,0,0,0,0,0,0,0,0,0,0,0,0,100,0,0,0,0,0,0,0,0,0,0,0,0,0,0,0,0,0,0,0,0,0,0,0,0,0,0,0,0,0,0,0,0,0,0,0,0,0,800
1995,Therm.decomp.,0.419999987,0.086999997,4.827586174,1.013000011,1,92.5,26.29999924,36.70000076,33.09999847,30.20000076,63.29999924,16.64789932,0,0,0,0,0,0,0,0,0,0,0,0,0,0,0,0,0,0,0,0,0,0,0,0,0,0,0,0,0,0,0,0,9,0,0,0,0,0,0,0,0,0,0,0,0,0,0,0,86.5,0,0,0,0,0,0,0,0,0,0,4.5,0,0,0,0,779.85
2008,n.a.,0.098999999,0.033,3,1.013000011,0.06,97,32,,,,52,16.64,0,0,0,0,0,0,0,0,90,0,0,0,0,0,0,0,0,0,0,0,0,0,0,0,0,0,10,0,0,0,0,0,0,0,0,0,0,0,0,0,0,0,0,0,0,0,0,0,0,0,0,0,0,0,0,0,0,0,0,0,0,0,0,0,799.85
2019,Pechini method,0.6,0.2,3,1,0.36,100,30.7,45.8,36.7,17.5,54.2,16.6394,0,0,0,0,0,0,0,0,0,0,0,0,0,0,0,0,0,0,0,0,0,0,0,0,0,0,0,0,0,0,0,0,0,0,0,0,0,0,0,10,0,0,0,0,0,0,0,0,0,0,50,0,0,0,0,40,0,0,0,0,0,0,0,0,800
2019,Impregnation,0.75,0.25,3,1,0.08497,96.1,35.1,52.4,31.05517241,16.34482759,47.4,16.6374,0,0,0,0,0,0,0,0,0,0,0.288,0,0,0,0,0,0,0,0,0,0,0,0,0,0,0,0,0,0,0,0,0,2.75,0,0,0,0,0,0,0,0,0,0,0,0,0,0,0,0,0,0,0,0,0,0,95.587,0,0,0,1.375,0,0,0,0,800
2016,n.a.,0.75,0.25,3,1,0.05,,31.08333,,26.81604,26.69014,53.50618,16.6315025,0,0,0,0,0,0,0,0,0,0,0,0,0,0,0,0,0,0,0,0,0,0,0,0,0,0,100,0,0,0,0,0,0,0,0,0,0,0,0,0,0,0,0,0,0,0,0,0,0,0,0,0,0,0,0,0,0,0,0,0,0,0,0,0,800
2018,Sol-gel,0.4,0.1,4,1,0.031801558,,28.25843,,28.77814,30.05519,58.83333,16.62537537,0,0,0,0,0,0,0,0,0,0,50,0,0,0,0,0,0,0,0,0,0,0,0,0,0,0,50,0,0,0,0,0,0,0,0,0,0,0,0,0,0,0,0,0,0,0,0,0,0,0,0,0,0,0,0,0,0,0,0,0,0,0,0,0,750
2018,Impregnation,0.5,0.1,5,1,0.15034781,,22.68518,,,,73.19134,16.60358722,0,0,0,0,0,0,0,0,0,0,0,0,0,0,0,0,0,0,0,0,0,0,0,0,0,0,0,0,0,0,4.601153426,0,4.301738636,0,0,0,0,0,0,0,0,0,0,0,0,0,0,84.34508519,0,0,0,0,0,0,0,4.601153426,0,0,0,2.150869318,0,0,0,0,700
2015,Impregnation,0.75,0.25,3,1,0.03855,,35,,,,47.41642857,16.59575,0,0,0,0,0,0,0,0,0,0,0,0,0,0,0,0,0,0,0,0,0,0,0,0,0,0,98.52278,0,0,0,0,0,0,0,0,0,0,0,0,0,0,0,0,0,0,0,0,0,0,0,1.47722,0,0,0,0,0,0,0,0,0,0,0,0,0,700
2015,Impregnation,0.75,0.25,3,1,0.04047,,34.24657,,,,48.45959756,16.59575,0,0,0,0,0,0,0,0,0,0,0,0,0,0,0,0,0,0,0,0,0,0,0,0,0,0,79.62203,0,0,0,0,0,0,0,0,0,0,0,0,0,0,0,0,0,0,0,0,0,0,0,20.37797,0,0,0,0,0,0,0,0,0,0,0,0,0,550
2015,Precipitation,0.75,0.25,3,1,0.038402458,,34.0411,,,,48.75209673,16.59575,0,0,0,0,0,0,0,0,0,0,0,0,0,0,0,0,0,0,0,0,0,0,0,0,0,0,100,0,0,0,0,0,0,0,0,0,0,0,0,0,0,0,0,0,0,0,0,0,0,0,0,0,0,0,0,0,0,0,0,0,0,0,0,0,500
2019,Pechini method,0.6,0.2,3,1,0.36,100,30.5,45.6,38.5,15.9,54.4,16.592,0,0,0,0,0,0,0,0,0,0,0,0,0,0,0,0,0,0,0,0,0,0,0,0,0,0,0,0,0,0,0,0,0,10,0,0,0,0,0,0,0,0,0,0,0,0,0,0,0,0,50,0,0,0,0,40,0,0,0,0,0,0,0,0,800
2009,Citric acid method,0.32,0.084,4,1,2.28E-05,88,25.8,35.7,,,64.3,16.5894,0,0,0,0,0,0,0,0,0,0,0,0,0,0,0,0,0,0,0,0,0,0,0,0,0,0,0,0,0,0,0,0,5,0,0,47.5,0,0,0,0,0,0,0,0,0,0,0,0,0,0,0,0,0,0,0,47.5,0,0,0,0,0,0,0,0,799.85
2019,Pechini method,0.6,0.2,3,1,0.36,100,31.5,47.4,36.5,16.1,52.6,16.569,0,0,0,0,0,0,0,0,0,0,0,0,0,0,0,0,0,0,0,0,0,0,0,0,0,0,0,0,0,0,0,0,0,0,10,0,0,0,0,0,0,0,0,0,0,0,0,0,0,0,50,0,0,0,0,40,0,0,0,0,0,0,0,0,800
2015,Precipitation,0.75,0.25,3,1,0.038402458,,34.17808,,,,48.45292655,16.56028,0,0,0,0,0,0,0,0,0,0,0,0,0,0,0,0,0,0,0,0,0,0,0,0,0,0,100,0,0,0,0,0,0,0,0,0,0,0,0,0,0,0,0,0,0,0,0,0,0,0,0,0,0,0,0,0,0,0,0,0,0,0,0,0,650
1986,Therm.decomp.,0.469999999,0.107000001,4.392522812,1.013000011,7.6,,23,,35,37,72,16.56,0,0,0,0,0,0,0,0,0,0,0,0,0,0,0,0,0,0,0,0,0,0,0,0,0,0,0,3,0,94,0,0,0,0,0,0,0,0,0,0,0,0,0,0,0,0,0,0,0,3,0,0,0,0,0,0,0,0,0,0,0,0,0,0,703.85
1996,Impregnation,0.779999971,0.219999999,3.545454979,1.013000011,1.62,,34.5,56.70000076,34.79999924,13.19999981,47.99999905,16.55999967,0,0,0,0,20,0,0,0,0,0,0,0,0,0,0,0,0,0,0,0,0,0,0,0,0,0,40,0,0,0,0,0,40,0,0,0,0,0,0,0,0,0,0,0,0,0,0,0,0,0,0,0,0,0,0,0,0,0,0,0,0,0,0,0,729.85
2013,Sol-gel,0.533333333,0.266666667,2,1,0.18,,37.1,55.4,27.4,17.2,44.6,16.5466,0,0,0,0,0,0,0,0,0,0,0,0,0,0,0,0,0,0,0,0,0,0,0,0,0,0,0,0,0,96.34851848,1.519877127,0,1.421069594,0,0,0,0,0,0,0,0,0,0,0,0,0,0,0,0,0,0,0,0,0,0,0,0,0,0,0.710534797,0,0,0,0,774.85
2016,Impregnation,,,3,1,0.000265,,19,13,,,87,16.53,0,0,0,0,0,0,0,0,0,0,0,0,0,0,0,0,0,0,0,0,0,0,0,0,0,0,0,0,0,0,2.225809608,0,2.081131983,0,0,0,0,0,0,0,0,0,0,0,0,0,0,94.65194208,0,0,0,0,0,0,0,0,0,0,0,1.040565992,0,0,0,0,749.85
2019,Impregnation,0.375,0.125,3,1,0.423529412,,33.05,45.6,36,13.9,49.9,16.49195,0,0,0,0,0,0,0,0,0,0,0,0,0,0,0,0,0,0,0,0,0,0,0,0,0,0,0,0,0,0,8.552,0,2.132,0,0,0,0,0,0,0,0,0,0,0,0,0,0,88.25,0,0,0,0,0,0,0,0,0,0,0,1.066,0,0,0,0,700
2013,Impregnation,0.75,0.25,3,1,0.545454545,,35.17857,35.14739,,,46.86869,16.48773492,0,0,0,0,0,0,0,0,0,0,0,0,0,0,0,0,0,0,0,0,0,0,0,0,0,0,0,0,0,0,2.226,0,2.082,0,0,0,0,0,0,0,0,0,0,0,0,0,0,94.65541491,0,0,0,0,0,0,0,0,0,0,0,1.041,0,0,0,0,800
2011,Impregnation,0.342857143,0.057142857,6,0.4,0.252012601,97.8,22.1,25.5,,,74.5,16.4645,0,0,0,0,0,0,0,0,0,0,0,0,0,0,0,0,0,0,0,0,0,0,0,0,0,0,0,0,0,0,1.624329,0,3.622933,0,0,0,0,0,0,0,0,0,0,0,0,0,0,94.07,0,0,0,0,0,0,0,0,0,0,0,0.679744,0,0,0,0,715
1995,Therm.decomp.,0.419999987,0.086999997,4.827586174,1.013000011,1,94.80000305,22.39999962,26.5,35.79999924,37.70000076,73.5,16.46399972,0,0,0,0,0,0,0,0,0,0,76.30000305,0,0,0,0,0,0,0,0,0,0,0,0,0,0,0,0,0,0,0,0,0,15.80000019,0,0,0,0,0,0,0,0,0,0,0,0,0,0,0,0,0,0,0,0,0,0,0,0,0,0,7.900000095,0,0,0,0,779.85
2018,Impregnation,0.4,0.1,4,1,0.073386351,,26.75497,,,,61.5257,16.46118258,0,0,0,0,0,0,0,0,0,0,0,0,0,0,0,0,0,0,0,0,0,0,0,0,0,0,0,0,0,0,2.225972071,0,2.081119488,0,0,0,0,0,0,0,0,0,0,0,0,0,0,94.6523487,0,0,0,0,0,0,0,0,0,0,0,1.040559744,0,0,0,0,750
2015,Impregnation,0.75,0.25,3,1,0.03945,,34.24657,,,,48.0453955,16.4539,0,0,0,0,0,0,0,0,0,0,0,0,0,0,0,0,0,0,0,0,0,0,0,0,0,0,89.39157,0,0,0,0,0,0,0,0,0,0,0,0,0,0,0,0,0,0,0,0,0,0,0,10.60843,0,0,0,0,0,0,0,0,0,0,0,0,0,500
1995,Impregnation,0.430000007,0.140000001,3.071429014,1.013000011,0.15,,23.39999962,,,,70.19999695,16.42679902,0,0,0,0,0,0,0,0,0,0,0,0,0,0,0,0,0,0,0,0,0,0,0,0,0,0,0,0,0,0,0,0,9.100000381,0,0,0,0,0,0,0,0,0,0,0,0,0,0,86.40000153,0,0,0,0,0,0,0,0,0,0,0,4.5,0,0,0,0,799.85
2017,SCS,0.5,0.1,5,1,0.157345889,,22.55639,,,,72.80899,16.42307974,0,0,0,0,0,0,0,0,0,0,0,0,0,0,0,0,0,0,0,0,0,0,0,0,0,0,0,0,0,0,4.899776571,0,4.387883718,0,0,0,0,0,0,0,0,0,0,0,0,0,0,83.6756062,0,0,0,0,0,0,0,4.842791653,0,0,0,2.193941859,0,0,0,0,760
2015,Impregnation,0.75,0.25,3,1,0.038789015,,34.09836,,,,48.15343025,16.41953,0,0,0,0,8.570185745,0,0,0,0,0,0,0,0,0,0,0,0,0,0,0,0,0,0,0,0,0,91.42981425,0,0,0,0,0,0,0,0,0,0,0,0,0,0,0,0,0,0,0,0,0,0,0,0,0,0,0,0,0,0,0,0,0,0,0,0,0,700
2009,Impregnation,,,5,0.875928,0.003636364,,21.66667,,42.8125,32.91667,75.72917,16.40798936,0,0,0,0,0,0,0,0,0,0,0,0,0,0,0,0,0,0,0,0,0,0,0,0,0,0,0,0,0,0,4.443482078,0,2.077163785,0,0,0,0,0,0,0,0,0,0,0,0,0,0,92.44077224,0,0,0,0,0,0,0,0,0,0,0,1.038581893,0,0,0,0,850
2019,Impregnation,0.4,0.1,4,1.2,0.1338,82.7,23.2,,,,70.7,16.4024,0,0,0,0,0,0,0,0,0,0,0,0,0,0,0,0,0,0,0,0,0,0.014059721,0,0,0,0,0,0,0,0,2.225308464,0,2.080499064,0,0,0,0,0,0,0,0,0,0,0,0,0,0,94.63988322,0,0,0,0,0,0,0,0,0,0,0,1.040249532,0,0,0,0,770
2013,Electrospining,,,7,1,0.000616273,,25.78125479,,,,63.60249,16.39752,0,0,0,0,0,0,0,0,0,0,6.25,0,0,0,0,0,0,0,0,0,0,0,0,0,0,0,93.75,0,0,0,0,0,0,0,0,0,0,0,0,0,0,0,0,0,0,0,0,0,0,0,0,0,0,0,0,0,0,0,0,0,0,0,0,0,465
2018,IJP-A synthesis,0.454545455,0.151515152,3,1,0.066111715,,31.4,,32.86666667,19.33333333,52.2,16.3908,0,0,0,0,0,0,0,0,0,0,0,0,0,0,0,0,0,0,0,0,0,0,0,0,0,0,0,0,0,0,2.702448211,0,2.532956685,0,0,0,0,0,0,0,0,0,0,0,0,0,0,94.16195857,0,0,0,0,0,0,0,0,0,0,0,0.602636535,0,0,0,0,839
1989,Therm.decomp.,0.289999992,0.150000006,1.933333039,1.013000011,1.2,,39,,,,42,16.38,0,0,0,0,0,0,0,0,0,0,0,0,0,0,0,0,0,0,0,0,0,0,0,0,0,28.60000038,28.60000038,0,0,0,0,0,0,0,0,0,0,0,0,0,0,0,0,0,0,0,0,0,0,0,0,0,0,0,0,42.79999924,0,0,0,0,0,0,0,0,749.85
1991,n.a.,0.298999995,0.149000004,2.006711006,1.013000011,1.2,,39,,,,42,16.38,0,0,0,0,0,0,0,0,0,0,0,0,0,0,0,0,0,0,0,0,0,0,0,0,0,28.60000038,28.60000038,0,0,0,0,0,0,0,0,0,0,0,0,0,0,0,0,0,0,0,0,0,0,0,0,0,0,0,0,42.79999924,0,0,0,0,0,0,0,0,799.85
2010,Impregnation,0.833333333,0.166666667,5,1,0.13,,21,,44.08695652,33.91304348,78,16.38,0,0,0,0,0,0,0,0,0,0,0,0,0,0,0,0,0,0,0,0,0,0,0,0,0,0,0,0,0,0,0,0,2.085070433,0,0,0,0,0,0,0,0,0,0,0,0,0,0,96.87239435,0,0,0,0,0,0,0,0,0,0,0,1.042535216,0,0,0,0,800
2018,Sol-gel,0.4,0.1,4,1,0.031801558,,27.80899,,24.91961,33.91372,58.83333,16.36095486,0,0,0,0,0,0,0,0,0,0,50,0,0,0,0,0,0,0,0,0,0,0,0,0,0,0,50,0,0,0,0,0,0,0,0,0,0,0,0,0,0,0,0,0,0,0,0,0,0,0,0,0,0,0,0,0,0,0,0,0,0,0,0,0,700
2019,Impregnation,0.375,0.125,3,1,0.794117647,,32.94,45.2,35,14.6,49.6,16.33824,0,0,0,0,0,0,0,0,0,0,0,0,0,0,0,0,0,0,0,0,0,0,0,0,0,0,0,0,0,0,8.552,0,2.132,0,0,0,0,0,0,0,0,0,0,0,0,0,0,88.25,0,0,0,0,0,0,0,0,0,0,0,1.066,0,0,0,0,700
2014,Impregnation,0.8,0.2,4,1,1.5,,26.7,,,,61.1,16.3137,0,0,0,0,0,0,0,0,0,0,0,0,0,0,0,0,0,0,0,0,0,0,0,0,0,0,0,15.02152112,0,80.19461203,0,0,0,0,0,0,0,0,0,0,0,0,0,0,0,0,0,0,4.783866855,0,0,0,0,0,0,0,0,0,0,0,0,0,0,0,700
2014,Impregnation,0.2,0.05,4,1,0.024,,24.25595238,,30.54545455,36.65454545,67.2,16.3,0,5,0,0,0,0,0,0,0,0,0,0,0,0,0,0,0,0,0,0,0,0,0,0,0,0,0,0,0,0,0,0,0,0,0,0,0,0,0,0,0,0,0,0,0,0,0,0,0,0,50,0,0,0,0,45,0,0,0,0,0,0,0,0,900
1998,Impregnation,0.165999994,0.067000002,2.477612019,1.013000011,0.6,,35.90000153,54.59999847,,,45.40000153,16.29860124,0,0,0,0,30,0,0,0,0,0,0,0,0,0,0,0,0,0,0,0,0,0,0,0,0,0,0,0,0,0,0,0,0,0,70,0,0,0,0,0,0,0,0,0,0,0,0,0,0,0,0,0,0,0,0,0,0,0,0,0,0,0,0,0,749.85
2019,Impregnation,0.526315789,0.285714286,1.842105263,1,0.387711975,,28.1,42,36.6,21.4,58,16.298,0,0,0,0,0,0,0,0,0,0,0,0,0,0,0,0,0,0,0,0,0,0,0,0,0,0,0,9.619386448,0,0,4.72613689,0,0,0,0,0,0,0,0,0,0,0,0,0,0,0,0,0,0,0,0,0,0,0,0,84.15756694,0,0,0,1.496909724,0,0,0,0,750
1999,Impregnation,0.800000012,0.200000003,4,1.013000011,0.035,,29.20000076,,,,55.79999924,16.2936002,0,10,0,0,0,0,0,0,0,0,0,0,0,0,0,0,0,0,0,0,0,0,0,0,0,0,0,0,0,0,0,0,0,0,17.29999924,0,0,0,0,0,0,0,0,0,0,0,0,61.70000076,0,0,11,0,0,0,0,0,0,0,0,0,0,0,0,0,799.85
1990,Impregnation,0.800000012,0.200000003,4,1.013000011,0.6,,25.10000038,,,,64.90000153,16.28990063,0,0,0,0,0,0,0,0,0,0,0,0,0,0,0,0,0,0,0,0,0,0,0,0,0,0,0,0,0,98.90000153,0,0,0,0,0,0,0,1.100000024,0,0,0,0,0,0,0,0,0,0,0,0,0,0,0,0,0,0,0,0,0,0,0,0,0,0,799.85
2011,Impregnation,0.342857143,0.057142857,6,0.4,0.282021152,98,22,26,,,74,16.28,0,0,0,0,0,0,0,0,0,0,0,0,0,0,0,0,0,0,0,0,0,0,0,0,0,0,0,0,0,0,1.624329,0,3.622933,0,0,0,0,0,0,0,0,0,0,0,0,0,0,94.07,0,0,0,0,0,0,0,0,0,0,0,0.679744,0,0,0,0,725
2019,Pechini method,0.6,0.2,3,1,0.36,100,29.6,45,38.5,16.5,55,16.28,0,0,0,0,0,0,0,0,0,0,0,0,0,0,0,0,0,0,0,0,0,0,0,0,0,0,0,0,0,0,0,0,0,0,5,0,0,0,0,0,0,0,0,0,0,0,0,0,0,0,50,0,0,0,0,45,0,0,0,0,0,0,0,0,800
1990,Pyrolysis,0.148000002,0.079999998,1.850000024,1.013000011,0.72,,38.29999924,,,,42.5,16.27749968,0,0,0,0,33,0,0,0,0,0,0,0,0,0,0,0,0,0,0,0,0,0,0,0,0,0,67,0,0,0,0,0,0,0,0,0,0,0,0,0,0,0,0,0,0,0,0,0,0,0,0,0,0,0,0,0,0,0,0,0,0,0,0,0,799.85
2015,Impregnation,0.75,0.25,3,1,0.038789015,,34.24408,,,,47.52606874,16.274865,0,0,0,0,8.570185745,0,0,0,0,0,0,0,0,0,0,0,0,0,0,0,0,0,0,0,0,0,91.42981425,0,0,0,0,0,0,0,0,0,0,0,0,0,0,0,0,0,0,0,0,0,0,0,0,0,0,0,0,0,0,0,0,0,0,0,0,0,750
2013,Impregnation,0.666666667,0.133333333,5,1,0.9,,25,35,,,65,16.25,0,0,0,0,0,0,0,0,0,0,0,0,0,0,0,0,0,0,0,0,0,0,0,0,0,0,0,0,0,0,1.624329,0,3.622933,0,0,0,0,0,0,0,0,0,0,0,0,0,0,94.07,0,0,0,0,0,0,0,0,0,0,0,0.679744,0,0,0,0,849.85
2019,Pechini method,0.6,0.2,3,1,0.36,100,31.3,48.1,36.7,15.2,51.9,16.2447,0,0,0,0,0,0,0,0,0,0,0,0,0,0,0,0,0,0,0,0,0,0,0,0,0,0,0,0,0,0,0,0,0,0,0,0,0,0,0,0,0,0,0,0,0,0,0,0,10,0,50,0,0,0,0,40,0,0,0,0,0,0,0,0,800
1990,n.a.,0.133000001,0.067000002,1.985074997,1.013000011,0.8,,28,43,26,32,58,16.24,0,0,0,0,0,0,0,0,0,0,0,0,0,0,0,0,0,0,0,0,0,0,0,0,0,0,45,45,0,5,0,0,0,0,0,0,0,0,0,0,0,0,0,0,0,0,0,0,0,0,5,0,0,0,0,0,0,0,0,0,0,0,0,0,699.85
1997,Impregnation,0.800000012,0.200000003,4,1.013000011,0.035,,26.70000076,,,,60.70000076,16.20690067,0,0,0,0,0,0,0,0,0,0,0,0,0,0,0,0,0,0,0,0,0,0,0,0,0,0,90.90000153,0,0,0,0,0,0,0,0,0,0,0,0,0,0,0,0,0,0,0,0,0,0,0,9.100000381,0,0,0,0,0,0,0,0,0,0,0,0,0,799.85
1995,Therm.decomp.,0.419999987,0.086999997,4.827586174,1.013000011,1,88.59999847,25.20000076,35.70000076,33.70000076,30.60000038,64.30000114,16.20360078,0,0,0,0,0,0,0,0,0,0,0,0,0,0,0,0,0,0,0,0,0,0,0,0,0,0,0,0,0,0,0,0,9,0,86.5,0,0,0,0,0,0,0,0,0,0,0,0,0,0,0,0,0,0,0,0,0,0,0,0,4.5,0,0,0,0,779.85
2015,Impregnation,0.75,0.25,3,1,0.048893114,,32.34973,,,,50.08551849,16.20253,0,0,0,0,0,0,0,0,43.33867778,0,0,0,0,0,0,0,0,0,0,0,0,0,0,0,0,0,56.66132222,0,0,0,0,0,0,0,0,0,0,0,0,0,0,0,0,0,0,0,0,0,0,0,0,0,0,0,0,0,0,0,0,0,0,0,0,0,700
2011,Solid-phase technique,0.821428571,0.178571429,4.6,1,0.146333333,61,20,12,46,35,81,16.2,0,0,0,0,0,0,0,0,0,0,0,0,0,0,0,0,0,0,0,0,0,0,0,0,0,2.10216523,0,0,0,0,2.249316796,0,0,0,0,0,0,0,0,0,0,0,0,0,0,0,0,94.59743536,0,0,0,0,0,0,0,0,0,0,0,1.051082615,0,0,0,0,846
2014,SCS,0.64,0.16,4,1,0.41745,,,,,,0,16.19377,0,0,0,0,0,0,0,0,0,0,0,0,0,0,0,0,0,0,0,0,0,0,0,0,0,0,2.306522,0,0,0,5.831377717,0,4.361525993,0,0,0,0,0,0,0,0,0,0,0,0,0,0,85.31981139,0,0,0,0,0,0,0,0,0,0,0,2.180762996,0,0,0,0,757.0243
2013,Sol-gel,0.533333333,0.266666667,2,1,0.18,,39.1,58.7,29.5,11.8,41.3,16.1483,0,0,0,0,0,0,0,0,0,0,0,0,0,0,0,0,0,0,0,0,0,0,0,0,0,0,0,0,0,23.45638656,2.570028364,0,2.402950277,0,0,0,0,0,0,0,0,0,0,0,0,0,0,0,0,0,0,0,0,0,0,70.36915967,0,0,0,1.201475139,0,0,0,0,849.85
1992,Therm.decomp.,0.800000012,0.200000003,4,1.013000011,0.35,,28.10000038,,,,57.40000153,16.12940065,0,0,0,0,0,0,0,0,0,0,0,0,0,0,0,0,0,0,0,0,0,0,0,0,0,0,0,9.100000381,0,90.90000153,0,0,0,0,0,0,0,0,0,0,0,0,0,0,0,0,0,0,0,0,0,0,0,0,0,0,0,0,0,0,0,0,0,0,744.85
1991,Sol-gel,0.469999999,0.118000001,3.983051062,1.013000011,0.108,,27.10000038,,29.79999924,29.70000076,59.5,16.12450023,0,0,0,0,0,0,0,0,0,0,0,0,0,0,0,0,0,0,0,0,0,0,0,0,0,0,0,57,0,29,0,0,0,0,14,0,0,0,0,0,0,0,0,0,0,0,0,0,0,0,0,0,0,0,0,0,0,0,0,0,0,0,0,0,919.85
2017,SCS,0.5,0.1,5,1,0.157601631,,22.64151,,,,71.16105,16.11193625,0,0,0,0,0,0,0,0,0,0,0,0,0,0,0,0,0,0,0,0,0,0,0,0,0,0,0,0,0,0,4.822909359,0,4.31904703,0,0,0,0,0,0,0,0,0,0,0,0,0,0,88.6985201,0,0,0,0,0,0,0,0,0,0,0,2.159523515,0,0,0,0,780
1990,Impregnation,0.26699999,0.129999995,2.053845882,1.013000011,0.4,,39,,,,41.29999924,16.1069997,0,0,0,0,0,0,0,0,0,0,0,0,0,0,0,0,0,0,0,0,0,0,0,0,0,0,0,0,0,0,0,0,1.600000024,0,0,49.20000076,0,0,0,0,0,0,0,0,0,0,0,0,0,0,0,0,0,0,0,49.20000076,0,0,0,0,0,0,0,0,849.85
2017,Sol-gel,0.03,0.015,2,1,,71.8,36.1,55.5,24.3,20.2,44.5,16.0645,0,0,0,0,0,0,0,0,33.33333333,0,0,0,0,0,0,0,0,0,0,0,0,0,0,0,0,0,66.66666667,0,0,0,0,0,0,0,0,0,0,0,0,0,0,0,0,0,0,0,0,0,0,0,0,0,0,0,0,0,0,0,0,0,0,0,0,0,750
1990,n.a.,0.030999999,0.016000001,1.9375,1.013000011,1.229,90,34.90000153,,,,46,16.0540007,0,0,0,0,0,0,0,0,0,0,0,0,0,0,0,0,0,0,0,0,0,0,0,0,0,0,0,0,0,99.19999695,0.800000012,0,0,0,0,0,0,0,0,0,0,0,0,0,0,0,0,0,0,0,0,0,0,0,0,0,0,0,0,0,0,0,0,0,749.85
2010,Impregnation,,,3,1,0.0440078,,20.72848,,43.10992,34.30986,77.41978,16.04794361,0,0,0,0,0,0,0,0,0,0,0.44365,0,0,0,0,0,0,0,0,0,0,0,0,0,0,0,0,0,0,0,2.26267,0,2.11542,0,0,0,0,0,0,0,0,0,0,0,0,0,0,94.12055,0,0,0,0,0,0,0,0,0,0,0,1.05771,0,0,0,0,820
2019,Pechini method,0.6,0.2,3,1,0.36,100,30.8,47.9,37.9,14.2,52.1,16.0468,0,0,0,0,0,0,0,0,0,0,0,0,0,0,0,0,0,0,0,0,0,0,0,0,0,0,0,0,0,0,0,0,0,0,0,0,0,0,0,0,0,0,0,0,0,0,0,0,0,10,50,0,0,0,0,40,0,0,0,0,0,0,0,0,800
2015,Impregnation,0.75,0.25,3,1,0.03855,,34.79452,,,,46.06578852,16.02837,0,0,0,0,0,0,0,0,0,0,0,0,0,0,0,0,0,0,0,0,0,0,0,0,0,0,98.52278,0,0,0,0,0,0,0,0,0,0,0,0,0,0,0,0,0,0,0,0,0,0,0,1.47722,0,0,0,0,0,0,0,0,0,0,0,0,0,500
2016,Impregnation,,,3,1,0.000265,,18,11,,,89,16.02,0,0,0,0,0,0,0,0,0,0,0,0,0,0,0,0,0,0,0,0,0,0,0,0,0,0,0,0,0,0,2.225809608,0,2.081131983,0,0,0,0,0,0,0,0,0,0,0,0,0,0,94.65194208,0,0,0,0,0,0,0,0,0,0,0,1.040565992,0,0,0,0,749.85
2019,Impregnation,0.6,0.2,3,1,0.36,,30.41667,,,,52.65734,16.01660934,0,0,0,0,0,0,0,49.07,0,0,0,0,0,0,0,0,0,0,0,0,0,0,0,0,0,0,0,0,0,0,0.770244648,0,0.72,0,0,0,0,0,0,0,0,0,0,0,0,0,0,49.07,0,0,0,0,0,0,0,0,0,0,0,0.36,0,0,0,0,750
2014,n.a.,0.833333333,0.166666667,5,1,0.051378875,,24.47368,,,,65.4386,16.01523356,0,0,0,0,0,0,0,0,0,0,0,0,0,0,0,0,0,0,0,0,0,0,0,0,0,0,0,0,0,0,2.098362,0,1.23904,0,0,0,0,0,0,0,0,0,0,0,0,0,0,96.04308,0,0,0,0,0,0,0,0,0,0,0,0.61952,0,0,0,0,850
2017,SCS,0.5,0.1,5,1,0.157345889,,22.16165,,,,72.20974,16.00286984,0,0,0,0,0,0,0,0,0,0,0,0,0,0,0,0,0,0,0,0,0,0,0,0,0,0,0,0,0,0,4.899776571,0,4.387883718,0,0,0,0,0,0,0,0,0,0,0,0,0,0,83.6756062,0,0,0,0,0,0,0,4.842791653,0,0,0,2.193941859,0,0,0,0,740
1989,n.a.,0.333000004,0.166999996,1.994011998,1.013000011,0.39,,32,,,,50,16,0,0,0,0,0,0,0,0,0,0,0,0,0,0,0,0,0,0,0,0,0,0,0,0,0,0,0,60,0,0,40,0,0,0,0,0,0,0,0,0,0,0,0,0,0,0,0,0,0,0,0,0,0,0,0,0,0,0,0,0,0,0,0,0,779.85
1989,n.a.,0.333000004,0.166999996,1.994011998,1.013000011,0.39,,32,,,,50,16,0,0,0,0,0,0,0,0,0,0,0,0,0,0,0,0,0,0,0,0,0,28.60000038,0,0,0,0,0,71.40000153,0,0,0,0,0,0,0,0,0,0,0,0,0,0,0,0,0,0,0,0,0,0,0,0,0,0,0,0,0,0,0,0,0,0,0,0,839.85
1995,Impregnation,0.879999995,0.119999997,7.333333015,1.013000011,0.52,,20,,,,80,16,0,0,0,0,0,0,0,0,0,0,0,0,0,0,0,0,0,0,0,0,0,0,0,0,0,0,0,0,0,84.30000305,1.799999952,0,9.100000381,0,0,0,0,0,0,0,0,0,0,0,0,0,0,0,0,0,0,0,0,0,0,0,0,0,0,4.800000191,0,0,0,0,799.85
2001,Impregnation,0.879999995,0.118000001,7.45762682,1.013000011,0.22,,20,,46,,80,16,0,0,0,0,0,0,0,0,0,0,0,0,0,0,0,0,0,0,0,0,0,0,0,0,0,0,0,0,0,0,3.599999905,0,9.100000381,0,0,0,0,0,0,0,0,0,0,0,0,0,0,82.80000305,0,0,0,0,0,0,0,0,0,0,0,4.5,0,0,0,0,776.85
2014,Impregnation,0.95,0.05,19,1,,,16,16,98,2,100,16,0,0,0,0,0,0,0,0,0,0,0,0,0,0,0,0,0,0,0,0,0,0,0,0,0,0,0,5.540402,0,94.4596,0,0,0,0,0,0,0,0,0,0,0,0,0,0,0,0,0,0,0,0,0,0,0,0,0,0,0,0,0,0,0,0,0,0,700
2015,Precipitation,0.75,0.25,3,1,0.038402458,,33.21918,,,,48.14360258,15.99291,0,0,0,0,0,0,0,0,0,0,0,0,0,0,0,0,0,0,0,0,0,0,0,0,0,0,100,0,0,0,0,0,0,0,0,0,0,0,0,0,0,0,0,0,0,0,0,0,0,0,0,0,0,0,0,0,0,0,0,0,0,0,0,0,475
2014,Impregnation,0.4,0.1,3,1,0.01182,,26.8,40.4,,,59.6,15.9728,0,0,0,0,0,0,0,0,0,0,0,0,0,0,0,0,0,0,0,0,0,0,0,0,0,0,0,0,0,0,0.786043,0,2.111768,0,0,0,0,0,0,0,0,0,0,0,0,0,0,96.0463,0,0,0,0,0,0,0,0,0,0,0,1.055884,0,0,0,0,824.85
2014,n.a.,0.833333333,0.166666667,5,1,0.051378875,,24.47368,,,,65.26316,15.97229694,0,0,0,0,0,0,0,0,0,0,0,0,0,0,0,0,0,0,0,0,0,0,0,0,0,0,0,0,0,0,2.098362,0,1.23904,0,0,0,0,0,0,0,0,0,0,0,0,0,0,96.04308,0,0,0,0,0,0,0,0,0,0,0,0.61952,0,0,0,0,830
2014,Impregnation,0.4,0.2,2,1,0.8,,39,59.1,,,40.9,15.951,0,0,0,0,0,0,0,0,0,0,0,0,0,0,0,0,0,0,0,0,0,0,0,0,0,0,0,5.540402,0,94.4596,0,0,0,0,0,0,0,0,0,0,0,0,0,0,0,0,0,0,0,0,0,0,0,0,0,0,0,0,0,0,0,0,0,0,774.85
2013,Impregnation,0.64,0.16,4,1,0.9,,27.5,42,,,58,15.95,0,0,0,0,0,0,0,0,0,0,0,0,0,0,0,0,0,0,0,0,0,0,0,0,0,0,0,0,0,0,1.624329,0,3.622933,0,0,0,0,0,0,0,0,0,0,0,0,0,0,94.07,0,0,0,0,0,0,0,0,0,0,0,0.679744,0,0,0,0,824.85
2011,Sol-gel,0.830769231,0.169230769,4.909090909,1,0.035750462,,27,,39.96774194,19.03225806,59,15.93,0,40,0,0,0,0,0,0,0,0,0,0,0,0,0,0,0,0,0,0,0,0,0,0,0,0,0,0,0,0,0,0,0,0,0,0,0,0,0,0,0,0,0,0,0,0,0,0,0,0,60,0,0,0,0,0,0,0,0,0,0,0,0,0,810
2019,Impregnation,0.833,0.166,5,1,0.08483,99,32.5,50.5,33.6875,15.3125,49,15.925,0,0,0,0,0,0,0,0,0,0,0.578,0,0,0,0,0,0,0,0,0,0,0,0,0,0,0,0,0,0,0,0,0,2.756,0,0,0,0,0,0,0,0,0,0,0,0,0,0,0,0,0,0,0,0,0,0,95.288,0,0,0,1.378,0,0,0,0,800
2019,Sol-gel,0.4,0.1,4,1,0.031598538,,27.54342,,,,57.8022,15.92070272,0,0,0,0,0,0,0,0,0,0,42.37288136,0,0,0,0,0,0,0,0,0,0,0,0,0,0,0,57.62711864,0,0,0,0,0,0,0,0,0,0,0,0,0,0,0,0,0,0,0,0,0,0,0,0,0,0,0,0,0,0,0,0,0,0,0,0,0,650
2015,Impregnation,0.5,0.166666667,3,1,0.046367499,,25.5,,46.1,16.3,62.4,15.912,0,0,0,0,0,0,0,0,0,0,0,0,0,0,0,0,0,0,0,0,0,0,0,0,0,0,0,0,0,0,1.560072121,0,2.095630778,0,0,0,0,0,0,0,0,0,0,0,0,0,0,95.29648171,0,0,0,0,0,0,0,0,0,0,0,1.047815389,0,0,0,0,800
2014,Impregnation,0.1,0.05,2,1,0.024,,35.5704698,,20.31818182,24.38181818,44.7,15.9,0,0,0,0,0,0,0,0,0,0,0,0,0,0,0,0,0,0,0,0,0,0,0,0,0,0,0,0,0,5,0,0,0,0,0,0,0,0,0,0,0,0,0,0,0,0,0,0,0,0,50,0,0,0,0,45,0,0,0,0,0,0,0,0,900
1997,Therm.decomp.,0.889999986,0.109999999,8.090909004,1.013000011,0.018,,22.29999924,,,,71.30000305,15.89990014,0,0,0,0,0,0,0,0,1.799999952,0,0,0,0,0,0,0,0,0,0,0,0,0,0,0,0,0,8.899999619,0,0,89.30000305,0,0,0,0,0,0,0,0,0,0,0,0,0,0,0,0,0,0,0,0,0,0,0,0,0,0,0,0,0,0,0,0,0,0,799.85
2014,Impregnation,,,2,1,0.004444444,,33.19328,,28.15126,19.7479,47.89916,15.8993023,0,0,0,0,0,0,0,0,0,0,0,0,0,0,0,0,0,0,0,0,0,0,0,0,0,0,0,16.53875,0,83.46125,0,0,0,0,0,0,0,0,0,0,0,0,0,0,0,0,0,0,0,0,0,0,0,0,0,0,0,0,0,0,0,0,0,0,800
1997,Therm.decomp.,0.439999998,0.109999999,4,1.013000011,0.33,,26.10000038,,32.09999847,28.79999924,60.89999771,15.89489963,0,0,0,0,50,0,0,0,0,0,46.5,0,0,0,0,0,0,0,0,0,0,0,0,0,0,0,3.5,0,0,0,0,0,0,0,0,0,0,0,0,0,0,0,0,0,0,0,0,0,0,0,0,0,0,0,0,0,0,0,0,0,0,0,0,0,649.85
2019,Pechini method,0.6,0.2,3,1,0.36,100,32.5,51.1,34.9,14,48.9,15.8925,0,0,0,0,0,0,0,0,0,0,0,0,0,0,0,0,0,0,0,0,0,0,0,0,0,0,0,0,0,0,0,0,0,0,0,0,0,0,0,0,0,0,0,0,0,0,0,0,0,0,50,0,0,0,0,50,0,0,0,0,0,0,0,0,800
2015,Precipitation,0.75,0.25,3,1,0.038402458,,34.38356,,,,46.2038544,15.88653,0,0,0,0,0,0,0,0,0,0,0,0,0,0,0,0,0,0,0,0,0,0,0,0,0,0,100,0,0,0,0,0,0,0,0,0,0,0,0,0,0,0,0,0,0,0,0,0,0,0,0,0,0,0,0,0,0,0,0,0,0,0,0,0,700
2014,Impregnation,0.8,0.2,4,1,1.5,,24.9,,,,63.8,15.8862,0,0,0,0,0,0,0,0,0,0,0,0,0,0,0,0,0,0,0,0,0,0,0,0,0,0,0,15.05524373,0,80.37464517,0,0,0,0,0,0,0,0,0,0,0,0,0,0,0,0,0,0,0,0,0,0,4.570111105,0,0,0,0,0,0,0,0,0,0,0,700
2019,Impregnation,0.526315789,0.285714286,1.842105263,1,0.387711975,,27.2,41.6,36.9,21.5,58.4,15.8848,0,0,0,0,0,0,0,0,0,0,0,0,0,0,0,0,0,0,0,0,0,0,0,0,0,0,0,9.619386448,0,0,4.72613689,0,0,0,0,0,0,0,0,0,0,0,0,0,0,0,0,0,0,0,0,0,0,0,0,84.15756694,0,0,0,1.496909724,0,0,0,0,750
2019,Sol-gel,0.4,0.1,4,1,0.031233336,,27.46898,,,,57.8022,15.87767476,0,0,0,0,0,0,0,0,0,0,48.7804878,0,0,0,0,0,0,0,0,0,0,0,0,0,0,0,51.2195122,0,0,0,0,0,0,0,0,0,0,0,0,0,0,0,0,0,0,0,0,0,0,0,0,0,0,0,0,0,0,0,0,0,0,0,0,0,750
2011,Precipitation,0.830769231,0.169230769,4.909090909,1,0.035750462,,26,,39.96551724,21.03448276,61,15.86,0,57.14285714,0,0,0,0,0,0,0,0,0,0,0,0,0,0,0,0,0,0,0,0,0,0,0,0,0,0,0,0,0,0,0,0,0,0,0,0,0,0,0,0,0,0,0,0,0,0,0,0,42.85714286,0,0,0,0,0,0,0,0,0,0,0,0,0,810
2011,Precipitation,0.830769231,0.169230769,4.909090909,1,0.035750462,,26,,39.21428571,21.78571429,61,15.86,0,53.76344086,0,0,0,0,0,0,0,0,0,0,0,0,0,0,0,0,0,0,0,0,0,0,0,0,0,0,0,0,0,0,0,0,0,0,0,0,0,0,0,0,0,0,0,0,0,0,0,0,46.23655914,0,0,0,0,0,0,0,0,0,0,0,0,0,810
1993,Sol-gel,0.129999995,0.066500001,1.954887033,1.013000011,0.8,,35,,,,45.29999924,15.85499973,0,0,0,0,0,0,0,0,0,0,0,0,0,0,0,0,0,0,0,0,0,0,0,0,0,0,0,0,0,0,0,0,0,0,0,0,0,0,0,0,0,0,0,0,0,0,0,0,0,50,0,0,0,0,0,0,0,0,0,0,50,0,0,0,699.85
2019,Impregnation,0.72,0.28,2.6,1,0.010430157,,36.34206,,,,43.60749,15.84786018,0,0,0,0,0,0,0,0,0,0,0,0,0,0,0,0,0,0,0,0,0,0,0,0,0,0,90.90909091,0,0,0,0,0,0,0,0,0,0,0,0,0,0,0,0,0,0,0,0,0,0,0,9.090909091,0,0,0,0,0,0,0,0,0,0,0,0,0,700
2014,SCS,0.64,0.16,4,1,0.42962,,,,,,0,15.83045,0,0,0,0,0,0,0,0,0,0,0,0,0,0,0,0,0,0,0,0,0,0,0,0,0,0,0,0,0,0,5.660104851,0,4.233424008,0,0,0,0,0,0,0,0,0,0,0,0,0,0,87.98975914,0,0,0,0,0,0,0,0,0,0,0,2.116712004,0,0,0,0,806.3218
2019,Sol-gel,0.4,0.1,4,1,0.031233336,,27.24566,,,,58.02198,15.8084714,0,0,0,0,0,0,0,0,0,0,48.7804878,0,0,0,0,0,0,0,0,0,0,0,0,0,0,0,51.2195122,0,0,0,0,0,0,0,0,0,0,0,0,0,0,0,0,0,0,0,0,0,0,0,0,0,0,0,0,0,0,0,0,0,0,0,0,0,700
1995,Impregnation,0.75,0.25,3,1.013000011,2.1,,22.10000038,,55.20000076,,71.5,15.80150027,0,0,0,0,0,0,0,0,0,0,0,0,0,0,0,0,0,0,0,0,0,0,0,0,0,0,0,1,0,0,9,0,0,0,0,0,0,0,0,0,0,0,0,0,0,0,0,0,0,0,0,0,0,0,0,90,0,0,0,0,0,0,0,0,799.85
1991,n.a.,0.888999999,0.111000001,8.009009361,1.013000011,0.175,,20,,,,79,15.8,0,0,0,0,0,0,0,0,0,0,0,0,0,0,0,0,0,0,0,0,0,0,0,0,0,0,0,9.100000381,0,90.90000153,0,0,0,0,0,0,0,0,0,0,0,0,0,0,0,0,0,0,0,0,0,0,0,0,0,0,0,0,0,0,0,0,0,0,749.85
2014,Microemulsion,0.8,0.2,4,1,1.5,,25,,,,63.2,15.8,0,0,0,0,0,0,0,0,0,0,0,0,0,0,0,0,0,0,0,0,0,0,0,0,0,0,0,15.02152112,0,80.19461203,0,0,0,0,0,0,0,0,0,0,0,0,0,0,0,0,0,0,4.783866855,0,0,0,0,0,0,0,0,0,0,0,0,0,0,0,700
2019,Impregnation,0.4,0.1,4,1.2,0.1338,95.8,24.1,,,,65.5,15.7855,0,0,0,0,0,0,0,0,0,0,0,0,0,0,0,0,0,0,0.014059721,0,0,0,0,0,0,0,0,0,0,0,2.225308464,0,2.080499064,0,0,0,0,0,0,0,0,0,0,0,0,0,0,94.63988322,0,0,0,0,0,0,0,0,0,0,0,1.040249532,0,0,0,0,770
2019,Pechini method,0.6,0.2,3,1,0.36,100,30.4,48.1,38.2,13.7,51.9,15.7776,0,0,0,0,0,0,0,0,10,0,0,0,0,0,0,0,0,0,0,0,0,0,0,0,0,0,0,0,0,0,0,0,0,0,0,0,0,0,0,0,0,0,0,0,0,0,0,0,0,0,40,0,0,0,0,50,0,0,0,0,0,0,0,0,800
2014,Microemulsion,0.8,0.2,4,1,1.5,,25,,,,63.1,15.775,0,0,0,0,0,0,0,0,0,0,0,0,0,0,0,0,0,0,0,0,0,0,0,0,0,0,0,15.05524373,0,80.37464517,0,0,0,0,0,0,0,0,0,0,0,0,0,0,0,0,0,0,0,0,0,0,4.570111105,0,0,0,0,0,0,0,0,0,0,0,700
2011,Impregnation,0.830769231,0.169230769,4.909090909,1,0.035750462,,25,,18,45,63,15.75,0,67,0,0,0,0,0,0,0,0,0,0,0,0,0,0,0,0,0,0,0,0,0,0,0,0,0,0,0,0,0,0,0,0,0,0,0,0,0,0,0,0,0,0,0,0,0,0,0,0,33,0,0,0,0,0,0,0,0,0,0,0,0,0,810
2015,Impregnation,0.75,0.25,3,1,0.03855,,34.93151,,,,44.97148849,15.70922,0,0,0,0,0,0,0,0,0,0,0,0,0,0,0,0,0,0,0,0,0,0,0,0,0,0,98.52278,0,0,0,0,0,0,0,0,0,0,0,0,0,0,0,0,0,0,0,0,0,0,0,1.47722,0,0,0,0,0,0,0,0,0,0,0,0,0,750
1997,Therm.decomp.,0.889999986,0.109999999,8.090909004,1.013000011,0.018,,21,,,,74.80000305,15.70800064,0,0,0,0,1.899999976,0,0,0,0,0,0,0,0,0,0,0,0,0,0,0,0,0,0,0,0,0,1.899999976,0,0,96.19999695,0,0,0,0,0,0,0,0,0,0,0,0,0,0,0,0,0,0,0,0,0,0,0,0,0,0,0,0,0,0,0,0,0,0,799.85
2019,Precipitation,0.6,0.2,3,1,0.18,,32.14286,47.684569,31.28572,17.57143,48.85715,15.70408532,0,41.66666667,0,0,0,0,0,0,0,0,0,0,0,0,0,0,0,0,0,0,0,0,0,0,0,0,0,58.33333333,0,0,0,0,0,0,0,0,0,0,0,0,0,0,0,0,0,0,0,0,0,0,0,0,0,0,0,0,0,0,0,0,0,0,0,0,775
1996,Therm.decomp.,0.165000007,0.082999997,1.987951994,1.013000011,1.2,,26,36.09999847,36.40000153,24,60.40000153,15.7040004,0,0,0,0,0,0,0,0,0,0,0,0,0,0,0,0,0,0,0,0,0,0,0,0,0,0,0,0,0,0,0,0,37.5,0,0,0,0,0,0,0,0,0,0,0,0,0,0,0,0,0,0,0,0,0,0,0,0,0,0,0,0,0,0,62.5,749.85
2013,n.a.,,,3,1,0.651,,38.3,,,,41,15.703,0,0,0,0,0,0,0,0,0,0,0,0,0,0,0,0,0,0,0,0,0,0,0,0,0,0,100,0,0,0,0,0,0,0,0,0,0,0,0,0,0,0,0,0,0,0,0,0,0,0,0,0,0,0,0,0,0,0,0,0,0,0,0,0,650
2010,Impregnation,,,3,1,0.0413283,,20.99338,,39.57104,35.22843,74.79947,15.70293698,0,0,0,0,0,0,0,0,0,0,4.6857,0,0,0,0,0,0,0,0,0,0,0,0,0,0,0,0,0,0,0,2.38976,0,2.23424,0,0,0,0,0,0,0,0,0,0,0,0,0,0,89.57318,0,0,0,0,0,0,0,0,0,0,0,1.11712,0,0,0,0,820
2013,Impregnation,0.666666667,0.333333333,2,1,0.36,,36.22047,40.81921,,,43.35329,15.7027654,0,0,0,0,0,0,0,0,0,0,0,0,0,0,0,0,0,0,0,0,0,0,0,0,0,0,0,0,0,0,2.226,0,2.082,0,0,0,0,0,0,0,0,0,0,0,0,0,0,94.65541491,0,0,0,0,0,0,0,0,0,0,0,1.041,0,0,0,0,800
2019,Sol-gel,0.4,0.1,4,1,0.032967152,,27.69231,,,,56.7033,15.70245362,0,0,0,0,0,0,0,0,10.96491228,0,43.85964912,0,0,0,0,0,0,0,0,0,0,0,0,0,0,0,45.1754386,0,0,0,0,0,0,0,0,0,0,0,0,0,0,0,0,0,0,0,0,0,0,0,0,0,0,0,0,0,0,0,0,0,0,0,0,0,750
2011,Impregnation,0.342857143,0.057142857,6,0.4,0.252012601,96.9,21.5,27,,,73,15.695,0,0,0,0,0,0,0,0,0,0,0,0,0,0,0,0,0,0,0,0,0,0,0,0,0,0,0,0,0,0,1.624329,0,3.622933,0,0,0,0,0,0,0,0,0,0,0,0,0,0,94.07,0,0,0,0,0,0,0,0,0,0,0,0.679744,0,0,0,0,710
2009,Impregnation,,,5,0.875928,0.003636364,,19.79167,,39.79167,39.47917,79.27084,15.68902306,0,0,0,0,0,0,0,0,0,0,0,0,0,0,0,0,0,0,0,0,0,0,0,0,0,0,0,0,0,0,4.443482078,0,2.077163785,0,0,0,0,0,0,0,0,0,0,0,0,0,0,92.44077224,0,0,0,0,0,0,0,0,0,0,0,1.038581893,0,0,0,0,850
2017,Impregnation,0.5,0.1,5,1,0.184889,,22.83809,,,,68.65546,15.67959574,0,0,0,0,0,0,0,0,0,0,0,0,0,0,0,0,0,0,0,0,0,0,0,0,0,0,0,0,0,0,2.125483441,0,2.11486291,0,0,0,0,0,0,0,0,0,0,0,0,0,0,92.3924119,0,0,0,0,0,0,0,2.309810297,0,0,0,1.057431455,0,0,0,0,740
2018,Impregnation,0.867867868,0.117117117,7.41025641,1,0.063817,100,18.67347,,,,83.93782,15.67410364,0.793758,0,0,0,0,0,0,0,0,0,2.262464,0,0,0,0,0,0,0,0,0,0,0,0,0,0,0,0,0,0,0,0.762943,0,2.157588,0,0,0,0,0,0,0,0,0,0,0,0,0,0,92.94445,0,0,0,0,0,0,0,0,0,0,0,1.078794,0,0,0,0,800
2011,Solid-phase technique,0.8,0.2,4,1,0.142264286,95,27,35,44,14,58,15.66,0,0,0,0,0,0,0,0,0,0,0,0,0,0,0,0,0,0,0,0,0,0,0,0,0,0,0,2.10216523,0,0,2.249316796,0,0,0,0,0,0,0,0,0,0,0,0,0,0,0,0,94.59743536,0,0,0,0,0,0,0,0,0,0,0,1.051082615,0,0,0,0,915
1991,Therm.decomp.,0.469999999,0.118000001,3.983051062,1.013000011,0.108,,26.89999962,,29.20000076,29,58.20000076,15.65579998,0,0,0,0,0,0,0,0,0,0,0,0,0,0,0,0,0,0,0,0,0,0,0,0,0,0,0,40,0,40,0,0,0,0,20,0,0,0,0,0,0,0,0,0,0,0,0,0,0,0,0,0,0,0,0,0,0,0,0,0,0,0,0,0,919.85
2019,Impregnation,0.526315789,0.285714286,1.842105263,1,0.387711975,,28.2,44.5,34.8,20.7,55.5,15.651,0,0,0,0,0,0,0,0,0,0,0,0,0,0,0,0,0,0,0,0,0,0,0,0,0,0,0,9.619386448,0,0,4.72613689,0,0,0,0,0,0,0,0,0,0,0,0,0,0,0,0,0,0,0,0,0,0,0,0,84.15756694,0,0,0,1.496909724,0,0,0,0,750
1989,n.a.,0.666999996,0.330000013,2.021212101,1.013000011,0.013,,34,,26,20,46,15.64,0,0,0,0,0,0,0,0,0,0,0,0,0,0,0,0,0,0,0,0,0,0,0,0,0,0,0,5,0,90,0,0,0,0,0,5,0,0,0,0,0,0,0,0,0,0,0,0,0,0,0,0,0,0,0,0,0,0,0,0,0,0,0,0,699.85
1990,n.a.,0.400000006,0.100000001,4,1.013000011,0.0065,,23,,33,35,68,15.64,0,0,0,0,0,0,0,0,0,0,0,0,0,0,0,0,0,0,0,0,0,0,0,0,0,0,0,0,0,5,0,0,0,0,0,0,0,0,0,0,0,0,0,0,0,0,0,0,0,0,50,0,0,0,0,0,0,0,0,0,0,0,0,45,699.85
2014,SCS,0.64,0.16,4,1,0.40243,,,,,,0,15.62284,0,0,0,0,0,0,0,0,0,0,2.358602301,0,0,0,0,0,0,0,0,0,0,0,0,0,0,0,2.378978995,0,0,0,6.01456466,0,4.498539002,0,0,0,0,0,0,0,0,0,0,0,0,0,0,82.50004554,0,0,0,0,0,0,0,0,0,0,0,2.249269501,0,0,0,0,761.6219
1986,n.a.,0.474000007,0.108000003,4.388888836,1.013000011,8,,22,,,,71,15.62,0,0,0,0,0,0,0,0,0,0,0,0,0,0,0,0,0,0,0,0,0,0,0,0,0,0,0,30.5,0,69.5,0,0,0,0,0,0,0,0,0,0,0,0,0,0,0,0,0,0,0,0,0,0,0,0,0,0,0,0,0,0,0,0,0,0,699.85
1986,n.a.,0.300000012,0.050000001,6,1.013000011,0.19,100,22,24,33,38,71,15.62,0,0,0,0,0,0,0,0,0,0,0,0,0,0,0,0,0,0,0,0,0,0,0,0,0,0,80.80000305,19.20000076,0,0,0,0,0,0,0,0,0,0,0,0,0,0,0,0,0,0,0,0,0,0,0,0,0,0,0,0,0,0,0,0,0,0,0,0,799.85
1997,Impregnation,0.800000012,0.200000003,4,1.013000011,0.35,,26.60000038,,,,58.70000076,15.61420043,0,0,0,0,0,0,0,0,0,0,0,0,0,0,0,0,0,0,0,0,0,0,0,0,0,0,0,0,0,90.90000153,0,0,9.100000381,0,0,0,0,0,0,0,0,0,0,0,0,0,0,0,0,0,0,0,0,0,0,0,0,0,0,0,0,0,0,0,749.85
2018,Impregnation,,,2,1,0.108333333,,36.11111,,33.14607,10.02737441,43.17344441,15.59041,0,0,0,0,0,0,0,0,0,0,0,0,0,0,0,0,0,0,0,0,0,0,0,0,0,0,0,0,0,0,14.05126933,0,8.757932713,0,0,0,0,0,0,0,0,0,0,0,0,0,0,72.8118316,0,0,0,0,0,0,0,0,0,0,0,4.378966357,0,0,0,0,750
2010,Impregnation,,,5,1,0.0428119,99.6,22.2,29.7,48.4,21.8,70.2,15.5844,0,0,0,0,0,0,0,0,0,0,2.27196,0,0,0,0,0,0,0,0,0,0,0,0,0,0,0,0,0,0,0,2.31744,0,2.16664,0,0,0,0,0,0,0,0,0,0,0,0,0,0,92.16064,0,0,0,0,0,0,0,0,0,0,0,1.08332,0,0,0,0,840
2013,Impregnation,,,5,1,0.318,99.6,22.2,29.8,48.4,21.8,70.2,15.5844,0,0,0,0,0,0,0,0,0,0,2.247009,0,0,0,0,0,0,0,0,0,0,0,0,0,0,0,0,0,0,0,2.292343,0,2.143094,0,0,0,0,0,0,0,0,0,0,0,0,0,0,92.24601,0,0,0,0,0,0,0,0,0,0,0,1.071547,0,0,0,0,839.85
