Repository: TaniikeLaboratory/Catalyst-Phylogenetic-Tree

File: input/DRM.csv (part 5 of 21)
year,Incipient to wetness impregnation,Wet impregnation,Co-impregnation,Co-precipitation,Sol-gel,Sequential impregnation, calcTemperature (oC),calc Time (h),red Temperature  (oC),red Time (h),red H2 %,Co,Ba,Ca,Cu,Ce,Mn,La,Ni,Pt,Mg,Ir,Au,K,Li,Ru,Rh,Pd,Sr,Y,Zr,Al,Si,Ti,Pr,V,react Temperature (C),reac CH4 %vol,reac CO2 %vol,reac Ar %vol,reac N2 %vol,reac He %vol,GHSV (mgmin/mL),Time on stream (min),CH4 Conversion
2014,0,1,0,0,0,0,500,4,600,4,100,0,0,0,0,0,0,0,7.6678968,0,6.6998383,0,0,0,0,0,0,0,0,0,0,85.6322649,0,0,0,0,700,50,50,0,0,0,5,25,73.167
2014,0,1,0,0,0,0,500,4,600,4,100,0,0,0,0,0,0,0,7.6678968,0,6.6998383,0,0,0,0,0,0,0,0,0,0,85.6322649,0,0,0,0,700,50,50,0,0,0,5,50,72.9067
2014,0,1,0,0,0,0,500,4,600,4,100,0,0,0,0,0,0,0,7.6678968,0,6.6998383,0,0,0,0,0,0,0,0,0,0,85.6322649,0,0,0,0,700,50,50,0,0,0,5,75,73.4273
2014,0,1,0,0,0,0,500,4,600,4,100,0,0,0,0,0,0,0,7.6678968,0,6.6998383,0,0,0,0,0,0,0,0,0,0,85.6322649,0,0,0,0,700,50,50,0,0,0,5,100,73.5141
2014,0,1,0,0,0,0,500,4,600,4,100,0,0,0,0,0,0,0,7.6678968,0,6.6998383,0,0,0,0,0,0,0,0,0,0,85.6322649,0,0,0,0,700,50,50,0,0,0,5,125,73.5141
2014,0,1,0,0,0,0,500,4,600,4,100,0,0,0,0,0,0,0,7.6678968,0,6.6998383,0,0,0,0,0,0,0,0,0,0,85.6322649,0,0,0,0,700,50,50,0,0,0,5,150,72.7332
2014,0,1,0,0,0,0,500,4,600,4,100,0,0,0,0,0,0,0,7.6678968,0,6.6998383,0,0,0,0,0,0,0,0,0,0,85.6322649,0,0,0,0,700,50,50,0,0,0,5,175,72.3861
2014,0,1,0,0,0,0,500,4,600,4,100,0,0,0,0,0,0,0,7.6678968,0,6.6998383,0,0,0,0,0,0,0,0,0,0,85.6322649,0,0,0,0,700,50,50,0,0,0,5,200,72.7332
2014,0,1,0,0,0,0,500,4,600,4,100,0,0,0,0,0,0,0,7.6678968,0,6.6998383,0,0,0,0,0,0,0,0,0,0,85.6322649,0,0,0,0,700,50,50,0,0,0,5,225,73.4273
2014,0,1,0,0,0,0,500,4,600,4,100,0,0,0,0,0,0,0,7.6678968,0,6.6998383,0,0,0,0,0,0,0,0,0,0,85.6322649,0,0,0,0,700,50,50,0,0,0,5,250,73.4273
2014,0,1,0,0,0,0,500,4,600,4,100,0,0,0,0,0,0,0,7.6678968,0,6.6998383,0,0,0,0,0,0,0,0,0,0,85.6322649,0,0,0,0,700,50,50,0,0,0,5,275,73.2538
2014,0,1,0,0,0,0,500,4,600,4,100,0,0,0,0,0,0,0,7.6678968,0,6.6998383,0,0,0,0,0,0,0,0,0,0,85.6322649,0,0,0,0,700,50,50,0,0,0,5,300,73.0803
2014,0,1,0,0,0,0,500,4,600,4,100,0,0,4.9078489,0,0,0,0,7.8151719,0,0,0,0,0,0,0,0,0,0,0,0,87.2769792,0,0,0,0,700,50,50,0,0,0,5,25,68.6551
2014,0,1,0,0,0,0,500,4,600,4,100,0,0,4.9078489,0,0,0,0,7.8151719,0,0,0,0,0,0,0,0,0,0,0,0,87.2769792,0,0,0,0,700,50,50,0,0,0,5,50,68.9154
2014,0,1,0,0,0,0,500,4,600,4,100,0,0,4.9078489,0,0,0,0,7.8151719,0,0,0,0,0,0,0,0,0,0,0,0,87.2769792,0,0,0,0,700,50,50,0,0,0,5,75,68.5683
2014,0,1,0,0,0,0,500,4,600,4,100,0,0,4.9078489,0,0,0,0,7.8151719,0,0,0,0,0,0,0,0,0,0,0,0,87.2769792,0,0,0,0,700,50,50,0,0,0,5,100,68.9154
2014,0,1,0,0,0,0,500,4,600,4,100,0,0,4.9078489,0,0,0,0,7.8151719,0,0,0,0,0,0,0,0,0,0,0,0,87.2769792,0,0,0,0,700,50,50,0,0,0,5,125,68.7419
2014,0,1,0,0,0,0,500,4,600,4,100,0,0,4.9078489,0,0,0,0,7.8151719,0,0,0,0,0,0,0,0,0,0,0,0,87.2769792,0,0,0,0,700,50,50,0,0,0,5,150,67.4403
2014,0,1,0,0,0,0,500,4,600,4,100,0,0,4.9078489,0,0,0,0,7.8151719,0,0,0,0,0,0,0,0,0,0,0,0,87.2769792,0,0,0,0,700,50,50,0,0,0,5,175,68.6551
2014,0,1,0,0,0,0,500,4,600,4,100,0,0,4.9078489,0,0,0,0,7.8151719,0,0,0,0,0,0,0,0,0,0,0,0,87.2769792,0,0,0,0,700,50,50,0,0,0,5,200,69.436
2014,0,1,0,0,0,0,500,4,600,4,100,0,0,4.9078489,0,0,0,0,7.8151719,0,0,0,0,0,0,0,0,0,0,0,0,87.2769792,0,0,0,0,700,50,50,0,0,0,5,225,68.5683
2014,0,1,0,0,0,0,500,4,600,4,100,0,0,4.9078489,0,0,0,0,7.8151719,0,0,0,0,0,0,0,0,0,0,0,0,87.2769792,0,0,0,0,700,50,50,0,0,0,5,250,68.3948
2014,0,1,0,0,0,0,500,4,600,4,100,0,0,4.9078489,0,0,0,0,7.8151719,0,0,0,0,0,0,0,0,0,0,0,0,87.2769792,0,0,0,0,700,50,50,0,0,0,5,275,68.2213
2014,0,1,0,0,0,0,500,4,600,4,100,0,0,4.9078489,0,0,0,0,7.8151719,0,0,0,0,0,0,0,0,0,0,0,0,87.2769792,0,0,0,0,700,50,50,0,0,0,5,300,69.7831
2014,0,1,0,0,0,0,500,4,600,4,100,0,1.8526184,0,0,0,0,0,8.0662668,0,0,0,0,0,0,0,0,0,0,0,0,90.0811149,0,0,0,0,700,50,50,0,0,0,5,25,71.692
2014,0,1,0,0,0,0,500,4,600,4,100,0,1.8526184,0,0,0,0,0,8.0662668,0,0,0,0,0,0,0,0,0,0,0,0,90.0811149,0,0,0,0,700,50,50,0,0,0,5,50,71.3449
2014,0,1,0,0,0,0,500,4,600,4,100,0,1.8526184,0,0,0,0,0,8.0662668,0,0,0,0,0,0,0,0,0,0,0,0,90.0811149,0,0,0,0,700,50,50,0,0,0,5,75,71.4317
2014,0,1,0,0,0,0,500,4,600,4,100,0,1.8526184,0,0,0,0,0,8.0662668,0,0,0,0,0,0,0,0,0,0,0,0,90.0811149,0,0,0,0,700,50,50,0,0,0,5,100,71.6052
2014,0,1,0,0,0,0,500,4,600,4,100,0,1.8526184,0,0,0,0,0,8.0662668,0,0,0,0,0,0,0,0,0,0,0,0,90.0811149,0,0,0,0,700,50,50,0,0,0,5,125,71.6052
2014,0,1,0,0,0,0,500,4,600,4,100,0,1.8526184,0,0,0,0,0,8.0662668,0,0,0,0,0,0,0,0,0,0,0,0,90.0811149,0,0,0,0,700,50,50,0,0,0,5,150,71.2581
2014,0,1,0,0,0,0,500,4,600,4,100,0,1.8526184,0,0,0,0,0,8.0662668,0,0,0,0,0,0,0,0,0,0,0,0,90.0811149,0,0,0,0,700,50,50,0,0,0,5,175,71.3449
2014,0,1,0,0,0,0,500,4,600,4,100,0,1.8526184,0,0,0,0,0,8.0662668,0,0,0,0,0,0,0,0,0,0,0,0,90.0811149,0,0,0,0,700,50,50,0,0,0,5,200,71.3449
2014,0,1,0,0,0,0,500,4,600,4,100,0,1.8526184,0,0,0,0,0,8.0662668,0,0,0,0,0,0,0,0,0,0,0,0,90.0811149,0,0,0,0,700,50,50,0,0,0,5,225,71.4317
2014,0,1,0,0,0,0,500,4,600,4,100,0,1.8526184,0,0,0,0,0,8.0662668,0,0,0,0,0,0,0,0,0,0,0,0,90.0811149,0,0,0,0,700,50,50,0,0,0,5,250,71.7787
2014,0,1,0,0,0,0,500,4,600,4,100,0,1.8526184,0,0,0,0,0,8.0662668,0,0,0,0,0,0,0,0,0,0,0,0,90.0811149,0,0,0,0,700,50,50,0,0,0,5,275,70.9978
2014,0,1,0,0,0,0,500,4,600,4,100,0,1.8526184,0,0,0,0,0,8.0662668,0,0,0,0,0,0,0,0,0,0,0,0,90.0811149,0,0,0,0,700,50,50,0,0,0,5,300,70.9978
2014,0,1,0,0,0,0,500,4,600,4,100,0,0,0,0,0,0,0,25.7847845,0,0,0,0,0,0,0,0,0,0,0,0,74.2152155,0,0,0,0,650,66.66666667,33.33333333,0,0,0,5,30,57.9698
2014,0,1,0,0,0,0,500,4,600,4,100,0,0,0,0,0,0,0,25.7847845,0,0,0,0,0,0,0,0,0,0,0,0,74.2152155,0,0,0,0,650,66.66666667,33.33333333,0,0,0,5,60,57.0194
2014,0,1,0,0,0,0,500,4,600,4,100,0,0,0,0,0,0,0,25.7847845,0,0,0,0,0,0,0,0,0,0,0,0,74.2152155,0,0,0,0,650,66.66666667,33.33333333,0,0,0,5,90,57.365
2014,0,1,0,0,0,0,500,4,600,4,100,0,0,0,0,0,0,0,25.7847845,0,0,0,0,0,0,0,0,0,0,0,0,74.2152155,0,0,0,0,650,66.66666667,33.33333333,0,0,0,5,120,56.3283
2014,0,1,0,0,0,0,500,4,600,4,100,0,0,0,0,0,0,0,25.7847845,0,0,0,0,0,0,0,0,0,0,0,0,74.2152155,0,0,0,0,650,66.66666667,33.33333333,0,0,0,5,150,57.1922
2014,0,1,0,0,0,0,500,4,600,4,100,0,0,0,0,0,0,0,25.7847845,0,0,0,0,0,0,0,0,0,0,0,0,74.2152155,0,0,0,0,650,66.66666667,33.33333333,0,0,0,5,180,57.0194
2014,0,1,0,0,0,0,500,4,600,4,100,0,0,0,0,0,0,0,25.7847845,0,0,0,0,0,0,0,0,0,0,0,0,74.2152155,0,0,0,0,650,66.66666667,33.33333333,0,0,0,5,210,56.2419
2014,0,1,0,0,0,0,500,4,600,4,100,0,0,0,0,0,0,0,25.7847845,0,0,0,0,0,0,0,0,0,0,0,0,74.2152155,0,0,0,0,650,66.66666667,33.33333333,0,0,0,5,240,55.0324
2014,0,1,0,0,0,0,500,4,600,4,100,0,0,0,0,0,0,0,25.7847845,0,0,0,0,0,0,0,0,0,0,0,0,74.2152155,0,0,0,0,650,66.66666667,33.33333333,0,0,0,5,270,54.6004
2014,0,1,0,0,0,0,500,4,600,4,100,0,0,0,0,0,0,0,25.7847845,0,0,0,0,0,0,0,0,0,0,0,0,74.2152155,0,0,0,0,650,66.66666667,33.33333333,0,0,0,5,300,53.9957
2014,0,1,0,0,0,0,500,4,600,4,100,0,0,0,0,0,0,0,25.3530327,0,2.7690321,0,0,0,0,0,0,0,0,0,0,71.8779352,0,0,0,0,650,66.66666667,33.33333333,0,0,0,5,30,50.8855
2014,0,1,0,0,0,0,500,4,600,4,100,0,0,0,0,0,0,0,25.3530327,0,2.7690321,0,0,0,0,0,0,0,0,0,0,71.8779352,0,0,0,0,650,66.66666667,33.33333333,0,0,0,5,60,49.5896
2014,0,1,0,0,0,0,500,4,600,4,100,0,0,0,0,0,0,0,25.3530327,0,2.7690321,0,0,0,0,0,0,0,0,0,0,71.8779352,0,0,0,0,650,66.66666667,33.33333333,0,0,0,5,90,48.2073
2014,0,1,0,0,0,0,500,4,600,4,100,0,0,0,0,0,0,0,25.3530327,0,2.7690321,0,0,0,0,0,0,0,0,0,0,71.8779352,0,0,0,0,650,66.66666667,33.33333333,0,0,0,5,120,50.108
2014,0,1,0,0,0,0,500,4,600,4,100,0,0,0,0,0,0,0,25.3530327,0,2.7690321,0,0,0,0,0,0,0,0,0,0,71.8779352,0,0,0,0,650,66.66666667,33.33333333,0,0,0,5,150,51.0583
2014,0,1,0,0,0,0,500,4,600,4,100,0,0,0,0,0,0,0,25.3530327,0,2.7690321,0,0,0,0,0,0,0,0,0,0,71.8779352,0,0,0,0,650,66.66666667,33.33333333,0,0,0,5,180,50.6263
2014,0,1,0,0,0,0,500,4,600,4,100,0,0,0,0,0,0,0,25.3530327,0,2.7690321,0,0,0,0,0,0,0,0,0,0,71.8779352,0,0,0,0,650,66.66666667,33.33333333,0,0,0,5,210,51.2311
2014,0,1,0,0,0,0,500,4,600,4,100,0,0,0,0,0,0,0,25.3530327,0,2.7690321,0,0,0,0,0,0,0,0,0,0,71.8779352,0,0,0,0,650,66.66666667,33.33333333,0,0,0,5,240,50.1944
2014,0,1,0,0,0,0,500,4,600,4,100,0,0,0,0,0,0,0,25.3530327,0,2.7690321,0,0,0,0,0,0,0,0,0,0,71.8779352,0,0,0,0,650,66.66666667,33.33333333,0,0,0,5,270,49.0713
2014,0,1,0,0,0,0,500,4,600,4,100,0,0,0,0,0,0,0,25.3530327,0,2.7690321,0,0,0,0,0,0,0,0,0,0,71.8779352,0,0,0,0,650,66.66666667,33.33333333,0,0,0,5,300,50.3672
2014,0,1,0,0,0,0,500,4,600,4,100,0,0,0,0,0,0,0,24.9355016,0,5.4468595,0,0,0,0,0,0,0,0,0,0,69.6176388,0,0,0,0,650,66.66666667,33.33333333,0,0,0,5,30,52.1814
2014,0,1,0,0,0,0,500,4,600,4,100,0,0,0,0,0,0,0,24.9355016,0,5.4468595,0,0,0,0,0,0,0,0,0,0,69.6176388,0,0,0,0,650,66.66666667,33.33333333,0,0,0,5,60,51.0583
2014,0,1,0,0,0,0,500,4,600,4,100,0,0,0,0,0,0,0,24.9355016,0,5.4468595,0,0,0,0,0,0,0,0,0,0,69.6176388,0,0,0,0,650,66.66666667,33.33333333,0,0,0,5,90,52.3542
2014,0,1,0,0,0,0,500,4,600,4,100,0,0,0,0,0,0,0,24.9355016,0,5.4468595,0,0,0,0,0,0,0,0,0,0,69.6176388,0,0,0,0,650,66.66666667,33.33333333,0,0,0,5,120,51.3175
2014,0,1,0,0,0,0,500,4,600,4,100,0,0,0,0,0,0,0,24.9355016,0,5.4468595,0,0,0,0,0,0,0,0,0,0,69.6176388,0,0,0,0,650,66.66666667,33.33333333,0,0,0,5,150,51.7495
2014,0,1,0,0,0,0,500,4,600,4,100,0,0,0,0,0,0,0,24.9355016,0,5.4468595,0,0,0,0,0,0,0,0,0,0,69.6176388,0,0,0,0,650,66.66666667,33.33333333,0,0,0,5,180,51.5767
2014,0,1,0,0,0,0,500,4,600,4,100,0,0,0,0,0,0,0,24.9355016,0,5.4468595,0,0,0,0,0,0,0,0,0,0,69.6176388,0,0,0,0,650,66.66666667,33.33333333,0,0,0,5,210,51.7495
2014,0,1,0,0,0,0,500,4,600,4,100,0,0,0,0,0,0,0,24.9355016,0,5.4468595,0,0,0,0,0,0,0,0,0,0,69.6176388,0,0,0,0,650,66.66666667,33.33333333,0,0,0,5,240,52.1814
2014,0,1,0,0,0,0,500,4,600,4,100,0,0,0,0,0,0,0,24.9355016,0,5.4468595,0,0,0,0,0,0,0,0,0,0,69.6176388,0,0,0,0,650,66.66666667,33.33333333,0,0,0,5,270,52.6998
2014,0,1,0,0,0,0,500,4,600,4,100,0,0,0,0,0,0,0,24.9355016,0,5.4468595,0,0,0,0,0,0,0,0,0,0,69.6176388,0,0,0,0,650,66.66666667,33.33333333,0,0,0,5,300,52.6998
2014,0,1,0,0,0,0,500,4,600,4,100,0,0,0,0,0,0,0,24.1403811,0,10.5463501,0,0,0,0,0,0,0,0,0,0,65.3132689,0,0,0,0,650,66.66666667,33.33333333,0,0,0,5,30,49.0713
2014,0,1,0,0,0,0,500,4,600,4,100,0,0,0,0,0,0,0,24.1403811,0,10.5463501,0,0,0,0,0,0,0,0,0,0,65.3132689,0,0,0,0,650,66.66666667,33.33333333,0,0,0,5,60,48.3801
2014,0,1,0,0,0,0,500,4,600,4,100,0,0,0,0,0,0,0,24.1403811,0,10.5463501,0,0,0,0,0,0,0,0,0,0,65.3132689,0,0,0,0,650,66.66666667,33.33333333,0,0,0,5,90,47.9482
2014,0,1,0,0,0,0,500,4,600,4,100,0,0,0,0,0,0,0,24.1403811,0,10.5463501,0,0,0,0,0,0,0,0,0,0,65.3132689,0,0,0,0,650,66.66666667,33.33333333,0,0,0,5,120,47.6026
2014,0,1,0,0,0,0,500,4,600,4,100,0,0,0,0,0,0,0,24.1403811,0,10.5463501,0,0,0,0,0,0,0,0,0,0,65.3132689,0,0,0,0,650,66.66666667,33.33333333,0,0,0,5,150,46.4795
2014,0,1,0,0,0,0,500,4,600,4,100,0,0,0,0,0,0,0,24.1403811,0,10.5463501,0,0,0,0,0,0,0,0,0,0,65.3132689,0,0,0,0,650,66.66666667,33.33333333,0,0,0,5,180,45.7883
2014,0,1,0,0,0,0,500,4,600,4,100,0,0,0,0,0,0,0,24.1403811,0,10.5463501,0,0,0,0,0,0,0,0,0,0,65.3132689,0,0,0,0,650,66.66666667,33.33333333,0,0,0,5,210,43.9741
2014,0,1,0,0,0,0,500,4,600,4,100,0,0,0,0,0,0,0,24.1403811,0,10.5463501,0,0,0,0,0,0,0,0,0,0,65.3132689,0,0,0,0,650,66.66666667,33.33333333,0,0,0,5,240,43.9741
2014,0,1,0,0,0,0,500,4,600,4,100,0,0,0,0,0,0,0,24.1403811,0,10.5463501,0,0,0,0,0,0,0,0,0,0,65.3132689,0,0,0,0,650,66.66666667,33.33333333,0,0,0,5,270,42.7646
2014,0,1,0,0,0,0,500,4,600,4,100,0,0,0,0,0,0,0,24.1403811,0,10.5463501,0,0,0,0,0,0,0,0,0,0,65.3132689,0,0,0,0,650,66.66666667,33.33333333,0,0,0,5,300,43.1102
2009,0,1,0,0,0,0,700,3,500,1.5,10,0,0,0,0,0,0,0,17.3509333,0,0,0,0,0,0,0,0,0,0,0,82.6490667,0,0,0,0,0,600,25,25,0,0,50,0.25,5,33.8916
2009,0,1,0,0,0,0,700,3,500,1.5,10,0,0,0,0,0,0,0,17.3509333,0,0,0,0,0,0,0,0,0,0,0,82.6490667,0,0,0,0,0,600,25,25,0,0,50,0.25,30,31.1493
2009,0,1,0,0,0,0,700,3,500,1.5,10,0,0,0,0,0,0,0,17.3509333,0,0,0,0,0,0,0,0,0,0,0,82.6490667,0,0,0,0,0,600,25,25,0,0,50,0.25,60,29.4893
2009,0,1,0,0,0,0,700,3,500,1.5,10,0,0,0,0,0,0,0,17.3509333,0,0,0,0,0,0,0,0,0,0,0,82.6490667,0,0,0,0,0,600,25,25,0,0,50,0.25,90,27.829
2009,0,1,0,0,0,0,700,3,500,1.5,10,0,0,0,0,0,0,0,17.3509333,0,0,0,0,0,0,0,0,0,0,0,82.6490667,0,0,0,0,0,600,25,25,0,0,50,0.25,120,26.1689
2009,0,1,0,0,0,0,700,3,500,1.5,10,0,0,0,0,0,0,0,17.3509333,0,0,0,0,0,0,0,0,0,0,0,82.6490667,0,0,0,0,0,600,25,25,0,0,50,0.25,150,24.6071
2009,0,1,0,0,0,0,700,3,500,1.5,10,0,0,0,0,0,0,0,17.3509333,0,0,0,0,0,0,0,0,0,0,0,82.6490667,0,0,0,0,0,600,25,25,0,0,50,0.25,180,23.3399
2009,0,1,0,0,0,0,700,3,500,1.5,10,0,0,0,0,0,0,0,17.3509333,0,0,0,0,0,0,0,0,0,0,0,82.6490667,0,0,0,0,0,600,25,25,0,0,50,0.25,210,22.8585
2009,0,1,0,0,0,0,700,3,500,1.5,10,0,0,0,0,0,0,0,17.3509333,0,0,0,0,0,0,0,0,0,0,0,82.6490667,0,0,0,0,0,600,25,25,0,0,50,0.25,240,22.2789
2009,0,1,0,0,0,0,700,3,500,1.5,10,0,0,0,0,0,0,0,17.3509333,0,0,0,0,0,0,0,0,0,0,0,82.6490667,0,0,0,0,0,600,25,25,0,0,50,0.25,270,20.7171
2009,0,1,0,0,0,0,700,3,500,1.5,10,0,0,0,0,0,0,0,17.0608571,0,2.4844923,0,0,0,0,0,0,0,0,0,80.4546506,0,0,0,0,0,600,25,25,0,0,50,0.25,5,27.0153
2009,0,1,0,0,0,0,700,3,500,1.5,10,0,0,0,0,0,0,0,17.0608571,0,2.4844923,0,0,0,0,0,0,0,0,0,80.4546506,0,0,0,0,0,600,25,25,0,0,50,0.25,30,27.3183
2009,0,1,0,0,0,0,700,3,500,1.5,10,0,0,0,0,0,0,0,17.0608571,0,2.4844923,0,0,0,0,0,0,0,0,0,80.4546506,0,0,0,0,0,600,25,25,0,0,50,0.25,60,27.1315
2009,0,1,0,0,0,0,700,3,500,1.5,10,0,0,0,0,0,0,0,17.0608571,0,2.4844923,0,0,0,0,0,0,0,0,0,80.4546506,0,0,0,0,0,600,25,25,0,0,50,0.25,90,26.9449
2009,0,1,0,0,0,0,700,3,500,1.5,10,0,0,0,0,0,0,0,17.0608571,0,2.4844923,0,0,0,0,0,0,0,0,0,80.4546506,0,0,0,0,0,600,25,25,0,0,50,0.25,120,26.3654
2009,0,1,0,0,0,0,700,3,500,1.5,10,0,0,0,0,0,0,0,17.0608571,0,2.4844923,0,0,0,0,0,0,0,0,0,80.4546506,0,0,0,0,0,600,25,25,0,0,50,0.25,150,26.277
2009,0,1,0,0,0,0,700,3,500,1.5,10,0,0,0,0,0,0,0,17.0608571,0,2.4844923,0,0,0,0,0,0,0,0,0,80.4546506,0,0,0,0,0,600,25,25,0,0,50,0.25,180,25.8939
2009,0,1,0,0,0,0,700,3,500,1.5,10,0,0,0,0,0,0,0,17.0608571,0,2.4844923,0,0,0,0,0,0,0,0,0,80.4546506,0,0,0,0,0,600,25,25,0,0,50,0.25,210,24.9215
2009,0,1,0,0,0,0,700,3,500,1.5,10,0,0,0,0,0,0,0,17.0608571,0,2.4844923,0,0,0,0,0,0,0,0,0,80.4546506,0,0,0,0,0,600,25,25,0,0,50,0.25,240,25.1276
2009,0,1,0,0,0,0,700,3,500,1.5,10,0,0,0,0,0,0,0,17.0608571,0,2.4844923,0,0,0,0,0,0,0,0,0,80.4546506,0,0,0,0,0,600,25,25,0,0,50,0.25,270,25.334
2009,0,1,0,0,0,0,700,3,500,1.5,10,0,0,0,0,0,0,0,16.5088606,0,7.2123229,0,0,0,0,0,0,0,0,0,76.2788165,0,0,0,0,0,600,25,25,0,0,50,0.25,5,26.7208
2009,0,1,0,0,0,0,700,3,500,1.5,10,0,0,0,0,0,0,0,16.5088606,0,7.2123229,0,0,0,0,0,0,0,0,0,76.2788165,0,0,0,0,0,600,25,25,0,0,50,0.25,30,22.6032
2009,0,1,0,0,0,0,700,3,500,1.5,10,0,0,0,0,0,0,0,16.5088606,0,7.2123229,0,0,0,0,0,0,0,0,0,76.2788165,0,0,0,0,0,600,25,25,0,0,50,0.25,60,21.6307
2009,0,1,0,0,0,0,700,3,500,1.5,10,0,0,0,0,0,0,0,16.5088606,0,7.2123229,0,0,0,0,0,0,0,0,0,76.2788165,0,0,0,0,0,600,25,25,0,0,50,0.25,90,20.4616
2009,0,1,0,0,0,0,700,3,500,1.5,10,0,0,0,0,0,0,0,16.5088606,0,7.2123229,0,0,0,0,0,0,0,0,0,76.2788165,0,0,0,0,0,600,25,25,0,0,50,0.25,120,19.3909
2009,0,1,0,0,0,0,700,3,500,1.5,10,0,0,0,0,0,0,0,16.5088606,0,7.2123229,0,0,0,0,0,0,0,0,0,76.2788165,0,0,0,0,0,600,25,25,0,0,50,0.25,150,19.499
2009,0,1,0,0,0,0,700,3,500,1.5,10,0,0,0,0,0,0,0,16.5088606,0,7.2123229,0,0,0,0,0,0,0,0,0,76.2788165,0,0,0,0,0,600,25,25,0,0,50,0.25,180,18.723
2009,0,1,0,0,0,0,700,3,500,1.5,10,0,0,0,0,0,0,0,16.5088606,0,7.2123229,0,0,0,0,0,0,0,0,0,76.2788165,0,0,0,0,0,600,25,25,0,0,50,0.25,210,18.6346
2009,0,1,0,0,0,0,700,3,500,1.5,10,0,0,0,0,0,0,0,16.5088606,0,7.2123229,0,0,0,0,0,0,0,0,0,76.2788165,0,0,0,0,0,600,25,25,0,0,50,0.25,240,17.5638
2009,0,1,0,0,0,0,700,3,500,1.5,10,0,0,0,0,0,0,0,16.5088606,0,7.2123229,0,0,0,0,0,0,0,0,0,76.2788165,0,0,0,0,0,600,25,25,0,0,50,0.25,270,18.0648
2009,0,1,0,0,0,0,700,3,500,1.5,10,0,0,0,0,0,0,0,15.9914638,0,11.6438079,0,0,0,0,0,0,0,0,0,72.3647284,0,0,0,0,0,600,25,25,0,0,50,0.25,5,26.2296
2009,0,1,0,0,0,0,700,3,500,1.5,10,0,0,0,0,0,0,0,15.9914638,0,11.6438079,0,0,0,0,0,0,0,0,0,72.3647284,0,0,0,0,0,600,25,25,0,0,50,0.25,30,23.9784
2009,0,1,0,0,0,0,700,3,500,1.5,10,0,0,0,0,0,0,0,15.9914638,0,11.6438079,0,0,0,0,0,0,0,0,0,72.3647284,0,0,0,0,0,600,25,25,0,0,50,0.25,60,22.4166
2009,0,1,0,0,0,0,700,3,500,1.5,10,0,0,0,0,0,0,0,15.9914638,0,11.6438079,0,0,0,0,0,0,0,0,0,72.3647284,0,0,0,0,0,600,25,25,0,0,50,0.25,90,21.0512
2009,0,1,0,0,0,0,700,3,500,1.5,10,0,0,0,0,0,0,0,15.9914638,0,11.6438079,0,0,0,0,0,0,0,0,0,72.3647284,0,0,0,0,0,600,25,25,0,0,50,0.25,120,20.3732
2009,0,1,0,0,0,0,700,3,500,1.5,10,0,0,0,0,0,0,0,15.9914638,0,11.6438079,0,0,0,0,0,0,0,0,0,72.3647284,0,0,0,0,0,600,25,25,0,0,50,0.25,150,20.2849
2009,0,1,0,0,0,0,700,3,500,1.5,10,0,0,0,0,0,0,0,15.9914638,0,11.6438079,0,0,0,0,0,0,0,0,0,72.3647284,0,0,0,0,0,600,25,25,0,0,50,0.25,180,19.7053
2009,0,1,0,0,0,0,700,3,500,1.5,10,0,0,0,0,0,0,0,15.9914638,0,11.6438079,0,0,0,0,0,0,0,0,0,72.3647284,0,0,0,0,0,600,25,25,0,0,50,0.25,210,19.4205
2009,0,1,0,0,0,0,700,3,500,1.5,10,0,0,0,0,0,0,0,15.9914638,0,11.6438079,0,0,0,0,0,0,0,0,0,72.3647284,0,0,0,0,0,600,25,25,0,0,50,0.25,240,18.939
2009,0,1,0,0,0,0,700,3,500,1.5,10,0,0,0,0,0,0,0,15.9914638,0,11.6438079,0,0,0,0,0,0,0,0,0,72.3647284,0,0,0,0,0,600,25,25,0,0,50,0.25,270,17.0825
2014,1,0,0,0,0,0,500,4,600,2,100,0,0,0,0,0,0,0,3.3194956,0,96.6805044,0,0,0,0,0,0,0,0,0,0,0,0,0,0,0,550,50,50,0,0,0,3.333333333,60,9.26641
2014,1,0,0,0,0,0,500,4,600,2,100,0,0,0,0,0,0,0,3.3194956,0,96.6805044,0,0,0,0,0,0,0,0,0,0,0,0,0,0,0,600,50,50,0,0,0,3.333333333,60,22.0077
2014,1,0,0,0,0,0,500,4,600,2,100,0,0,0,0,0,0,0,3.3194956,0,96.6805044,0,0,0,0,0,0,0,0,0,0,0,0,0,0,0,650,50,50,0,0,0,3.333333333,60,27.4131
2014,1,0,0,0,0,0,500,4,600,2,100,0,0,0,0,0,0,0,3.3194956,0,96.6805044,0,0,0,0,0,0,0,0,0,0,0,0,0,0,0,700,50,50,0,0,0,3.333333333,60,42.471
2014,1,0,0,0,0,0,500,4,600,2,100,0,0,0,0,0,0,0,4.5863958,0,95.4136042,0,0,0,0,0,0,0,0,0,0,0,0,0,0,0,550,50,50,0,0,0,3.333333333,60,12.7413
2014,1,0,0,0,0,0,500,4,600,2,100,0,0,0,0,0,0,0,4.5863958,0,95.4136042,0,0,0,0,0,0,0,0,0,0,0,0,0,0,0,600,50,50,0,0,0,3.333333333,60,23.166
2014,1,0,0,0,0,0,500,4,600,2,100,0,0,0,0,0,0,0,4.5863958,0,95.4136042,0,0,0,0,0,0,0,0,0,0,0,0,0,0,0,650,50,50,0,0,0,3.333333333,60,34.749
2014,1,0,0,0,0,0,500,4,600,2,100,0,0,0,0,0,0,0,4.5863958,0,95.4136042,0,0,0,0,0,0,0,0,0,0,0,0,0,0,0,700,50,50,0,0,0,3.333333333,60,47.4903
2014,1,0,0,0,0,0,500,4,600,2,100,0,0,0,0,0,0,0,6.4256908,0,93.5743092,0,0,0,0,0,0,0,0,0,0,0,0,0,0,0,550,50,50,0,0,0,3.333333333,60,17.7606
2014,1,0,0,0,0,0,500,4,600,2,100,0,0,0,0,0,0,0,6.4256908,0,93.5743092,0,0,0,0,0,0,0,0,0,0,0,0,0,0,0,600,50,50,0,0,0,3.333333333,60,29.3436
2014,1,0,0,0,0,0,500,4,600,2,100,0,0,0,0,0,0,0,6.4256908,0,93.5743092,0,0,0,0,0,0,0,0,0,0,0,0,0,0,0,650,50,50,0,0,0,3.333333333,60,43.2432
2014,1,0,0,0,0,0,500,4,600,2,100,0,0,0,0,0,0,0,6.4256908,0,93.5743092,0,0,0,0,0,0,0,0,0,0,0,0,0,0,0,700,50,50,0,0,0,3.333333333,60,55.2124
2014,1,0,0,0,0,0,500,4,600,2,100,0,0,0,0,0,0,0,9.3385045,0,90.6614955,0,0,0,0,0,0,0,0,0,0,0,0,0,0,0,550,50,50,0,0,0,3.333333333,60,25.4826
2014,1,0,0,0,0,0,500,4,600,2,100,0,0,0,0,0,0,0,9.3385045,0,90.6614955,0,0,0,0,0,0,0,0,0,0,0,0,0,0,0,600,50,50,0,0,0,3.333333333,60,38.9961
2014,1,0,0,0,0,0,500,4,600,2,100,0,0,0,0,0,0,0,9.3385045,0,90.6614955,0,0,0,0,0,0,0,0,0,0,0,0,0,0,0,650,50,50,0,0,0,3.333333333,60,51.7375
2014,1,0,0,0,0,0,500,4,600,2,100,0,0,0,0,0,0,0,9.3385045,0,90.6614955,0,0,0,0,0,0,0,0,0,0,0,0,0,0,0,700,50,50,0,0,0,3.333333333,60,68.3398
2014,1,0,0,0,0,0,500,4,600,2,100,0,0,0,0,0,0,0,3.3194956,0,96.6805044,0,0,0,0,0,0,0,0,0,0,0,0,0,0,0,700,50,50,0,0,0,3.333333333,15,42.4332
2014,1,0,0,0,0,0,500,4,600,2,100,0,0,0,0,0,0,0,3.3194956,0,96.6805044,0,0,0,0,0,0,0,0,0,0,0,0,0,0,0,700,50,50,0,0,0,3.333333333,30,42.73
2014,1,0,0,0,0,0,500,4,600,2,100,0,0,0,0,0,0,0,3.3194956,0,96.6805044,0,0,0,0,0,0,0,0,0,0,0,0,0,0,0,700,50,50,0,0,0,3.333333333,45,43.9169
2014,1,0,0,0,0,0,500,4,600,2,100,0,0,0,0,0,0,0,3.3194956,0,96.6805044,0,0,0,0,0,0,0,0,0,0,0,0,0,0,0,700,50,50,0,0,0,3.333333333,60,43.6202
2014,1,0,0,0,0,0,500,4,600,2,100,0,0,0,0,0,0,0,3.3194956,0,96.6805044,0,0,0,0,0,0,0,0,0,0,0,0,0,0,0,700,50,50,0,0,0,3.333333333,75,43.0267
2014,1,0,0,0,0,0,500,4,600,2,100,0,0,0,0,0,0,0,3.3194956,0,96.6805044,0,0,0,0,0,0,0,0,0,0,0,0,0,0,0,700,50,50,0,0,0,3.333333333,90,42.73
2014,1,0,0,0,0,0,500,4,600,2,100,0,0,0,0,0,0,0,3.3194956,0,96.6805044,0,0,0,0,0,0,0,0,0,0,0,0,0,0,0,700,50,50,0,0,0,3.333333333,105,42.73
2014,1,0,0,0,0,0,500,4,600,2,100,0,0,0,0,0,0,0,3.3194956,0,96.6805044,0,0,0,0,0,0,0,0,0,0,0,0,0,0,0,700,50,50,0,0,0,3.333333333,120,42.73
2014,1,0,0,0,0,0,500,4,600,2,100,0,0,0,0,0,0,0,3.3194956,0,96.6805044,0,0,0,0,0,0,0,0,0,0,0,0,0,0,0,700,50,50,0,0,0,3.333333333,135,44.2136
2014,1,0,0,0,0,0,500,4,600,2,100,0,0,0,0,0,0,0,3.3194956,0,96.6805044,0,0,0,0,0,0,0,0,0,0,0,0,0,0,0,700,50,50,0,0,0,3.333333333,150,43.3234
2014,1,0,0,0,0,0,500,4,600,2,100,0,0,0,0,0,0,0,3.3194956,0,96.6805044,0,0,0,0,0,0,0,0,0,0,0,0,0,0,0,700,50,50,0,0,0,3.333333333,165,43.9169
2014,1,0,0,0,0,0,500,4,600,2,100,0,0,0,0,0,0,0,3.3194956,0,96.6805044,0,0,0,0,0,0,0,0,0,0,0,0,0,0,0,700,50,50,0,0,0,3.333333333,180,42.4332
2014,1,0,0,0,0,0,500,4,600,2,100,0,0,0,0,0,0,0,3.3194956,0,96.6805044,0,0,0,0,0,0,0,0,0,0,0,0,0,0,0,700,50,50,0,0,0,3.333333333,195,43.3234
2014,1,0,0,0,0,0,500,4,600,2,100,0,0,0,0,0,0,0,3.3194956,0,96.6805044,0,0,0,0,0,0,0,0,0,0,0,0,0,0,0,700,50,50,0,0,0,3.333333333,210,43.0267
2014,1,0,0,0,0,0,500,4,600,2,100,0,0,0,0,0,0,0,3.3194956,0,96.6805044,0,0,0,0,0,0,0,0,0,0,0,0,0,0,0,700,50,50,0,0,0,3.333333333,225,43.0267
2014,1,0,0,0,0,0,500,4,600,2,100,0,0,0,0,0,0,0,3.3194956,0,96.6805044,0,0,0,0,0,0,0,0,0,0,0,0,0,0,0,700,50,50,0,0,0,3.333333333,240,43.3234
2014,1,0,0,0,0,0,500,4,600,2,100,0,0,0,0,0,0,0,3.3194956,0,96.6805044,0,0,0,0,0,0,0,0,0,0,0,0,0,0,0,700,50,50,0,0,0,3.333333333,255,42.4332
2014,1,0,0,0,0,0,500,4,600,2,100,0,0,0,0,0,0,0,3.3194956,0,96.6805044,0,0,0,0,0,0,0,0,0,0,0,0,0,0,0,700,50,50,0,0,0,3.333333333,270,43.9169
2014,1,0,0,0,0,0,500,4,600,2,100,0,0,0,0,0,0,0,3.3194956,0,96.6805044,0,0,0,0,0,0,0,0,0,0,0,0,0,0,0,700,50,50,0,0,0,3.333333333,285,43.3234
2014,1,0,0,0,0,0,500,4,600,2,100,0,0,0,0,0,0,0,3.3194956,0,96.6805044,0,0,0,0,0,0,0,0,0,0,0,0,0,0,0,700,50,50,0,0,0,3.333333333,300,43.6202
2014,1,0,0,0,0,0,500,4,600,2,100,0,0,0,0,0,0,0,4.5863958,0,95.4136042,0,0,0,0,0,0,0,0,0,0,0,0,0,0,0,700,50,50,0,0,0,3.333333333,15,47.7745
2014,1,0,0,0,0,0,500,4,600,2,100,0,0,0,0,0,0,0,4.5863958,0,95.4136042,0,0,0,0,0,0,0,0,0,0,0,0,0,0,0,700,50,50,0,0,0,3.333333333,30,47.181
2014,1,0,0,0,0,0,500,4,600,2,100,0,0,0,0,0,0,0,4.5863958,0,95.4136042,0,0,0,0,0,0,0,0,0,0,0,0,0,0,0,700,50,50,0,0,0,3.333333333,45,48.368
2014,1,0,0,0,0,0,500,4,600,2,100,0,0,0,0,0,0,0,4.5863958,0,95.4136042,0,0,0,0,0,0,0,0,0,0,0,0,0,0,0,700,50,50,0,0,0,3.333333333,60,46.8843
2014,1,0,0,0,0,0,500,4,600,2,100,0,0,0,0,0,0,0,4.5863958,0,95.4136042,0,0,0,0,0,0,0,0,0,0,0,0,0,0,0,700,50,50,0,0,0,3.333333333,75,46.8843
2014,1,0,0,0,0,0,500,4,600,2,100,0,0,0,0,0,0,0,4.5863958,0,95.4136042,0,0,0,0,0,0,0,0,0,0,0,0,0,0,0,700,50,50,0,0,0,3.333333333,90,48.368
2014,1,0,0,0,0,0,500,4,600,2,100,0,0,0,0,0,0,0,4.5863958,0,95.4136042,0,0,0,0,0,0,0,0,0,0,0,0,0,0,0,700,50,50,0,0,0,3.333333333,105,47.4777
2014,1,0,0,0,0,0,500,4,600,2,100,0,0,0,0,0,0,0,4.5863958,0,95.4136042,0,0,0,0,0,0,0,0,0,0,0,0,0,0,0,700,50,50,0,0,0,3.333333333,120,47.7745
2014,1,0,0,0,0,0,500,4,600,2,100,0,0,0,0,0,0,0,4.5863958,0,95.4136042,0,0,0,0,0,0,0,0,0,0,0,0,0,0,0,700,50,50,0,0,0,3.333333333,135,48.368
2014,1,0,0,0,0,0,500,4,600,2,100,0,0,0,0,0,0,0,4.5863958,0,95.4136042,0,0,0,0,0,0,0,0,0,0,0,0,0,0,0,700,50,50,0,0,0,3.333333333,150,46.5875
2014,1,0,0,0,0,0,500,4,600,2,100,0,0,0,0,0,0,0,4.5863958,0,95.4136042,0,0,0,0,0,0,0,0,0,0,0,0,0,0,0,700,50,50,0,0,0,3.333333333,165,47.181
2014,1,0,0,0,0,0,500,4,600,2,100,0,0,0,0,0,0,0,4.5863958,0,95.4136042,0,0,0,0,0,0,0,0,0,0,0,0,0,0,0,700,50,50,0,0,0,3.333333333,180,46.2908
2014,1,0,0,0,0,0,500,4,600,2,100,0,0,0,0,0,0,0,4.5863958,0,95.4136042,0,0,0,0,0,0,0,0,0,0,0,0,0,0,0,700,50,50,0,0,0,3.333333333,195,47.7745
2014,1,0,0,0,0,0,500,4,600,2,100,0,0,0,0,0,0,0,4.5863958,0,95.4136042,0,0,0,0,0,0,0,0,0,0,0,0,0,0,0,700,50,50,0,0,0,3.333333333,210,46.8843
2014,1,0,0,0,0,0,500,4,600,2,100,0,0,0,0,0,0,0,4.5863958,0,95.4136042,0,0,0,0,0,0,0,0,0,0,0,0,0,0,0,700,50,50,0,0,0,3.333333333,225,47.4777
2014,1,0,0,0,0,0,500,4,600,2,100,0,0,0,0,0,0,0,4.5863958,0,95.4136042,0,0,0,0,0,0,0,0,0,0,0,0,0,0,0,700,50,50,0,0,0,3.333333333,240,47.181
2014,1,0,0,0,0,0,500,4,600,2,100,0,0,0,0,0,0,0,4.5863958,0,95.4136042,0,0,0,0,0,0,0,0,0,0,0,0,0,0,0,700,50,50,0,0,0,3.333333333,255,47.4777
2014,1,0,0,0,0,0,500,4,600,2,100,0,0,0,0,0,0,0,4.5863958,0,95.4136042,0,0,0,0,0,0,0,0,0,0,0,0,0,0,0,700,50,50,0,0,0,3.333333333,270,47.181
2014,1,0,0,0,0,0,500,4,600,2,100,0,0,0,0,0,0,0,4.5863958,0,95.4136042,0,0,0,0,0,0,0,0,0,0,0,0,0,0,0,700,50,50,0,0,0,3.333333333,285,46.2908
2014,1,0,0,0,0,0,500,4,600,2,100,0,0,0,0,0,0,0,4.5863958,0,95.4136042,0,0,0,0,0,0,0,0,0,0,0,0,0,0,0,700,50,50,0,0,0,3.333333333,300,48.368
2014,1,0,0,0,0,0,500,4,600,2,100,0,0,0,0,0,0,0,6.4256908,0,93.5743092,0,0,0,0,0,0,0,0,0,0,0,0,0,0,0,700,50,50,0,0,0,3.333333333,15,55.4896
2014,1,0,0,0,0,0,500,4,600,2,100,0,0,0,0,0,0,0,6.4256908,0,93.5743092,0,0,0,0,0,0,0,0,0,0,0,0,0,0,0,700,50,50,0,0,0,3.333333333,30,55.1929
2014,1,0,0,0,0,0,500,4,600,2,100,0,0,0,0,0,0,0,6.4256908,0,93.5743092,0,0,0,0,0,0,0,0,0,0,0,0,0,0,0,700,50,50,0,0,0,3.333333333,45,54.3027
2014,1,0,0,0,0,0,500,4,600,2,100,0,0,0,0,0,0,0,6.4256908,0,93.5743092,0,0,0,0,0,0,0,0,0,0,0,0,0,0,0,700,50,50,0,0,0,3.333333333,60,55.1929
2014,1,0,0,0,0,0,500,4,600,2,100,0,0,0,0,0,0,0,6.4256908,0,93.5743092,0,0,0,0,0,0,0,0,0,0,0,0,0,0,0,700,50,50,0,0,0,3.333333333,75,54.5994
2014,1,0,0,0,0,0,500,4,600,2,100,0,0,0,0,0,0,0,6.4256908,0,93.5743092,0,0,0,0,0,0,0,0,0,0,0,0,0,0,0,700,50,50,0,0,0,3.333333333,90,56.3798
2014,1,0,0,0,0,0,500,4,600,2,100,0,0,0,0,0,0,0,6.4256908,0,93.5743092,0,0,0,0,0,0,0,0,0,0,0,0,0,0,0,700,50,50,0,0,0,3.333333333,105,55.7864
2014,1,0,0,0,0,0,500,4,600,2,100,0,0,0,0,0,0,0,6.4256908,0,93.5743092,0,0,0,0,0,0,0,0,0,0,0,0,0,0,0,700,50,50,0,0,0,3.333333333,120,55.1929
2014,1,0,0,0,0,0,500,4,600,2,100,0,0,0,0,0,0,0,6.4256908,0,93.5743092,0,0,0,0,0,0,0,0,0,0,0,0,0,0,0,700,50,50,0,0,0,3.333333333,135,55.4896
2014,1,0,0,0,0,0,500,4,600,2,100,0,0,0,0,0,0,0,6.4256908,0,93.5743092,0,0,0,0,0,0,0,0,0,0,0,0,0,0,0,700,50,50,0,0,0,3.333333333,150,56.3798
2014,1,0,0,0,0,0,500,4,600,2,100,0,0,0,0,0,0,0,6.4256908,0,93.5743092,0,0,0,0,0,0,0,0,0,0,0,0,0,0,0,700,50,50,0,0,0,3.333333333,165,55.1929
2014,1,0,0,0,0,0,500,4,600,2,100,0,0,0,0,0,0,0,6.4256908,0,93.5743092,0,0,0,0,0,0,0,0,0,0,0,0,0,0,0,700,50,50,0,0,0,3.333333333,180,56.9733
2014,1,0,0,0,0,0,500,4,600,2,100,0,0,0,0,0,0,0,6.4256908,0,93.5743092,0,0,0,0,0,0,0,0,0,0,0,0,0,0,0,700,50,50,0,0,0,3.333333333,195,56.3798
2014,1,0,0,0,0,0,500,4,600,2,100,0,0,0,0,0,0,0,6.4256908,0,93.5743092,0,0,0,0,0,0,0,0,0,0,0,0,0,0,0,700,50,50,0,0,0,3.333333333,210,56.3798
2014,1,0,0,0,0,0,500,4,600,2,100,0,0,0,0,0,0,0,6.4256908,0,93.5743092,0,0,0,0,0,0,0,0,0,0,0,0,0,0,0,700,50,50,0,0,0,3.333333333,225,56.0831
2014,1,0,0,0,0,0,500,4,600,2,100,0,0,0,0,0,0,0,6.4256908,0,93.5743092,0,0,0,0,0,0,0,0,0,0,0,0,0,0,0,700,50,50,0,0,0,3.333333333,240,56.3798
2014,1,0,0,0,0,0,500,4,600,2,100,0,0,0,0,0,0,0,6.4256908,0,93.5743092,0,0,0,0,0,0,0,0,0,0,0,0,0,0,0,700,50,50,0,0,0,3.333333333,255,56.3798
2014,1,0,0,0,0,0,500,4,600,2,100,0,0,0,0,0,0,0,6.4256908,0,93.5743092,0,0,0,0,0,0,0,0,0,0,0,0,0,0,0,700,50,50,0,0,0,3.333333333,270,54.3027
2014,1,0,0,0,0,0,500,4,600,2,100,0,0,0,0,0,0,0,6.4256908,0,93.5743092,0,0,0,0,0,0,0,0,0,0,0,0,0,0,0,700,50,50,0,0,0,3.333333333,285,55.1929
2014,1,0,0,0,0,0,500,4,600,2,100,0,0,0,0,0,0,0,6.4256908,0,93.5743092,0,0,0,0,0,0,0,0,0,0,0,0,0,0,0,700,50,50,0,0,0,3.333333333,300,55.1929
2014,1,0,0,0,0,0,500,4,600,2,100,0,0,0,0,0,0,0,9.3385045,0,90.6614955,0,0,0,0,0,0,0,0,0,0,0,0,0,0,0,700,50,50,0,0,0,3.333333333,15,68.8427
2014,1,0,0,0,0,0,500,4,600,2,100,0,0,0,0,0,0,0,9.3385045,0,90.6614955,0,0,0,0,0,0,0,0,0,0,0,0,0,0,0,700,50,50,0,0,0,3.333333333,30,67.0623
2014,1,0,0,0,0,0,500,4,600,2,100,0,0,0,0,0,0,0,9.3385045,0,90.6614955,0,0,0,0,0,0,0,0,0,0,0,0,0,0,0,700,50,50,0,0,0,3.333333333,45,67.3591
2014,1,0,0,0,0,0,500,4,600,2,100,0,0,0,0,0,0,0,9.3385045,0,90.6614955,0,0,0,0,0,0,0,0,0,0,0,0,0,0,0,700,50,50,0,0,0,3.333333333,60,68.2493
2014,1,0,0,0,0,0,500,4,600,2,100,0,0,0,0,0,0,0,9.3385045,0,90.6614955,0,0,0,0,0,0,0,0,0,0,0,0,0,0,0,700,50,50,0,0,0,3.333333333,75,68.2493
2014,1,0,0,0,0,0,500,4,600,2,100,0,0,0,0,0,0,0,9.3385045,0,90.6614955,0,0,0,0,0,0,0,0,0,0,0,0,0,0,0,700,50,50,0,0,0,3.333333333,90,69.4362
2014,1,0,0,0,0,0,500,4,600,2,100,0,0,0,0,0,0,0,9.3385045,0,90.6614955,0,0,0,0,0,0,0,0,0,0,0,0,0,0,0,700,50,50,0,0,0,3.333333333,105,69.4362
2014,1,0,0,0,0,0,500,4,600,2,100,0,0,0,0,0,0,0,9.3385045,0,90.6614955,0,0,0,0,0,0,0,0,0,0,0,0,0,0,0,700,50,50,0,0,0,3.333333333,120,69.1395
2014,1,0,0,0,0,0,500,4,600,2,100,0,0,0,0,0,0,0,9.3385045,0,90.6614955,0,0,0,0,0,0,0,0,0,0,0,0,0,0,0,700,50,50,0,0,0,3.333333333,135,68.2493
2014,1,0,0,0,0,0,500,4,600,2,100,0,0,0,0,0,0,0,9.3385045,0,90.6614955,0,0,0,0,0,0,0,0,0,0,0,0,0,0,0,700,50,50,0,0,0,3.333333333,150,68.546
2014,1,0,0,0,0,0,500,4,600,2,100,0,0,0,0,0,0,0,9.3385045,0,90.6614955,0,0,0,0,0,0,0,0,0,0,0,0,0,0,0,700,50,50,0,0,0,3.333333333,165,68.2493
2014,1,0,0,0,0,0,500,4,600,2,100,0,0,0,0,0,0,0,9.3385045,0,90.6614955,0,0,0,0,0,0,0,0,0,0,0,0,0,0,0,700,50,50,0,0,0,3.333333333,180,69.1395
2014,1,0,0,0,0,0,500,4,600,2,100,0,0,0,0,0,0,0,9.3385045,0,90.6614955,0,0,0,0,0,0,0,0,0,0,0,0,0,0,0,700,50,50,0,0,0,3.333333333,195,69.4362
2014,1,0,0,0,0,0,500,4,600,2,100,0,0,0,0,0,0,0,9.3385045,0,90.6614955,0,0,0,0,0,0,0,0,0,0,0,0,0,0,0,700,50,50,0,0,0,3.333333333,210,68.8427
2014,1,0,0,0,0,0,500,4,600,2,100,0,0,0,0,0,0,0,9.3385045,0,90.6614955,0,0,0,0,0,0,0,0,0,0,0,0,0,0,0,700,50,50,0,0,0,3.333333333,225,67.0623
2014,1,0,0,0,0,0,500,4,600,2,100,0,0,0,0,0,0,0,9.3385045,0,90.6614955,0,0,0,0,0,0,0,0,0,0,0,0,0,0,0,700,50,50,0,0,0,3.333333333,240,67.9525
2014,1,0,0,0,0,0,500,4,600,2,100,0,0,0,0,0,0,0,9.3385045,0,90.6614955,0,0,0,0,0,0,0,0,0,0,0,0,0,0,0,700,50,50,0,0,0,3.333333333,255,68.546
2014,1,0,0,0,0,0,500,4,600,2,100,0,0,0,0,0,0,0,9.3385045,0,90.6614955,0,0,0,0,0,0,0,0,0,0,0,0,0,0,0,700,50,50,0,0,0,3.333333333,270,68.546
2014,1,0,0,0,0,0,500,4,600,2,100,0,0,0,0,0,0,0,9.3385045,0,90.6614955,0,0,0,0,0,0,0,0,0,0,0,0,0,0,0,700,50,50,0,0,0,3.333333333,285,67.3591
2014,1,0,0,0,0,0,500,4,600,2,100,0,0,0,0,0,0,0,9.3385045,0,90.6614955,0,0,0,0,0,0,0,0,0,0,0,0,0,0,0,700,50,50,0,0,0,3.333333333,300,67.6558
2014,1,0,0,0,0,0,500,4,600,2,100,0,0,0,0,0,0,0,6.4256908,0,93.5743092,0,0,0,0,0,0,0,0,0,0,0,0,0,0,0,700,50,50,0,0,0,10,60,83.75
2014,1,0,0,0,0,0,500,4,600,2,100,0,0,0,0,0,0,0,6.4256908,0,93.5743092,0,0,0,0,0,0,0,0,0,0,0,0,0,0,0,700,50,50,0,0,0,6.666666667,60,80.16
2014,1,0,0,0,0,0,500,4,600,2,100,0,0,0,0,0,0,0,6.4256908,0,93.5743092,0,0,0,0,0,0,0,0,0,0,0,0,0,0,0,700,50,50,0,0,0,5,60,75.6
2014,1,0,0,0,0,0,500,4,600,2,100,0,0,0,0,0,0,0,6.4256908,0,93.5743092,0,0,0,0,0,0,0,0,0,0,0,0,0,0,0,700,50,50,0,0,0,4,60,66.14
2014,1,0,0,0,0,0,500,4,600,2,100,0,0,0,0,0,0,0,6.4256908,0,93.5743092,0,0,0,0,0,0,0,0,0,0,0,0,0,0,0,700,50,50,0,0,0,3.333333333,60,63.36
2014,1,0,0,0,0,0,500,4,600,2,100,0,0,0,0,0,0,0,6.4256908,0,93.5743092,0,0,0,0,0,0,0,0,0,0,0,0,0,0,0,700,50,50,0,0,0,2.5,60,58.88
2014,1,0,0,0,0,0,500,4,600,2,100,0,0,0,0,0,0,0,6.4256908,0,93.5743092,0,0,0,0,0,0,0,0,0,0,0,0,0,0,0,700,66.66666667,33.33333333,0,0,0,3.333333333,60,60.42
2014,1,0,0,0,0,0,500,4,600,2,100,0,0,0,0,0,0,0,6.4256908,0,93.5743092,0,0,0,0,0,0,0,0,0,0,0,0,0,0,0,700,50,50,0,0,0,3.333333333,60,69.07
2014,1,0,0,0,0,0,500,4,600,2,100,0,0,0,0,0,0,0,6.4256908,0,93.5743092,0,0,0,0,0,0,0,0,0,0,0,0,0,0,0,700,40,60,0,0,0,3.333333333,60,78.4
2014,1,0,0,0,0,0,500,4,600,2,100,0,0,0,0,0,0,0,6.4256908,0,93.5743092,0,0,0,0,0,0,0,0,0,0,0,0,0,0,0,700,33.33333333,66.66666667,0,0,0,3.333333333,60,86.29
2009,0,1,0,0,0,0,700,3,600,4,100,0,0,0,0,0,0,0,7.4756131,0,30.8414623,0,0,0,0,0,0,0,0,0,0,61.6829246,0,0,0,0,500,50,50,0,0,0,4,30,14.4282
2009,0,1,0,0,0,0,700,3,600,4,100,0,0,0,0,0,0,0,7.4756131,0,30.8414623,0,0,0,0,0,0,0,0,0,0,61.6829246,0,0,0,0,550,50,50,0,0,0,4,30,23.455
2009,0,1,0,0,0,0,700,3,600,4,100,0,0,0,0,0,0,0,7.4756131,0,30.8414623,0,0,0,0,0,0,0,0,0,0,61.6829246,0,0,0,0,600,50,50,0,0,0,4,30,34.5255
2009,0,1,0,0,0,0,700,3,600,4,100,0,0,0,0,0,0,0,7.4756131,0,30.8414623,0,0,0,0,0,0,0,0,0,0,61.6829246,0,0,0,0,650,50,50,0,0,0,4,30,48.1509
2009,0,1,0,0,0,0,700,3,600,4,100,0,0,0,0,0,0,0,7.4756131,0,30.8414623,0,0,0,0,0,0,0,0,0,0,61.6829246,0,0,0,0,700,50,50,0,0,0,4,30,63.309
2009,0,1,0,0,0,0,700,3,600,4,100,0,0,0,0,0,0,0,7.4756131,0,30.8414623,0,0,0,0,0,0,0,0,0,0,61.6829246,0,0,0,0,500,50,50,0,0,0,4,30,15.9611
2009,0,1,0,0,0,0,700,3,600,4,100,0,0,0,0,0,0,0,7.4756131,0,30.8414623,0,0,0,0,0,0,0,0,0,0,61.6829246,0,0,0,0,550,50,50,0,0,0,4,30,25.3285
2009,0,1,0,0,0,0,700,3,600,4,100,0,0,0,0,0,0,0,7.4756131,0,30.8414623,0,0,0,0,0,0,0,0,0,0,61.6829246,0,0,0,0,600,50,50,0,0,0,4,30,37.2506
2009,0,1,0,0,0,0,700,3,600,4,100,0,0,0,0,0,0,0,7.4756131,0,30.8414623,0,0,0,0,0,0,0,0,0,0,61.6829246,0,0,0,0,650,50,50,0,0,0,4,30,50.1946
2009,0,1,0,0,0,0,700,3,600,4,100,0,0,0,0,0,0,0,7.4756131,0,30.8414623,0,0,0,0,0,0,0,0,0,0,61.6829246,0,0,0,0,700,50,50,0,0,0,4,30,63.9903
2009,0,1,0,0,0,0,700,3,600,4,100,0,0,0,0,0,0,0,5.3529796,0,31.5490068,0,0,0,0,0,0,0,0,0,0,63.0980136,0,0,0,0,500,50,50,0,0,0,4,30,17.4939
2009,0,1,0,0,0,0,700,3,600,4,100,0,0,0,0,0,0,0,5.3529796,0,31.5490068,0,0,0,0,0,0,0,0,0,0,63.0980136,0,0,0,0,550,50,50,0,0,0,4,30,28.0535
2009,0,1,0,0,0,0,700,3,600,4,100,0,0,0,0,0,0,0,5.3529796,0,31.5490068,0,0,0,0,0,0,0,0,0,0,63.0980136,0,0,0,0,600,50,50,0,0,0,4,30,42.7007
2009,0,1,0,0,0,0,700,3,600,4,100,0,0,0,0,0,0,0,5.3529796,0,31.5490068,0,0,0,0,0,0,0,0,0,0,63.0980136,0,0,0,0,650,50,50,0,0,0,4,30,57.5182
2009,0,1,0,0,0,0,700,3,600,4,100,0,0,0,0,0,0,0,5.3529796,0,31.5490068,0,0,0,0,0,0,0,0,0,0,63.0980136,0,0,0,0,700,50,50,0,0,0,4,30,73.3577
2009,0,1,0,0,0,0,700,3,600,4,100,0,0,0,0,0,0,0,3.8829434,0,32.0390189,0,0,0,0,0,0,0,0,0,0,64.0780377,0,0,0,0,500,50,50,0,0,0,4,30,18.3455
2009,0,1,0,0,0,0,700,3,600,4,100,0,0,0,0,0,0,0,3.8829434,0,32.0390189,0,0,0,0,0,0,0,0,0,0,64.0780377,0,0,0,0,550,50,50,0,0,0,4,30,28.3942
2009,0,1,0,0,0,0,700,3,600,4,100,0,0,0,0,0,0,0,3.8829434,0,32.0390189,0,0,0,0,0,0,0,0,0,0,64.0780377,0,0,0,0,600,50,50,0,0,0,4,30,41.5085
2009,0,1,0,0,0,0,700,3,600,4,100,0,0,0,0,0,0,0,3.8829434,0,32.0390189,0,0,0,0,0,0,0,0,0,0,64.0780377,0,0,0,0,650,50,50,0,0,0,4,30,55.9854
2009,0,1,0,0,0,0,700,3,600,4,100,0,0,0,0,0,0,0,3.8829434,0,32.0390189,0,0,0,0,0,0,0,0,0,0,64.0780377,0,0,0,0,700,50,50,0,0,0,4,30,73.8686
2013,0,1,0,0,0,0,600,4,600,4,100,0,0,0,0,0,0,0,3.8829434,0,32.0390189,0,0,0,0,0,0,0,0,0,0,64.0780377,0,0,0,0,550,50,50,0,0,0,2.5,60,14.0302
2013,0,1,0,0,0,0,600,4,600,4,100,0,0,0,0,0,0,0,3.8829434,0,32.0390189,0,0,0,0,0,0,0,0,0,0,64.0780377,0,0,0,0,600,50,50,0,0,0,2.5,60,25.9483
2013,0,1,0,0,0,0,600,4,600,4,100,0,0,0,0,0,0,0,3.8829434,0,32.0390189,0,0,0,0,0,0,0,0,0,0,64.0780377,0,0,0,0,650,50,50,0,0,0,2.5,60,38.0172
2013,0,1,0,0,0,0,600,4,600,4,100,0,0,0,0,0,0,0,3.8829434,0,32.0390189,0,0,0,0,0,0,0,0,0,0,64.0780377,0,0,0,0,700,50,50,0,0,0,2.5,60,47.9741
2013,0,1,0,0,0,0,600,4,600,4,100,0,0,0,0,0,0,0,5.3529796,0,31.5490068,0,0,0,0,0,0,0,0,0,0,63.0980136,0,0,0,0,550,50,50,0,0,0,2.5,60,21.875
2013,0,1,0,0,0,0,600,4,600,4,100,0,0,0,0,0,0,0,5.3529796,0,31.5490068,0,0,0,0,0,0,0,0,0,0,63.0980136,0,0,0,0,600,50,50,0,0,0,2.5,60,35.6034
2013,0,1,0,0,0,0,600,4,600,4,100,0,0,0,0,0,0,0,5.3529796,0,31.5490068,0,0,0,0,0,0,0,0,0,0,63.0980136,0,0,0,0,650,50,50,0,0,0,2.5,60,51.5948
2013,0,1,0,0,0,0,600,4,600,4,100,0,0,0,0,0,0,0,5.3529796,0,31.5490068,0,0,0,0,0,0,0,0,0,0,63.0980136,0,0,0,0,700,50,50,0,0,0,2.5,60,66.8319
2013,0,1,0,0,0,0,600,4,600,4,100,0,0,0,0,0,0,0,7.4756131,0,30.8414623,0,0,0,0,0,0,0,0,0,0,61.6829246,0,0,0,0,550,50,50,0,0,0,2.5,60,21.5733
2013,0,1,0,0,0,0,600,4,600,4,100,0,0,0,0,0,0,0,7.4756131,0,30.8414623,0,0,0,0,0,0,0,0,0,0,61.6829246,0,0,0,0,600,50,50,0,0,0,2.5,60,35
2013,0,1,0,0,0,0,600,4,600,4,100,0,0,0,0,0,0,0,7.4756131,0,30.8414623,0,0,0,0,0,0,0,0,0,0,61.6829246,0,0,0,0,650,50,50,0,0,0,2.5,60,50.0862
2013,0,1,0,0,0,0,600,4,600,4,100,0,0,0,0,0,0,0,7.4756131,0,30.8414623,0,0,0,0,0,0,0,0,0,0,61.6829246,0,0,0,0,700,50,50,0,0,0,2.5,60,64.8707
2013,0,1,0,0,0,0,600,4,600,4,100,0,0,0,0,0,0,0,10.8093857,0,29.7302048,0,0,0,0,0,0,0,0,0,0,59.4604096,0,0,0,0,550,50,50,0,0,0,2.5,60,21.875
2013,0,1,0,0,0,0,600,4,600,4,100,0,0,0,0,0,0,0,10.8093857,0,29.7302048,0,0,0,0,0,0,0,0,0,0,59.4604096,0,0,0,0,600,50,50,0,0,0,2.5,60,34.6983
2013,0,1,0,0,0,0,600,4,600,4,100,0,0,0,0,0,0,0,10.8093857,0,29.7302048,0,0,0,0,0,0,0,0,0,0,59.4604096,0,0,0,0,650,50,50,0,0,0,2.5,60,49.181
2013,0,1,0,0,0,0,600,4,600,4,100,0,0,0,0,0,0,0,10.8093857,0,29.7302048,0,0,0,0,0,0,0,0,0,0,59.4604096,0,0,0,0,700,50,50,0,0,0,2.5,60,68.3405
2013,0,1,0,0,0,0,600,4,600,4,100,0,0,0,0,0,0,0,7.4756131,0,30.8414623,0,0,0,0,0,0,0,0,0,0,61.6829246,0,0,0,0,700,66.66666667,33.33333333,0,0,0,2.5,60,42.3904
2013,0,1,0,0,0,0,600,4,600,4,100,0,0,0,0,0,0,0,7.4756131,0,30.8414623,0,0,0,0,0,0,0,0,0,0,61.6829246,0,0,0,0,700,50,50,0,0,0,2.5,60,63.9044
2013,0,1,0,0,0,0,600,4,600,4,100,0,0,0,0,0,0,0,7.4756131,0,30.8414623,0,0,0,0,0,0,0,0,0,0,61.6829246,0,0,0,0,700,40,60,0,0,0,2.5,60,73.6653
2013,0,1,0,0,0,0,600,4,600,4,100,0,0,0,0,0,0,0,7.4756131,0,30.8414623,0,0,0,0,0,0,0,0,0,0,61.6829246,0,0,0,0,700,33.33333333,66.66666667,0,0,0,2.5,60,84.2231
2013,0,1,0,0,0,0,600,4,600,4,100,0,0,0,0,0,0,0,7.4756131,0,30.8414623,0,0,0,0,0,0,0,0,0,0,61.6829246,0,0,0,0,700,50,50,0,0,0,7.5,60,72.9423
2013,0,1,0,0,0,0,600,4,600,4,100,0,0,0,0,0,0,0,7.4756131,0,30.8414623,0,0,0,0,0,0,0,0,0,0,61.6829246,0,0,0,0,700,50,50,0,0,0,5,60,71.4615
2013,0,1,0,0,0,0,600,4,600,4,100,0,0,0,0,0,0,0,7.4756131,0,30.8414623,0,0,0,0,0,0,0,0,0,0,61.6829246,0,0,0,0,700,50,50,0,0,0,3.75,60,69.4423
2013,0,1,0,0,0,0,600,4,600,4,100,0,0,0,0,0,0,0,7.4756131,0,30.8414623,0,0,0,0,0,0,0,0,0,0,61.6829246,0,0,0,0,700,50,50,0,0,0,3,60,67.0192
2013,0,1,0,0,0,0,600,4,600,4,100,0,0,0,0,0,0,0,7.4756131,0,30.8414623,0,0,0,0,0,0,0,0,0,0,61.6829246,0,0,0,0,700,50,50,0,0,0,2.5,60,64.7308
2006,1,0,0,0,0,0,500,4,700,2,5,0,0,0,0,0,0,0,4.986657,0,0,0,0,0,0,0,0,0,0,0,95.013343,0,0,0,0,0,750,20,20,0,60,0,1,60,69.8905
2006,1,0,0,0,0,0,500,4,700,2,5,0,0,0,0,0,0,0,10.351229,0,0,0,0,0,0,0,0,0,0,0,89.648771,0,0,0,0,0,750,20,20,0,60,0,1,60,74.2701
2006,1,0,0,0,0,0,500,4,700,2,5,0,0,0,0,0,0,0,15.1423954,0,0,0,0,0,0,0,0,0,0,0,84.8576046,0,0,0,0,0,750,20,20,0,60,0,1,60,77.9197
2006,1,0,0,0,0,0,500,4,700,2,5,0,0,0,0,0,0,0,21.4401913,0,0,0,0,0,0,0,0,0,0,0,78.5598087,0,0,0,0,0,750,20,20,0,60,0,1,60,82.8467
2006,1,0,0,0,0,0,500,4,700,2,5,0,0,0,0,0,0,0,27.9735983,0,0,0,0,0,0,0,0,0,0,0,72.0264017,0,0,0,0,0,750,20,20,0,60,0,1,60,77.3723
2006,1,0,0,0,0,0,500,4,700,2,5,0,0,0,0,0,0,0,32.0815414,0,0,0,0,0,0,0,0,0,0,0,67.9184586,0,0,0,0,0,750,20,20,0,60,0,1,60,76.2774
2010,0,1,0,0,0,0,900,12,850,2.5,42.85714286,0,0,0,0,0,0,0,4.1621491,0,0,0,0,0,0,0,0,0,0,0,0,95.8378509,0,0,0,0,600,50,50,0,0,0,1,60,10.6
2010,0,1,0,0,0,0,900,12,850,2.5,42.85714286,0,0,0,0,0,0,0,4.1621491,0,0,0,0,0,0,0,0,0,0,0,0,95.8378509,0,0,0,0,700,50,50,0,0,0,1,60,36.3
2010,0,1,0,0,0,0,900,12,850,2.5,42.85714286,0,0,0,0,0,0,0,4.1621491,0,0,0,0,0,0,0,0,0,0,0,0,95.8378509,0,0,0,0,800,50,50,0,0,0,1,60,72.3
2010,0,1,0,0,0,0,900,12,850,2.5,42.85714286,0,0,0,0,0,0,0,4.1621491,0,0,0,0,0,0,0,0,0,0,0,0,95.8378509,0,0,0,0,900,50,50,0,0,0,1,60,85.6
2010,0,1,0,0,0,0,900,12,850,2.5,42.85714286,0,0,0,0,0,0,0,7.9916729,0,0,0,0,0,0,0,0,0,0,0,0,92.0083271,0,0,0,0,600,50,50,0,0,0,1,60,16.4
2010,0,1,0,0,0,0,900,12,850,2.5,42.85714286,0,0,0,0,0,0,0,7.9916729,0,0,0,0,0,0,0,0,0,0,0,0,92.0083271,0,0,0,0,700,50,50,0,0,0,1,60,45.1
2010,0,1,0,0,0,0,900,12,850,2.5,42.85714286,0,0,0,0,0,0,0,7.9916729,0,0,0,0,0,0,0,0,0,0,0,0,92.0083271,0,0,0,0,800,50,50,0,0,0,1,60,80.1
2010,0,1,0,0,0,0,900,12,850,2.5,42.85714286,0,0,0,0,0,0,0,7.9916729,0,0,0,0,0,0,0,0,0,0,0,0,92.0083271,0,0,0,0,900,50,50,0,0,0,1,60,99
2010,0,1,0,0,0,0,900,12,850,2.5,42.85714286,0,0,0,0,0,0,0,12.201609,0,0,0,0,0,0,0,0,0,0,0,0,87.798391,0,0,0,0,600,50,50,0,0,0,1,60,4.8
2010,0,1,0,0,0,0,900,12,850,2.5,42.85714286,0,0,0,0,0,0,0,12.201609,0,0,0,0,0,0,0,0,0,0,0,0,87.798391,0,0,0,0,700,50,50,0,0,0,1,60,22
