Repository: TaniikeLaboratory/Catalyst-Phylogenetic-Tree

File: input/OCM.csv (part 5 of 23)
year,Preparation,"p(CH4), bar","p(O2), bar",p(CH4)/p(O2),"p total, bar","Contact time, s",O2 conversion,CH4 conversion,COx selectivity,C2H6 selectivity,C2H4 selectivity,C2 selectivity,C2 yield,Ag,Al,Au,B,Ba,Be,Bi,C,Ca,Cd,Ce,Co,Cr,Cs,Cu,Dy,Er,Eu,Fe,Ga,Gd,Ge,Ho,In,Ir,K,La,Li,Lu,Mg,Mn,Mo,Na,Nb,Nd,Ni,P,Pb,Pd,Pr,Pt,Rb,Re,Rh,Ru,Sb,Sc,Si,Sm,Sn,Sr,Ta,Tb,Te,Th,Ti,Tl,Tm,V,W,Y,Yb,Zn,Zr,Temperature_C
2011,Precipitation,0.416,0.084,5,1,0.25,,25.9593,,,,60,15.57558,0,0,0,0,0,0,0,0,0,0,0,0,0,0,0,0,0,0,0,0,0,0,0,0,0,0,0,0,0,0,0,0,0,0,0,0,0,0,0,0,0,0,0,0,0,0,0,0,77.45159275,0,22.54840725,0,0,0,0,0,0,0,0,0,0,0,0,0,750
2019,Impregnation,0.375,0.125,3,1,1.058823529,,32.43,46.9,34.5,13.5,48,15.5664,0,0,0,0,0,0,0,0,0,0,0,0,0,0,0,0,0,0,0,0,0,0,0,0,0,0,0,0,0,0,8.552,0,2.132,0,0,0,0,0,0,0,0,0,0,0,0,0,0,88.25,0,0,0,0,0,0,0,0,0,0,0,1.066,0,0,0,0,700
2010,Impregnation,,,3,1,0.0413283,,22.45033,,45.68365,23.59443,69.27808,15.55315758,0,0,0,0,0,0,0,0,0,0,4.6857,0,0,0,0,0,0,0,0,0,0,0,0,0,0,0,0,0,0,0,2.38976,0,2.23424,0,0,0,0,0,0,0,0,0,0,0,0,0,0,89.57318,0,0,0,0,0,0,0,0,0,0,0,1.11712,0,0,0,0,860
2010,Impregnation,,,3,1,0.0419203,,19.86755,,44.23592,34.02611,78.26203,15.54874794,0,0,0,0,0,0,0,0,0,0,3.70235,0,0,0,0,0,0,0,0,0,0,0,0,0,0,0,0,0,0,0,2.3603,0,2.2067,0,0,0,0,0,0,0,0,0,0,0,0,0,0,90.6273,0,0,0,0,0,0,0,0,0,0,0,1.10335,0,0,0,0,820
2006,Sol-gel,0.800000012,0.200000003,4,1.013000011,0.12,65.59999847,22.39999962,,36.29999924,,69.40000153,15.54560008,0,0,0,0,0,0,0,0,0,0,0,0,0,0,0,0,0,0,0,0,0,0,0,0,0,0,0,0,0,0,3.5,0,8.899999619,0,0,0,0,0,0,0,0,0,0,0,0,0,0,83.09999847,0,0,0,0,0,0,0,0,0,0,0,4.5,0,0,0,0,819.85
2015,SGS,0.642857143,0.357142857,1.8,1,0.023986799,98,42,59,30,7,37,15.54,0,0,0,0,0,0,0,0,0,0,0,0,0,0,0,0,0,0,0,0,0,0,0,0,0,0,0,2.080299563,0,0,2.225920533,0,0,0,0,0,0,0,0,0,0,0,0,0,0,0,0,94.65363012,0,0,0,0,0,0,0,0,0,0,0,1.040149782,0,0,0,0,860
2010,Physical mixing,0.8,0.2,4,1,0.020084085,,27.4,,29.7,27,56.7,15.5358,0,0,0,0,0,0,0,0,95.23809524,0,0,0,0,0,0,0,0,0,0,0,0,0,0,0,0,0,4.761904762,0,0,0,0,0,0,0,0,0,0,0,0,0,0,0,0,0,0,0,0,0,0,0,0,0,0,0,0,0,0,0,0,0,0,0,0,0,750
2018,Impregnation,0.867867868,0.117117117,7.41025641,1,0.063817,98.45758,18.42857,,,,84.19689,15.51628281,0.793758,0,0,0,0,0,0,0,0,0,2.262464,0,0,0,0,0,0,0,0,0,0,0,0,0,0,0,0,0,0,0,0.762943,0,2.157588,0,0,0,0,0,0,0,0,0,0,0,0,0,0,92.94445,0,0,0,0,0,0,0,0,0,0,0,1.078794,0,0,0,0,750
2015,Impregnation,0.75,0.25,3,1,0.04779945,,33.44262,,,,46.39400262,15.51537,0,0,0,0,0,0,0,0,0,0,0,0,0,0,0,0,0,0,0,0,0,0,0,0,0,30.48628721,69.51371279,0,0,0,0,0,0,0,0,0,0,0,0,0,0,0,0,0,0,0,0,0,0,0,0,0,0,0,0,0,0,0,0,0,0,0,0,0,600
2015,Impregnation,0.75,0.25,3,1,0.048893114,,31.18397,,,,49.75431287,15.51537,0,0,0,0,0,0,0,0,43.33867778,0,0,0,0,0,0,0,0,0,0,0,0,0,0,0,0,0,56.66132222,0,0,0,0,0,0,0,0,0,0,0,0,0,0,0,0,0,0,0,0,0,0,0,0,0,0,0,0,0,0,0,0,0,0,0,0,0,750
2018,Impregnation,0.44,0.11,4,1,0.026287,,27.30871,,,,56.77419,15.5042989,0,0,0,0,8.375381,0,0,0,0,0,0,0,0,0,0,0,0,0,0,0,0,0,0,0,0,0,0,0,0,0,0,0,0,0,0,0,0,0,0,0,0,0,0,0,0,0,0,0,0,0,0,0,0,0,0,0,0,0,0,0,91.624619,0,0,0,750
2000,Impregnation,0.833000004,0.166999996,4.988024235,1.013000011,0.45,,25,,,,62,15.5,0,0,0,0,0,0,0,0,0,0,90,0,0,0,0,0,0,0,0,0,0,0,0,0,0,0,0,0,0,0,0,0,0,0,0,10,0,0,0,0,0,0,0,0,0,0,0,0,0,0,0,0,0,0,0,0,0,0,0,0,0,0,0,0,549.85
2014,Impregnation,0.2,0.05,4,1,0.024,,24.21875,,27.82608696,36.17391304,64,15.5,0,0,0,0,0,0,0,0,0,0,0,0,0,0,0,0,0,0,0,0,0,0,0,0,0,0,0,0,0,5,0,0,0,0,0,0,0,0,0,0,0,0,0,0,0,0,0,0,0,0,50,0,0,0,0,45,0,0,0,0,0,0,0,0,850
1990,Precipitation,0.880999982,0.131999999,6.67424202,1.013000011,0.016,99.59999847,21.20000076,,,,73.09999847,15.49720023,0,0,0,0,0,0,0,0,0,0,0,0,0,0,0,0,0,0,0,0,0,0,0,0,0,0,66.69999695,0,0,0,0,0,0,0,0,0,0,0,0,0,0,0,0,0,0,0,0,0,0,0,33.29999924,0,0,0,0,0,0,0,0,0,0,0,0,0,879.85
2010,Impregnation,,,3,1,0.0428119,,23.17881,,45.84451,21.00041,66.84492,15.493857,0,0,0,0,0,0,0,0,0,0,2.27196,0,0,0,0,0,0,0,0,0,0,0,0,0,0,0,0,0,0,0,2.31744,0,2.16664,0,0,0,0,0,0,0,0,0,0,0,0,0,0,92.16064,0,0,0,0,0,0,0,0,0,0,0,1.08332,0,0,0,0,900
2015,SPS,0.666666667,0.333333333,2,1,0.024430999,94,43,57,33,3,36,15.48,0,0,0,0,0,0,0,0,0,0,0,0,0,0,0,0,0,0,0,0,0,0,0,0,0,0,0,2.080299563,0,0,2.225920533,0,0,0,0,0,0,0,0,0,0,0,0,0,0,0,0,94.65363012,0,0,0,0,0,0,0,0,0,0,0,1.040149782,0,0,0,0,905
2015,SGS,0.62962963,0.37037037,1.7,1,0.023986799,98,43,58,32,4,36,15.48,0,0,0,0,0,0,0,0,0,0,0,0,0,0,0,0,0,0,0,0,0,0,0,0,0,0,0,2.080299563,0,0,2.225920533,0,0,0,0,0,0,0,0,0,0,0,0,0,0,0,0,94.65363012,0,0,0,0,0,0,0,0,0,0,0,1.040149782,0,0,0,0,884
2010,Physical mixing,0.8,0.2,4,1,0.020084085,,25.7,,28.46842105,31.63157895,60.1,15.4457,0,0,0,0,0,0,0,0,95.23809524,0,0,0,0,0,0,0,0,0,0,0,0,0,0,0,0,0,4.761904762,0,0,0,0,0,0,0,0,0,0,0,0,0,0,0,0,0,0,0,0,0,0,0,0,0,0,0,0,0,0,0,0,0,0,0,0,0,800
2013,Impregnation,,,5,1,0.318,99.9,22.6,31.7,46.7,21.6,68.3,15.4358,0,0,0,0,0,0,0,0,0,0,3.660986,0,0,0,0,0,0,0,0,0,0,0,0,0,0,0,0,0,0,0,2.33428,0,2.1823,0,0,0,0,0,0,0,0,0,0,0,0,0,0,90.73128,0,0,0,0,0,0,0,0,0,0,0,1.09115,0,0,0,0,839.85
2010,Impregnation,,,5,1,0.0419203,99.9,22.6,31.6,46.7,21.6,68.3,15.4358,0,0,0,0,0,0,0,0,0,0,3.70235,0,0,0,0,0,0,0,0,0,0,0,0,0,0,0,0,0,0,0,2.3603,0,2.2067,0,0,0,0,0,0,0,0,0,0,0,0,0,0,90.6273,0,0,0,0,0,0,0,0,0,0,0,1.10335,0,0,0,0,840
2018,Sol-gel,0.4,0.1,4,1,0.031801558,,26.79775,,23.79421,33.70579,57.5,15.40870625,0,0,0,0,0,0,0,0,0,0,50,0,0,0,0,0,0,0,0,0,0,0,0,0,0,0,50,0,0,0,0,0,0,0,0,0,0,0,0,0,0,0,0,0,0,0,0,0,0,0,0,0,0,0,0,0,0,0,0,0,0,0,0,0,650
2015,Impregnation,0.75,0.25,3,1,0.04779945,,33.58834,,,,45.86969764,15.40687,0,0,0,0,0,0,0,0,0,0,0,0,0,0,0,0,0,0,0,0,0,0,0,0,0,30.48628721,69.51371279,0,0,0,0,0,0,0,0,0,0,0,0,0,0,0,0,0,0,0,0,0,0,0,0,0,0,0,0,0,0,0,0,0,0,0,0,0,650
2015,Impregnation,0.75,0.25,3,1,0.038789015,,33.36976,,,,46.17015525,15.40687,0,0,0,0,8.570185745,0,0,0,0,0,0,0,0,0,0,0,0,0,0,0,0,0,0,0,0,0,91.42981425,0,0,0,0,0,0,0,0,0,0,0,0,0,0,0,0,0,0,0,0,0,0,0,0,0,0,0,0,0,0,0,0,0,0,0,0,0,800
1988,n.a.,0.5,0.100000001,5,1.013000011,0.375,,22,,,,70,15.4,0,0,0,0,0,0,0,0,0,0,0,0,0,0,0,0,0,0,0,0,0,0,0,0,0,0,0,0,0,92.40000153,3.799999952,0,3.799999952,0,0,0,0,0,0,0,0,0,0,0,0,0,0,0,0,0,0,0,0,0,0,0,0,0,0,0,0,0,0,0,924.85
2011,Solid-phase technique,0.8,0.2,4,1,0.142264286,96,27,37,44,13,57,15.39,0,0,0,0,0,0,0,0,0,0,0,0,0,0,0,0,0,0,0,0,0,0,0,0,0,0,0,2.10216523,0,0,2.249316796,0,0,0,0,0,0,0,0,0,0,0,0,0,0,0,0,94.59743536,0,0,0,0,0,0,0,0,0,0,0,1.051082615,0,0,0,0,930
2014,Impregnation,0.4,0.2,2,1,0.8,,41.54,,,,37.04,15.386416,0,0,0,0,0,0,0,0,30.3030303,0,0,0,0,0,0,0,0,0,0,0,0,0,0,0,0,0,0,0,0,0,0,0,0,0,0,0,0,0,0,0,0,0,0,0,0,0,0,0,0,0,0,0,0,0,0,0,0,0,0,0,0,0,69.6969697,0,750
1994,Therm.decomp.,0.200000003,0.25,0.800000012,1.013000011,0.24,,30.20000076,,29.20000076,21.70000076,50.90000153,15.37180085,0,0,0,0,0,0,0,0,0,0,0,0,0,0,0,0,0,0,0,0,0,0,0,0,0,0,50,0,0,0,0,0,0,0,0,0,0,0,0,0,0,0,0,0,0,0,0,0,0,0,50,0,0,0,0,0,0,0,0,0,0,0,0,0,699.85
1995,Therm.decomp.,0.75,0.25,3,1.013000011,0.24,,30.20000076,49.09999847,29.20000076,21.70000076,50.90000153,15.37180085,0,0,0,0,0,0,0,0,0,0,0,0,0,0,0,0,0,0,0,0,0,0,0,0,0,0,66.69999695,0,0,0,0,0,0,0,0,0,0,0,0,0,0,0,0,0,0,0,0,0,0,0,33.29999924,0,0,0,0,0,0,0,0,0,0,0,0,0,699.85
2011,Impregnation,0.342857143,0.057142857,6,0.4,0.282021152,95.5,21.1,27.2,,,72.8,15.3608,0,0,0,0,0,0,0,0,0,0,0,0,0,0,0,0,0,0,0,0,0,0,0,0,0,0,0,0,0,0,1.624329,0,3.622933,0,0,0,0,0,0,0,0,0,0,0,0,0,0,94.07,0,0,0,0,0,0,0,0,0,0,0,0.679744,0,0,0,0,710
2010,Impregnation,,,4,1,0.0441578,97.6,22.6,32,47.2,20.7,67.9,15.3454,0,0,0,0,0,0,0,0,0,0,0.22117,0,0,0,0,0,0,0,0,0,0,0,0,0,0,0,0,0,0,0,2.256,0,2.1092,0,0,0,0,0,0,0,0,0,0,0,0,0,0,94.35903,0,0,0,0,0,0,0,0,0,0,0,1.0546,0,0,0,0,840
2013,Impregnation,,,4,1,0.318,97.6,22.6,32.1,47.2,20.7,67.9,15.3454,0,0,0,0,0,0,0,0,0,0,0.218805,0,0,0,0,0,0,0,0,0,0,0,0,0,0,0,0,0,0,0,2.23219,0,2.086856,0,0,0,0,0,0,0,0,0,0,0,0,0,0,94.41872,0,0,0,0,0,0,0,0,0,0,0,1.043428,0,0,0,0,839.85
2011,Solid-phase technique,0.72972973,0.27027027,2.7,1,0.1317,52,26,35,40,19,59,15.34,0,0,0,0,0,0,0,0,0,0,0,0,0,0,0,0,0,0,0,0,0,0,0,0,0,0,0,0,0,0,2.249316796,0,0,0,0,0,0,0,0,0,0,2.10216523,0,0,0,0,0,94.59743536,0,0,0,0,0,0,0,0,0,0,0,1.051082615,0,0,0,0,895
1989,Therm.decomp.,0.270000011,0.057,4.736842155,1.013000011,,,20.10000038,,,,76.30000305,15.3363009,0,0,0,0,0,0,0,0,0,0,0,0,0,0,0,0,0,0,0,0,0,0,0,0,0,0,0,15.39999962,0,38.40000153,0,0,0,0,0,0,0,0,0,0,0,0,0,0,0,0,0,0,0,0,0,0,0,0,0,0,0,0,0,0,0,0,46.20000076,0,799.85
2014,Impregnation,0.8,0.2,4,1,1.5,,23.6349,,,,64.86443,15.33064317,0,0,0,0,0,0,0,0,0,0,0,0,0,0,0,0,0,0,0,0,0,0,0,0,0,0,0,15.02152112,0,80.19461203,0,0,0,0,0,0,0,0,0,0,0,0,0,0,0,0,0,0,4.783866855,0,0,0,0,0,0,0,0,0,0,0,0,0,0,0,650
1997,Therm.decomp.,0.889999986,0.109999999,8.090909004,1.013000011,0.018,,20.60000038,,,,74.30000305,15.30580091,0,0,0,0,8.300000191,0,0,0,0,0,0,0,0,0,0,0,0,0,0,0,0,0,0,0,0,0,8.300000191,0,0,83.40000153,0,0,0,0,0,0,0,0,0,0,0,0,0,0,0,0,0,0,0,0,0,0,0,0,0,0,0,0,0,0,0,0,0,0,799.85
1998,Therm.decomp.,0.067000002,0.033,2.030303001,1.013000011,0.1,,48.40000153,66.40000153,17.89999962,13.69999981,31.59999943,15.29440021,0,0,0,0,0,0,0,0,91,0,0,0,0,0,0,0,0,0,0,0,0,0,0,0,0,0,9,0,0,0,0,0,0,0,0,0,0,0,0,0,0,0,0,0,0,0,0,0,0,0,0,0,0,0,0,0,0,0,0,0,0,0,0,0,829.85
1994,Therm.decomp.,0.666999996,0.330000013,2.021212101,1.013000011,0.083,,35.90000153,52.40000153,25.10000038,17.5,42.60000038,15.29340079,0,0,0,0,50,0,12.5,0,0,0,0,0,0,0,0,0,0,0,0,0,0,0,0,0,0,0,12.5,0,0,0,0,0,0,0,0,0,0,0,0,0,0,0,0,0,0,25,0,0,0,0,0,0,0,0,0,0,0,0,0,0,0,0,0,0,749.85
1993,Sol-gel,0.129999995,0.066500001,1.954887033,1.013000011,0.8,,35,,,,43.59999847,15.25999947,0,0,0,0,0,0,0,0,0,0,0,0,0,0,0,0,0,0,0,0,0,0,0,0,0,0,0,0,0,0,0,0,0,0,50,0,0,0,0,0,0,0,0,0,0,0,0,0,0,50,0,0,0,0,0,0,0,0,0,0,0,0,0,0,699.85
1989,Impregnation,0.810000002,0.202999994,3.990148067,1.013000011,0.034,,24.10000038,,,,63.29999924,15.25530006,0,0,0,0,0,0,0,0,0,0,0,0,0,0,0,0,0,0,0,0,0,0,0,0,0,0,9.100000381,0,0,90.90000153,0,0,0,0,0,0,0,0,0,0,0,0,0,0,0,0,0,0,0,0,0,0,0,0,0,0,0,0,0,0,0,0,0,0,799.85
1996,Impregnation,0.810000002,0.189999998,4.263157845,1.013000011,0.3,,25,49,37.20000076,23.79999924,61,15.25,0,0,0,0,90.90000153,0,0,0,0,0,0,0,0,0,0,0,0,0,0,0,0,0,0,0,0,0,0,0,0,0,0,0,0,0,0,0,0,0,0,0,0,0,0,0,0,0,0,0,0,0,0,0,0,0,0,0,0,0,9.100000381,0,0,0,0,0,819.85
2014,Impregnation,0.8,0.2,4,1,1.5,,24.4,,,,62.5,15.25,0,0,0,0,0,0,0,0,0,0,0,0,0,0,0,0,0,0,0,0,0,0,0,0,0,0,0,15.02152112,0,80.19461203,0,0,0,0,0,0,0,0,0,0,0,0,0,0,0,0,0,0,4.783866855,0,0,0,0,0,0,0,0,0,0,0,0,0,0,0,700
1987,Impregnation,0.75999999,0.252999991,3.00395298,1.013000011,0.012,73,24.20000076,,,,63,15.24600048,0,0,0,0,0,50,0,0,0,0,0,0,0,0,0,0,0,0,0,0,0,0,0,0,0,0,0,50,0,0,0,0,0,0,0,0,0,0,0,0,0,0,0,0,0,0,0,0,0,0,0,0,0,0,0,0,0,0,0,0,0,0,0,0,759.85
2017,Sol-gel,0.75,0.25,3,1,0.36,100,30.9,,31.69285714,17.60714286,49.3,15.2337,0,0,0,0,0,0,0,0,0,0,0,0,0,0,0,0,0,0,0,0,0,0,0,0,0,0,0,0,0,0,2.226,0,2.082,0,0,0,0,0,0,0,0,0,0,0,0,0,0,94.65,0,0,0,0,0,0,0,0,0,0,0,1.041,0,0,0,0,775
2010,Impregnation,,,3,1,0.0428119,,22.31788,,48.09652,20.15214,68.24866,15.23165404,0,0,0,0,0,0,0,0,0,0,2.27196,0,0,0,0,0,0,0,0,0,0,0,0,0,0,0,0,0,0,0,2.31744,0,2.16664,0,0,0,0,0,0,0,0,0,0,0,0,0,0,92.16064,0,0,0,0,0,0,0,0,0,0,0,1.08332,0,0,0,0,880
2013,Sol-gel,0.533333333,0.266666667,2,1,0.18,,37.5,59.4,27.1,13.5,40.6,15.225,0,0,0,0,0,0,0,0,0,0,0,0,0,0,0,0,0,0,0,0,0,0,0,0,0,0,0,0,0,0,2.907827227,0,2.718788765,0,0,0,0,0,0,0,0,0,0,0,0,0,0,0,0,0,0,0,0,0,0,93.01398962,0,0,0,1.359394383,0,0,0,0,824.85
2011,Precipitation,0.416,0.084,5,1,0.25,,25.65407,,,,59.31034,15.21551614,0,0,0,0,0,0,0,0,0,0,0,0,0,0,0,0,0,0,0,0,0,0,0,0,0,0,0,0,0,0,0,0,0,0,0,0,0,0,0,0,0,0,0,0,0,0,0,0,77.45159275,0,22.54840725,0,0,0,0,0,0,0,0,0,0,0,0,0,775
2008,Therm.decomp.,0.800000012,0.200000003,4,1.013000011,0.7,,24.70000076,,,,61.59999847,15.21520009,0,0,0,0,0,0,0,0,90.90000153,0,0,0,0,0,0,0,0,0,0,0,0,0,0,0,0,0,0,0,0,0,0,0,9.100000381,0,0,0,0,0,0,0,0,0,0,0,0,0,0,0,0,0,0,0,0,0,0,0,0,0,0,0,0,0,0,0,749.85
2019,Impregnation,0.4,0.1,4,1.2,0.1338,74.5,22.3,,,,68.2,15.2086,0,0,0,0,0,0,0,0,0,0,0,0,0,0,0,0,0,0,0,0,0,0,0,0,0,0,0,0,0,0,2.225308464,0,2.080499064,0.014059721,0,0,0,0,0,0,0,0,0,0,0,0,0,94.63988322,0,0,0,0,0,0,0,0,0,0,0,1.040249532,0,0,0,0,770
1997,Therm.decomp.,0.889999986,0.109999999,8.090909004,1.013000011,0.018,,17.10000038,,,,88.90000153,15.2019006,0,0,0,0,0,0,0,0,1.899999976,0,0,0,0,0,0,0,0,0,0,0,0,0,0,0,0,0,1.899999976,0,0,96.19999695,0,0,0,0,0,0,0,0,0,0,0,0,0,0,0,0,0,0,0,0,0,0,0,0,0,0,0,0,0,0,0,0,0,0,799.85
2014,Impregnation,0.2,0.05,4,1,0.024,,20.32085561,,28.76923077,46.03076923,74.8,15.2,0,5,0,0,0,0,0,0,0,0,0,0,0,0,0,0,0,0,0,0,0,0,0,0,0,0,0,0,0,0,0,0,0,0,0,0,0,0,0,0,0,0,0,0,0,0,0,0,0,0,50,0,0,0,0,45,0,0,0,0,0,0,0,0,850
2018,IJP-A synthesis,0.454545455,0.151515152,3,1,0.067562061,,29.1,,32.12307692,20.07692308,52.2,15.1902,0,0,0,0,0,0,0,0,0,0,0,0,0,0,0,0,0,0,0,0,0,0,0,0,0,0,0,0,0,0,0.307807108,0,5.792370115,0,0,0,0,0,0,0,0,0,0,0,0,0,0,93.27488107,0,0,0,0,0,0,0,0,0,0,0,0.624941703,0,0,0,0,833
2018,Impregnation,0.867867868,0.117117117,7.41025641,1,0.063817,99.22879,18.42857,,,,82.38342,15.18208622,0.793758,0,0,0,0,0,0,0,0,0,2.262464,0,0,0,0,0,0,0,0,0,0,0,0,0,0,0,0,0,0,0,0.762943,0,2.157588,0,0,0,0,0,0,0,0,0,0,0,0,0,0,92.94445,0,0,0,0,0,0,0,0,0,0,0,1.078794,0,0,0,0,775
2014,Impregnation,0.8,0.2,4,1,1.5,,22.95638,,,,66.09251,15.17244775,0,0,0,0,0,0,0,0,0,0,0,0,0,0,0,0,0,0,0,0,0,0,0,0,0,0,0,15.02152112,0,80.19461203,0,0,0,0,0,0,0,0,0,0,0,0,0,0,0,0,0,0,4.783866855,0,0,0,0,0,0,0,0,0,0,0,0,0,0,0,625
2010,Physical mixing,0.8,0.2,4,1,0.020084085,,26.9,,28.2,28.2,56.4,15.1716,0,0,0,0,0,0,0,0,95.23809524,0,0,0,0,0,0,0,0,0,0,0,0,0,0,0,0,0,4.761904762,0,0,0,0,0,0,0,0,0,0,0,0,0,0,0,0,0,0,0,0,0,0,0,0,0,0,0,0,0,0,0,0,0,0,0,0,0,850
1989,Impregnation,0.810000002,0.202999994,3.990148067,1,0.025,,22.70000076,,,,66.80000305,15.1636012,0,0,0,0,0,0,0,0,95.19999695,0,0,0,0,0,0,0,0,0,0,0,0,0,0,0,0,0,4.800000191,0,0,0,0,0,0,0,0,0,0,0,0,0,0,0,0,0,0,0,0,0,0,0,0,0,0,0,0,0,0,0,0,0,0,0,0,0,799.85
1985,Impregnation,0.300000012,0.050000001,6,1.013000011,0.1,100,21.60000038,,32.59999847,37.59999847,70.19999695,15.16319961,0,0,0,0,0,0,0,0,0,0,0,0,0,0,0,0,0,0,0,0,0,0,0,0,0,0,90,10,0,0,0,0,0,0,0,0,0,0,0,0,0,0,0,0,0,0,0,0,0,0,0,0,0,0,0,0,0,0,0,0,0,0,0,0,799.85
2010,Physical mixing,0.8,0.2,4,1,0.020084085,,26.5,,28.6,28.6,57.2,15.158,0,0,0,0,0,0,0,0,95.23809524,0,0,0,0,0,0,0,0,0,0,0,0,0,0,0,0,0,4.761904762,0,0,0,0,0,0,0,0,0,0,0,0,0,0,0,0,0,0,0,0,0,0,0,0,0,0,0,0,0,0,0,0,0,0,0,0,0,800
2010,Precipitation,0.8,0.2,4,1,0.020084085,,26.5,,28.6,28.6,57.2,15.158,0,0,0,0,0,0,0,0,95.23809524,0,0,0,0,0,0,0,0,0,0,0,0,0,0,0,0,0,4.761904762,0,0,0,0,0,0,0,0,0,0,0,0,0,0,0,0,0,0,0,0,0,0,0,0,0,0,0,0,0,0,0,0,0,0,0,0,0,800
2014,Impregnation,0.8,0.2,4,1,1.5,,24.8,,,,61.1,15.1528,0,0,0,0,0,0,0,0,0,0,0,0,0,0,0,0,0,0,0,0,0,0,0,0,0,0,0,15.02152112,0,80.19461203,0,0,0,0,0,0,0,0,0,0,0,0,0,0,0,0,0,0,4.783866855,0,0,0,0,0,0,0,0,0,0,0,0,0,0,0,700
2013,Sol-gel,0.533333333,0.266666667,2,1,0.18,,29.8,49.2,36.3,14.5,50.8,15.1384,0,0,0,0,0,0,0,0,0,0,0,0,0,0,0,0,0,0,0,0,0,0,0,0,0,0,0,0,0,96.34851848,1.519877127,0,1.421069594,0,0,0,0,0,0,0,0,0,0,0,0,0,0,0,0,0,0,0,0,0,0,0,0,0,0,0.710534797,0,0,0,0,849.85
2014,n.a.,0.833333333,0.166666667,5,1,0.051378875,,23.68421,,,,63.85965,15.12465361,0,0,0,0,0,0,0,0,0,0,0,0,0,0,0,0,0,0,0,0,0,0,0,0,0,0,0,0,0,0,2.098362,0,1.23904,0,0,0,0,0,0,0,0,0,0,0,0,0,0,96.04308,0,0,0,0,0,0,0,0,0,0,0,0.61952,0,0,0,0,870
1986,n.a.,0.027000001,0.014,1.928570986,1.013000011,2.4,,36,,,,42,15.12,0,0,0,0,98,0,0,0,0,0,0,0,0,0,0,0,0,0,0,0,0,0,0,0,0,0,0,0,0,0,0,0,2,0,0,0,0,0,0,0,0,0,0,0,0,0,0,0,0,0,0,0,0,0,0,0,0,0,0,0,0,0,0,0,799.85
1988,n.a.,0.082999997,0.041999999,1.976189971,1,5.2,56,28,,29,25,54,15.12,0,0,0,0,0,0,0,0,0,0,0,0,0,0,0,0,0,0,0,0,0,0,0,0,0,0,0,2.099999905,0,0,0,0,0,0,0,0,0,0,0,0,0,0,0,0,0,0,0,0,0,0,0,0,0,0,0,0,0,0,0,0,0,0,97.90000153,0,749.85
1991,n.a.,0.275999993,0.131999999,2.090909004,1.013000011,0.48,58,27,44,26,30,56,15.12,0,0,0,0,0,0,0,0,0,0,0,0,0,0,0,0,0,0,0,0,0,0,0,0,0,0,0,27,0,72.90000153,0,0,0,0,0,0,0,0,0,0,0,0,0,0,0,0,0,0,0,0,0,0,0,0,0,0,0,0,0,0,0,0,0.100000001,0,804.85
2010,Physical mixing,0.8,0.2,4,1,0.020084085,,26.7,,29.64761905,26.95238095,56.6,15.1122,0,0,0,0,0,0,0,0,95.23809524,0,0,0,0,0,0,0,0,0,0,0,0,0,0,0,0,0,4.761904762,0,0,0,0,0,0,0,0,0,0,0,0,0,0,0,0,0,0,0,0,0,0,0,0,0,0,0,0,0,0,0,0,0,0,0,0,0,800
2010,Physical mixing,0.8,0.2,4,1,0.020084085,,26.7,,28.3,28.3,56.6,15.1122,0,0,0,0,0,0,0,0,95.23809524,0,0,0,0,0,0,0,0,0,0,0,0,0,0,0,0,0,4.761904762,0,0,0,0,0,0,0,0,0,0,0,0,0,0,0,0,0,0,0,0,0,0,0,0,0,0,0,0,0,0,0,0,0,0,0,0,0,800
2010,Impregnation,,,3,1,0.0419203,,22.45033,,47.93566,19.37718,67.31284,15.11195471,0,0,0,0,0,0,0,0,0,0,3.70235,0,0,0,0,0,0,0,0,0,0,0,0,0,0,0,0,0,0,0,2.3603,0,2.2067,0,0,0,0,0,0,0,0,0,0,0,0,0,0,90.6273,0,0,0,0,0,0,0,0,0,0,0,1.10335,0,0,0,0,860
2015,Precipitation,0.75,0.25,3,1,0.038402458,,33.69863,,,,44.82787579,15.10638,0,0,0,0,0,0,0,0,0,0,0,0,0,0,0,0,0,0,0,0,0,0,0,0,0,0,100,0,0,0,0,0,0,0,0,0,0,0,0,0,0,0,0,0,0,0,0,0,0,0,0,0,0,0,0,0,0,0,0,0,0,0,0,0,750
2014,Microemulsion,0.8,0.2,4,1,1.5,,26,,,,58.1,15.106,0,0,0,0,0,0,0,0,0,0,0,0,0,0,0,0,0,0,0,0,0,0,0,0,0,0,0,15.05524373,0,80.37464517,0,0,0,0,0,0,0,0,0,0,0,0,0,0,0,0,0,0,0,0,0,0,4.570111105,0,0,0,0,0,0,0,0,0,0,0,700
2009,Citric acid method,0.32,0.084,4,1,2.28E-05,92.4,28.5,47,,,53,15.105,0,0,0,0,0,0,0,0,0,0,0,0,0,0,0,0,0,0,0,0,0,0,0,0,0,0,51.33333333,23,0,25.66666667,0,0,0,0,0,0,0,0,0,0,0,0,0,0,0,0,0,0,0,0,0,0,0,0,0,0,0,0,0,0,0,0,0,0,799.85
2017,Sol-gel,0.75,0.25,3,1,0.36,100,32,,32.8969697,14.3030303,47.2,15.104,0,0,0,0,0,0,0,0,0,0,0,0,0,0,0,0,0,0,0,0,0,0,0,0,0,0,0,0,0,0,2.295,0,2.146,0,0,0,0,0,0,0,0,0,0,0,0,0,0,85.041,0,0,0,0,0,0,0,9.449,0,0,0,1.073,0,0,0,0,800
2014,SCS,0.64,0.16,4,1,0.41459,,,,,,0,15.10381,0,0,0,0,0,0,0,0,0,0,2.287218,0,0,0,0,0,0,0,0,0,0,0,0,0,0,0,0,0,0,0,5.832529996,0,4.362387829,0,0,0,0,0,0,0,0,0,0,0,0,0,0,85.33667057,0,0,0,0,0,0,0,0,0,0,0,2.181193915,0,0,0,0,840.5492
1994,Precipitation,0.333000004,0.067000002,4.97014904,1.013000011,0.033,90,26,,,,58,15.08,0,0,0,0,0,0,0,0,0,0,0,0,0,0,0,0,0,0,0,0,0,0,0,0,0,0,100,0,0,0,0,0,0,0,0,0,0,0,0,0,0,0,0,0,0,0,0,0,0,0,0,0,0,0,0,0,0,0,0,0,0,0,0,0,799.85
2019,Impregnation,0.526315789,0.285714286,1.842105263,1,0.387711975,,24.7,39,37.3,23.7,61,15.067,0,0,0,0,0,0,0,0,0,0,0,0,0,0,0,0,0,0,0,0,0,0,0,0,0,0,0,9.619386448,0,0,4.72613689,0,0,0,0,0,0,0,0,0,0,0,0,0,0,0,0,0,0,0,0,0,0,0,0,84.15756694,0,0,0,1.496909724,0,0,0,0,750
2015,SGS,0.677419355,0.322580645,2.1,1,0.024891961,95,43,59,30,5,35,15.05,0,0,0,0,0,0,0,0,0,0,0,0,0,0,0,0,0,0,0,0,0,0,0,0,0,0,0,2.080299563,0,0,2.225920533,0,0,0,0,0,0,0,0,0,0,0,0,0,0,0,0,94.65363012,0,0,0,0,0,0,0,0,0,0,0,1.040149782,0,0,0,0,902
2014,Impregnation,0.8,0.2,4,1,1.5,,23.7,,,,63.4,15.0258,0,0,0,0,0,0,0,0,0,0,0,0,0,0,0,0,0,0,0,0,0,0,0,0,0,0,0,15.05524373,0,80.37464517,0,0,0,0,0,0,0,0,0,0,0,0,0,0,0,0,0,0,0,0,0,0,4.570111105,0,0,0,0,0,0,0,0,0,0,0,700
1996,Impregnation,0.379999995,0.129999995,2.923077106,1.013000011,0.54,,22.89999962,31.60000038,32.90000153,32.70000076,65.60000229,15.02240027,0,0,0,0,37.5,0,0,0,0,0,0,0,0,0,0,0,0,0,0,0,0,0,0,0,0,0,45.79999924,16.70000076,0,0,0,0,0,0,0,0,0,0,0,0,0,0,0,0,0,0,0,0,0,0,0,0,0,0,0,0,0,0,0,0,0,0,0,0,749.85
2015,Impregnation,0.593,0.085,7,1.01325,0.514285714,98.6,27.8,35.7,,,54,15.012,0,0,0,0,0,0,0,0,0,0,0,0,0,0,0,0,0,0,0,0,0,0,0,0,0,0,4.18,0,0,95.81,0,0,0,0,0,0,0,0,0,0,0,0,0,0,0,0,0,0,0,0,0,0,0,0,0,0,0,0,0,0,0,0,0,0,960
2014,Impregnation,0.4,0.2,2,1,0.8,,40.05,,,,37.48,15.01074,0,0,0,0,0,0,0,0,30.3030303,0,0,0,0,0,0,0,0,0,0,0,0,0,0,0,0,0,0,0,0,0,0,0,0,0,0,0,0,0,0,0,0,0,0,0,0,0,0,0,0,0,0,0,0,0,0,0,0,0,0,0,0,0,69.6969697,0,700
2007,Impregnation,0.882000029,0.118000001,7.474575996,1.013000011,0.3,,19,,,,79,15.01,0,0,0,0,0,0,0,0,0,0,0,0,0,0,0,0,0,0,0,0,0,0,0,0,0,0,0,6.5,0,0,4.300000191,0,0,0,0,0,0,0,0,0,0,0,0,0,0,0,0,83.30000305,0,0,0,0,0,0,0,0,0,0,0,5.900000095,0,0,0,0,699.85
2010,Impregnation,,,6,1,0.0428119,99.1,22,31.8,46.3,21.9,68.2,15.004,0,0,0,0,0,0,0,0,0,0,2.27196,0,0,0,0,0,0,0,0,0,0,0,0,0,0,0,0,0,0,0,2.31744,0,2.16664,0,0,0,0,0,0,0,0,0,0,0,0,0,0,92.16064,0,0,0,0,0,0,0,0,0,0,0,1.08332,0,0,0,0,840
2013,Impregnation,,,6,1,0.318,99.1,22,31.8,46.3,21.9,68.2,15.004,0,0,0,0,0,0,0,0,0,0,2.247009,0,0,0,0,0,0,0,0,0,0,0,0,0,0,0,0,0,0,0,2.292343,0,2.143094,0,0,0,0,0,0,0,0,0,0,0,0,0,0,92.24601,0,0,0,0,0,0,0,0,0,0,0,1.071547,0,0,0,0,839.85
2008,n.a.,0.098999999,0.033,3,1.013000011,0.06,50,20,,,,75,15,0,0,0,0,0,0,0,0,0,0,0,0,0,0,0,0,0,0,0,0,0,0,0,0,0,0,79,0,0,0,0,0,0,0,0,0,0,0,0,0,0,0,0,0,0,0,0,0,0,0,21,0,0,0,0,0,0,0,0,0,0,0,0,0,799.85
2014,Sol-gel,0.6875,0.3125,2.2,1,0.015820782,84,30,47,33,17,50,15,0,0,0,0,0,0,0,0,0,0,0,0,0,0,0,0,0,0,0,0,0,0,0,0,0,0,0,0,0,0,2.225920533,0,2.080299563,0,0,0,0,0,0,0,0,0,0,0,0,0,0,94.65363012,0,0,0,0,0,0,0,0,0,0,0,1.040149782,0,0,0,0,848
2014,Sol-gel,0.6875,0.3125,2.2,1,0.045262375,84,30,47,33,17,50,15,0,0,0,0,0,0,0,0,0,0,0,0,0,0,0,0,0,0,0,0,0,0,0,0,0,0,0,0,0,0,2.225920533,0,2.080299563,0,0,0,0,0,0,0,0,0,0,0,0,0,0,94.65363012,0,0,0,0,0,0,0,0,0,0,0,1.040149782,0,0,0,0,847.85
2014,Impregnation,0.4,0.2,2,1,0.8,,39.63,,,,37.85,14.999955,0,0,0,0,0,0,0,0,30.3030303,0,0,0,0,0,0,0,0,0,0,0,0,0,0,0,0,0,0,0,0,0,0,0,0,0,0,0,0,0,0,0,0,0,0,0,0,0,0,0,0,0,0,0,0,0,0,0,0,0,0,0,0,0,69.6969697,0,725
2011,Precipitation,0.416,0.084,5,1,0.25,,25.65407,,,,58.44828,14.99436266,0,0,0,0,0,0,0,0,0,0,0,0,0,0,0,0,0,0,0,0,0,0,0,0,0,0,0,0,0,0,0,0,0,0,0,0,0,0,0,0,0,0,0,0,0,0,0,0,77.45159275,0,22.54840725,0,0,0,0,0,0,0,0,0,0,0,0,0,725
1991,Therm.decomp.,0.287,0.104000002,2.759614944,1.013000011,10,,29.39999962,49,12,39,51,14.99399981,0,0,0,0,0,0,0,0,0,0,0,0,0,0,0,1,0,0,0,0,0,0,0,0,0,0,0,19.79999924,0,79.19999695,0,0,0,0,0,0,0,0,0,0,0,0,0,0,0,0,0,0,0,0,0,0,0,0,0,0,0,0,0,0,0,0,0,0,619.85
2017,SCS,0.5,0.1,5,1,0.157345889,,21.20301,,,,70.71161,14.99298974,0,0,0,0,0,0,0,0,0,0,0,0,0,0,0,0,0,0,0,0,0,0,0,0,0,0,0,0,0,0,4.899776571,0,4.387883718,0,0,0,0,0,0,0,0,0,0,0,0,0,0,83.6756062,0,0,0,0,0,0,0,4.842791653,0,0,0,2.193941859,0,0,0,0,720
2005,Therm.decomp.,0.5,0.100000001,5,1.013000011,0.36,82.5,27.60000038,,28.60000038,25.70000076,54.30000114,14.98680052,0,0,0,0,0,0,0,0,0,0,0,0,0,0,0,0,0,0,0,0,0,0,0,0,0,0,0,15.30000019,0,84.69999695,0,0,0,0,0,0,0,0,0,0,0,0,0,0,0,0,0,0,0,0,0,0,0,0,0,0,0,0,0,0,0,0,0,0,749.85
1993,Sol-gel,0.129999995,0.066500001,1.954887033,1.013000011,0.8,,35,,,,42.79999924,14.97999973,0,0,0,0,0,0,0,0,0,0,0,0,0,0,0,0,0,0,0,0,50,0,0,0,0,0,0,0,0,0,0,0,0,0,0,0,0,0,0,0,0,0,0,0,0,0,0,0,0,50,0,0,0,0,0,0,0,0,0,0,0,0,0,0,699.85
1993,Sol-gel,0.129999995,0.066500001,1.954887033,1.013000011,0.8,,35,,,,42.79999924,14.97999973,0,0,0,0,0,0,0,0,0,0,0,0,0,0,0,0,0,0,0,0,0,0,0,0,0,0,50,0,0,0,0,0,0,0,0,0,0,0,0,0,0,0,0,0,0,0,0,0,0,50,0,0,0,0,0,0,0,0,0,0,0,0,0,0,699.85
2015,SGS,0.62962963,0.37037037,1.7,1,0.023986799,98,44,58,31,3,34,14.96,0,0,0,0,0,0,0,0,0,0,0,0,0,0,0,0,0,0,0,0,0,0,0,0,0,0,0,2.080299563,0,0,2.225920533,0,0,0,0,0,0,0,0,0,0,0,0,0,0,0,0,94.65363012,0,0,0,0,0,0,0,0,0,0,0,1.040149782,0,0,0,0,919
2014,Impregnation,0.4,0.2,2,1,0.8,,41.3,63.8,,,36.2,14.9506,0,0,0,0,0,0,0,0,0,0,0,0,0,0,0,0,0,0,0,0,0,0,0,0,0,0,0,5.540402,0,94.4596,0,0,0,0,0,0,0,0,0,0,0,0,0,0,0,0,0,0,0,0,0,0,0,0,0,0,0,0,0,0,0,0,0,0,749.85
1989,n.a.,0.5,0.100000001,5,1,2.77,,23,,,,65,14.95,0,0,0,0,89.30000305,0,0,0,0,0,0,0,0,0,0,0,0,0,0,0,0,0,0,0,0,0,10.69999981,0,0,0,0,0,0,0,0,0,0,0,0,0,0,0,0,0,0,0,0,0,0,0,0,0,0,0,0,0,0,0,0,0,0,0,0,0,749.85
1995,Impregnation,0.666999996,0.333000004,2.003002882,1.013000011,1.32,,38.79999924,61.5,35.09999847,3.400000095,38.49999857,14.93799915,0,0,0,0,0,0,0,0,0,0,0.300000012,0,0,0,0,0,0,0,0,0,0,0,0,0,0,0,0,15.60000038,0,84.09999847,0,0,0,0,0,0,0,0,0,0,0,0,0,0,0,0,0,0,0,0,0,0,0,0,0,0,0,0,0,0,0,0,0,0,729.85
2010,Impregnation,,,3,1,0.0435584,,22.98013,,44.55764,20.41562,64.97326,14.93093961,0,0,0,0,0,0,0,0,0,0,1.11905,0,0,0,0,0,0,0,0,0,0,0,0,0,0,0,0,0,0,0,2.2829,0,2.13434,0,0,0,0,0,0,0,0,0,0,0,0,0,0,93.39654,0,0,0,0,0,0,0,0,0,0,0,1.06717,0,0,0,0,900
1997,Impregnation,0.5,0.100000001,5,1.013000011,0.04,,23.10000038,35.40000153,26.70000076,37.90000153,64.60000229,14.92260078,0,0,0,0,0,0,0,0,0,0,0,0,0,0,0,0,0,0,0,0,0,0,0,0,0,0,18.20000076,0,0,0,0,0,0,0,0,0,0,0,0,0,0,0,0,0,0,0,0,0,0,0,9.100000381,0,0,0,0,0,0,0,0,0,0,0,0,72.69999695,799.85
1995,Therm.decomp.,0.419999987,0.086999997,4.827586174,1.013000011,1,95.40000153,26.60000038,43.90000153,25.10000038,31,56.10000038,14.92260032,0,0,0,0,0,0,0,0,0,0,0,0,0,0,0,0,0,0,0,0,0,0,0,0,0,0,0,0,0,0,0,0,4.800000191,0,0,0,0,0,0,0,0,0,0,0,0,0,0,0,0,0,0,0,92.80000305,0,0,0,0,0,0,2.400000095,0,0,0,0,779.85
2019,Precipitation,0.6,0.2,3,1,0.18,,35.61873,,25.39003379,16.44943621,41.83947,14.90268785,0,41.66666667,0,0,0,0,0,0,0,0,0,0,0,0,0,0,0,0,0,0,0,0,0,0,0,0,0,58.33333333,0,0,0,0,0,0,0,0,0,0,0,0,0,0,0,0,0,0,0,0,0,0,0,0,0,0,0,0,0,0,0,0,0,0,0,0,800
1989,n.a.,0.136999995,0.059,2.322033882,1,0.04,90,34.79999924,,,,42.79999924,14.89439941,0,0,0,0,100,0,0,0,0,0,0,0,0,0,0,0,0,0,0,0,0,0,0,0,0,0,0,0,0,0,0,0,0,0,0,0,0,0,0,0,0,0,0,0,0,0,0,0,0,0,0,0,0,0,0,0,0,0,0,0,0,0,0,0,799.85
1990,n.a.,0.136999995,0.059,2.322033882,1.013000011,0.04,90,34.79999924,,,,42.79999924,14.89439941,0,0,0,0,100,0,0,0,0,0,0,0,0,0,0,0,0,0,0,0,0,0,0,0,0,0,0,0,0,0,0,0,0,0,0,0,0,0,0,0,0,0,0,0,0,0,0,0,0,0,0,0,0,0,0,0,0,0,0,0,0,0,0,0,799.85
2019,Precipitation,0.4,0.1,4,1,0.03399626,,20.5814,,,,72.36467,14.89366219,0,0,0,0,0,0,0,0,0,0,0,0,0,0,0,0,0,0,0,0,0,0,0,0,0,0,50,0,0,0,0,0,0,0,0,0,0,0,0,0,0,0,0,0,0,0,0,0,0,0,0,0,0,0,0,0,0,0,0,0,0,0,0,50,750
1997,Therm.decomp.,0.889999986,0.109999999,8.090909004,1.013000011,0.018,,20.39999962,,,,73,14.89199972,0,0,0,0,4.699999809,0,0,0,0,0,0,0,0,0,0,0,0,0,0,0,0,0,0,0,0,0,0.899999976,0,0,94.40000153,0,0,0,0,0,0,0,0,0,0,0,0,0,0,0,0,0,0,0,0,0,0,0,0,0,0,0,0,0,0,0,0,0,0,799.85
1991,Sol-gel,0.469999999,0.118000001,3.983051062,1.013000011,0.108,,26.89999962,,26.39999962,28.89999962,55.29999924,14.87569958,0,0,0,0,0,0,0,0,0,0,0,0,0,0,0,0,0,0,0,0,0,0,0,0,0,0,0,14,0,57,0,0,0,0,29,0,0,0,0,0,0,0,0,0,0,0,0,0,0,0,0,0,0,0,0,0,0,0,0,0,0,0,0,0,919.85
2016,Impregnation,0.8,0.2,4,1,1.5,,23.15217,,,,64.23237,14.8711875,0,0,0,0,0,0,0,0,0,0,0,0,0,0,0,0,0,0,0,0,0,0,0,0,0,0,0,15.05524373,0,80.37464517,0,0,0,0,0,0,0,0,0,0,0,0,0,0,0,0,0,0,0,0,0,0,4.570111105,0,0,0,0,0,0,0,0,0,0,0,650
1989,Therm.decomp.,0.079999998,0.039999999,2,1.200000048,0.16,,33,,,,45,14.85,0,0,0,0,0,0,0,0,0,0,18.79999924,0,0,0,0,0,0,0,0,0,0,0,0,0,0,0,0,8.800000191,0,72.40000153,0,0,0,0,0,0,0,0,0,0,0,0,0,0,0,0,0,0,0,0,0,0,0,0,0,0,0,0,0,0,0,0,0,0,749.85
2010,Physical mixing,0.8,0.2,4,1,0.020084085,,27.5,,29.45454545,24.54545455,54,14.85,0,0,0,0,0,0,0,0,95.23809524,0,0,0,0,0,0,0,0,0,0,0,0,0,0,0,0,0,4.761904762,0,0,0,0,0,0,0,0,0,0,0,0,0,0,0,0,0,0,0,0,0,0,0,0,0,0,0,0,0,0,0,0,0,0,0,0,0,750
2011,Solid-phase technique,0.8,0.2,4,1,0.142264286,96,27,38,43,12,55,14.85,0,0,0,0,0,0,0,0,0,0,0,0,0,0,0,0,0,0,0,0,0,0,0,0,0,0,0,2.10216523,0,0,2.249316796,0,0,0,0,0,0,0,0,0,0,0,0,0,0,0,0,94.59743536,0,0,0,0,0,0,0,0,0,0,0,1.051082615,0,0,0,0,938
2015,Impregnation,0.75,0.25,3,1,0.03855,,34.52055,,,,42.93874229,14.82269,0,0,0,0,0,0,0,0,0,0,0,0,0,0,0,0,0,0,0,0,0,0,0,0,0,0,98.52278,0,0,0,0,0,0,0,0,0,0,0,0,0,0,0,0,0,0,0,0,0,0,0,1.47722,0,0,0,0,0,0,0,0,0,0,0,0,0,800
2015,SGS,0.666666667,0.333333333,2,1,0.024430999,99,39,58,34,4,38,14.82,0,0,0,0,0,0,0,0,0,0,0,0,0,0,0,0,0,0,0,0,0,0,0,0,0,0,0,2.080299563,0,0,2.225920533,0,0,0,0,0,0,0,0,0,0,0,0,0,0,0,0,94.65363012,0,0,0,0,0,0,0,0,0,0,0,1.040149782,0,0,0,0,886
1988,n.a.,0.284000009,0.158000007,1.797467947,1.013000011,4.9,,39.40000153,,,,37.59999847,14.81439997,0,0,0,0,0,0,0,0,0,0,0,0,0,0,0,0,0,0,0,0,0,0,0,0,0,0,0,15.19999981,0,84.80000305,0,0,0,0,0,0,0,0,0,0,0,0,0,0,0,0,0,0,0,0,0,0,0,0,0,0,0,0,0,0,0,0,0,0,699.85
2010,Impregnation,0.5,0.105,4.761904762,1,0.13,,20,,47.66548043,26.33451957,74,14.8,0,0,0,0,0,0,0,0,0,0,0,0,0,0,0,0,0,0,0,0,0,0,0,0,0,0,0,0,0,0,0,0,2.085070433,0,0,0,0,0,0,0,0,0,0,0,0,0,0,96.87239435,0,0,0,0,0,0,0,0,0,0,0,1.042535216,0,0,0,0,800
1991,Sol-gel,0.469999999,0.118000001,3.983051062,1.013000011,0.108,,27,,28.89999962,25.89999962,54.79999924,14.79599979,0,0,0,0,0,0,0,0,0,0,0,0,0,0,0,0,0,0,0,0,0,0,0,0,0,0,20,40,0,40,0,0,0,0,0,0,0,0,0,0,0,0,0,0,0,0,0,0,0,0,0,0,0,0,0,0,0,0,0,0,0,0,0,0,919.85
2019,Precipitation,0.6,0.2,3,1,0.18,,34.14286,40.402683,27,16.28572,43.28572,14.77898278,0,20.40816327,0,0,0,0,0,0,0,0,0,0,0,0,0,0,0,0,0,0,0,0,0,0,0,0,0,79.59183673,0,0,0,0,0,0,0,0,0,0,0,0,0,0,0,0,0,0,0,0,0,0,0,0,0,0,0,0,0,0,0,0,0,0,0,0,775
2018,Impregnation,0.5,0.1,5,1,0.162372061,,22.55319,,,,65.48296,14.76849639,0,0,0,0,0,0,0,0,0,0,0,0,0,0,0,0,0,0,0,0,0,0,0,0,0,0,0,0,0,0,4.532473461,0,4.237527941,0,0,0,0,0,0,0,0,0,0,0,0,0,0,89.11123463,0,0,0,0,0,0,0,0,0,0,0,2.118763971,0,0,0,0,800
2010,Impregnation,,,6,1,0.0435584,99.3,22.5,34.4,45,20.6,65.6,14.76,0,0,0,0,0,0,0,0,0,0,1.11905,0,0,0,0,0,0,0,0,0,0,0,0,0,0,0,0,0,0,0,2.2829,0,2.13434,0,0,0,0,0,0,0,0,0,0,0,0,0,0,93.39654,0,0,0,0,0,0,0,0,0,0,0,1.06717,0,0,0,0,840
2013,Impregnation,,,6,1,0.318,99.3,22.5,34.4,45,20.6,65.6,14.76,0,0,0,0,0,0,0,0,0,0,1.106932,0,0,0,0,0,0,0,0,0,0,0,0,0,0,0,0,0,0,0,2.258531,0,2.111482,0,0,0,0,0,0,0,0,0,0,0,0,0,0,93.46731,0,0,0,0,0,0,0,0,0,0,0,1.055741,0,0,0,0,839.85
2015,Impregnation,0.75,0.25,3,1,0.04779945,,32.93261,,,,44.80627257,14.755875,0,0,0,0,0,0,0,0,0,0,0,0,0,0,0,0,0,0,0,0,0,0,0,0,0,30.48628721,69.51371279,0,0,0,0,0,0,0,0,0,0,0,0,0,0,0,0,0,0,0,0,0,0,0,0,0,0,0,0,0,0,0,0,0,0,0,0,0,700
2010,Physical mixing,0.8,0.2,4,1,0.020084085,,28.1,,27.5,25,52.5,14.7525,0,0,0,0,0,0,0,0,95.23809524,0,0,0,0,0,0,0,0,0,0,0,0,0,0,0,0,0,4.761904762,0,0,0,0,0,0,0,0,0,0,0,0,0,0,0,0,0,0,0,0,0,0,0,0,0,0,0,0,0,0,0,0,0,0,0,0,0,800
2019,Sol-gel,0.4,0.1,4,1,0.032967152,,26.94789,,,,54.72527,14.74730556,0,0,0,0,0,0,0,0,10.96491228,0,43.85964912,0,0,0,0,0,0,0,0,0,0,0,0,0,0,0,45.1754386,0,0,0,0,0,0,0,0,0,0,0,0,0,0,0,0,0,0,0,0,0,0,0,0,0,0,0,0,0,0,0,0,0,0,0,0,0,700
2013,Impregnation,0.685714286,0.114285714,6,1,0.9,,22,33,,,67,14.74,0,0,0,0,0,0,0,0,0,0,0,0,0,0,0,0,0,0,0,0,0,0,0,0,0,0,0,0,0,0,1.624329,0,3.622933,0,0,0,0,0,0,0,0,0,0,0,0,0,0,94.07,0,0,0,0,0,0,0,0,0,0,0,0.679744,0,0,0,0,849.85
1998,Therm.decomp.,0.75,0.150000006,5,1.013000011,0.18,99.09999847,29.39999962,,27.79999924,22.29999924,50.09999847,14.72939936,0,0,0,0,0,0,0,0,0,0,0,0,0,0,0,0,0,0,0,0,0,0,0,0,0,0,0,0,0,0,0,0,0,0,50,0,0,0,0,0,0,0,0,0,0,0,0,0,0,0,50,0,0,0,0,0,0,0,0,0,0,0,0,0,749.85
2014,Impregnation,0.8,0.2,4,1,1.5,,23.18255,,,,63.52472,14.72664998,0,0,0,0,0,0,0,0,0,0,0,0,0,0,0,0,0,0,0,0,0,0,0,0,0,0,0,15.02152112,0,80.19461203,0,0,0,0,0,0,0,0,0,0,0,0,0,0,0,0,0,0,4.783866855,0,0,0,0,0,0,0,0,0,0,0,0,0,0,0,675
2014,Impregnation,0.8,0.2,4,1,1.5,,22.77512,,,,64.64115,14.72209948,0,0,0,0,0,0,0,0,0,0,0,0,0,0,0,0,0,0,0,0,0,0,0,0,0,0,0,15.05524373,0,80.37464517,0,0,0,0,0,0,0,0,0,0,0,0,0,0,0,0,0,0,0,0,0,0,4.570111105,0,0,0,0,0,0,0,0,0,0,0,650
1992,n.a.,0.483999997,0.109999999,4.400000095,1.013000011,8.8,,23,31,40,24,64,14.72,0,0,0,0,0,0,0,0,0,0,0,0,0,0,0,0,0,0,0,0,0,0,0,0,0,0,0,17.20000076,0,82.80000305,0,0,0,0,0,0,0,0,0,0,0,0,0,0,0,0,0,0,0,0,0,0,0,0,0,0,0,0,0,0,0,0,0,0,699.85
2018,Pechini method,,,2.4,1,0.010978044,,34.97222,,14.44638831,27.60917169,42.05556,14.70776297,0,0,0,0,50,0,0,0,0,0,40,0,0,0,0,0,0,0,0,0,10,0,0,0,0,0,0,0,0,0,0,0,0,0,0,0,0,0,0,0,0,0,0,0,0,0,0,0,0,0,0,0,0,0,0,0,0,0,0,0,0,0,0,0,799.85
1989,Impregnation,0.136999995,0.059,2.322033882,1,0.04,81,34.20000076,60,,,43,14.70600033,0,0,0,0,100,0,0,0,0,0,0,0,0,0,0,0,0,0,0,0,0,0,0,0,0,0,0,0,0,0,0,0,0,0,0,0,0,0,0,0,0,0,0,0,0,0,0,0,0,0,0,0,0,0,0,0,0,0,0,0,0,0,0,0,799.85
1997,Therm.decomp.,0.889999986,0.109999999,8.090909004,1.013000011,0.018,,18.70000076,,,,78.59999847,14.69820031,0,0,0,0,0,0,0,0,8.300000191,0,0,0,0,0,0,0,0,0,0,0,0,0,0,0,0,0,8.300000191,0,0,83.40000153,0,0,0,0,0,0,0,0,0,0,0,0,0,0,0,0,0,0,0,0,0,0,0,0,0,0,0,0,0,0,0,0,0,0,799.85
2010,Impregnation,,,3,1,0.0419203,,22.45033,,44.07507,21.36611,65.44118,14.69176087,0,0,0,0,0,0,0,0,0,0,3.70235,0,0,0,0,0,0,0,0,0,0,0,0,0,0,0,0,0,0,0,2.3603,0,2.2067,0,0,0,0,0,0,0,0,0,0,0,0,0,0,90.6273,0,0,0,0,0,0,0,0,0,0,0,1.10335,0,0,0,0,900
2010,Impregnation,,,4,1,0.044308,96.2,22.3,34,46.5,19.3,65.8,14.6734,0,0,0,0,0,0,0,0,0,0,0,0,0,0,0,0,0,0,0,0,0,0,0,0,0,0,0,0,0,0,2.24938,0,2.103,0,0,0,0,0,0,0,0,0,0,0,0,0,0,94.59612,0,0,0,0,0,0,0,0,0,0,0,1.0515,0,0,0,0,840
2013,Impregnation,,,4,1,0.318,96.2,22.3,34.2,46.5,19.3,65.8,14.6734,0,0,0,0,0,0,0,0,0,0,0,0,0,0,0,0,0,0,0,0,0,0,0,0,0,0,0,0,0,0,2.225701,0,2.08079,0,0,0,0,0,0,0,0,0,0,0,0,0,0,94.65311,0,0,0,0,0,0,0,0,0,0,0,1.040395,0,0,0,0,839.85
2018,Impregnation,,,2,1,0.108333333,,34.44444,,30.14981,12.4344213,42.5842313,14.6679,0,0,0,0,0,0,0,0,0,0,0,0,0,0,0,0,0,0,0,0,0,0,0,0,0,0,0,0,0,0,14.05126933,0,8.757932713,0,0,0,0,0,0,0,0,0,0,0,0,0,0,72.8118316,0,0,0,0,0,0,0,0,0,0,0,4.378966357,0,0,0,0,700
2018,Impregnation,,,2,1,0.108333333,,32.96296,,35.76779,8.730337595,44.4981276,14.6679,0,0,0,0,0,0,0,0,0,0,0,0,0,0,0,0,0,0,0,0,0,0,0,0,0,0,0,0,0,0,14.05126933,0,8.757932713,0,0,0,0,0,0,0,0,0,0,0,0,0,0,72.8118316,0,0,0,0,0,0,0,0,0,0,0,4.378966357,0,0,0,0,800
2019,Sol-gel,0.4,0.1,4,1,0.031801558,,25.89118,,24.77231,31.82805,56.60036,14.65450109,0,0,0,0,0,0,0,0,0,0,50,0,0,0,0,0,0,0,0,0,0,0,0,0,0,0,50,0,0,0,0,0,0,0,0,0,0,0,0,0,0,0,0,0,0,0,0,0,0,0,0,0,0,0,0,0,0,0,0,0,0,0,0,0,700
2010,Impregnation,,,3,1,0.0440078,,21.5894,,48.57909,19.29524,67.87433,14.6536606,0,0,0,0,0,0,0,0,0,0,0.44365,0,0,0,0,0,0,0,0,0,0,0,0,0,0,0,0,0,0,0,2.26267,0,2.11542,0,0,0,0,0,0,0,0,0,0,0,0,0,0,94.12055,0,0,0,0,0,0,0,0,0,0,0,1.05771,0,0,0,0,860
2017,SCS,0.5,0.1,5,1,0.155062486,,20.64935,,,,70.78947,14.61756542,0,0,0,0,0,0,0,0,0,0,0,0,0,0,0,0,0,0,0,0,0,0,0,0,0,0,0,0,0,0,4.939136387,0,4.423131508,0,0,0,0,0,0,0,0,0,0,0,0,0,0,81.10362579,0,0,0,0,0,0,0,7.322540566,0,0,0,2.211565754,0,0,0,0,700
2014,Impregnation,0.8,0.2,4,1,1.5,,25.1,,,,58.2,14.6082,0,0,0,0,0,0,0,0,0,0,0,0,0,0,0,0,0,0,0,0,0,0,0,0,0,0,0,15.02152112,0,80.19461203,0,0,0,0,0,0,0,0,0,0,0,0,0,0,0,0,0,0,4.783866855,0,0,0,0,0,0,0,0,0,0,0,0,0,0,0,700
2017,Sol-gel,0.03,0.015,2,1,,87.9,36.7,60.2,22.3,17.5,39.8,14.6066,0,0,0,0,0,0,0,0,33.33333333,0,0,0,0,0,0,0,0,0,0,0,0,0,0,0,0,0,0,0,0,0,0,0,0,0,0,0,0,0,0,0,0,0,0,0,0,0,0,0,66.66666667,0,0,0,0,0,0,0,0,0,0,0,0,0,0,0,750
1986,Therm.decomp.,0.469999999,0.107000001,4.392522812,1.013000011,7.6,,23.70000076,,37.5,24.10000038,61.60000038,14.59920056,0,0,0,0,0,0,0,0,0,0,0,0,0,0,0,0,0,0,0,0,0,0,0,0,0,0,0,7,0,93,0,0,0,0,0,0,0,0,0,0,0,0,0,0,0,0,0,0,0,0,0,0,0,0,0,0,0,0,0,0,0,0,0,0,699.85
2019,Hydrothermal treatment,0.72,0.28,2.6,1,0.010273973,,35.28098,,,,41.36808,14.59506403,0,0,0,0,0,0,0,0,0,0,0,0,0,0,0,0,0,0,0,0,0,0,0,0,0,0,100,0,0,0,0,0,0,0,0,0,0,0,0,0,0,0,0,0,0,0,0,0,0,0,0,0,0,0,0,0,0,0,0,0,0,0,0,0,500
2014,n.a.,0.833333333,0.166666667,5,1,0.051378875,,20.4386,,,,71.40351,14.59387779,0,0,0,0,0,0,0,0,0,0,0,0,0,0,0,0,0,0,0,0,0,0,0,0,0,0,0,0,0,0,2.098362,0,1.23904,0,0,0,0,0,0,0,0,0,0,0,0,0,0,96.04308,0,0,0,0,0,0,0,0,0,0,0,0.61952,0,0,0,0,790
2010,Impregnation,,,6,1,0.0419203,99.5,22.1,34,45.1,20.9,66,14.586,0,0,0,0,0,0,0,0,0,0,3.70235,0,0,0,0,0,0,0,0,0,0,0,0,0,0,0,0,0,0,0,2.3603,0,2.2067,0,0,0,0,0,0,0,0,0,0,0,0,0,0,90.6273,0,0,0,0,0,0,0,0,0,0,0,1.10335,0,0,0,0,840
2013,Impregnation,,,6,1,0.318,99.5,22.1,34,45.1,20.9,66,14.586,0,0,0,0,0,0,0,0,0,0,3.660986,0,0,0,0,0,0,0,0,0,0,0,0,0,0,0,0,0,0,0,2.33428,0,2.1823,0,0,0,0,0,0,0,0,0,0,0,0,0,0,90.73128,0,0,0,0,0,0,0,0,0,0,0,1.09115,0,0,0,0,839.85
2010,Impregnation,,,3,1,0.0413283,,21.72186,,46.00536,21.12031,67.12567,14.58094406,0,0,0,0,0,0,0,0,0,0,4.6857,0,0,0,0,0,0,0,0,0,0,0,0,0,0,0,0,0,0,0,2.38976,0,2.23424,0,0,0,0,0,0,0,0,0,0,0,0,0,0,89.57318,0,0,0,0,0,0,0,0,0,0,0,1.11712,0,0,0,0,880
2011,Sol-gel,0.830769231,0.169230769,4.909090909,1,0.035750462,,27,,40.15384615,13.84615385,54,14.58,0,40,0,0,0,0,0,0,0,0,0,0,0,0,0,0,0,0,0,0,0,0,0,0,0,0,0,0,0,0,0,0,0,0,0,0,0,0,0,0,0,0,0,0,0,0,0,0,0,0,60,0,0,0,0,0,0,0,0,0,0,0,0,0,810
2016,Impregnation,,,3,1,0.000265,100,18,19,,,81,14.58,0,0,0,0,0,0,0,0,0,0,0,0,0,0,0,0,0,0,0,0,0,0,0,0,0,0,0,0,0,0,2.225809608,0,2.081131983,0,0,0,0,0,0,0,0,0,0,0,0,0,0,94.65194208,0,0,0,0,0,0,0,0,0,0,0,1.040565992,0,0,0,0,799.85
1998,Therm.decomp.,0.067000002,0.033,2.030303001,1.013000011,0.1,,40.59999847,63.29999924,20.10000038,15.80000019,35.90000057,14.57539968,0,0,0,0,0,0,0,0,100,0,0,0,0,0,0,0,0,0,0,0,0,0,0,0,0,0,0,0,0,0,0,0,0,0,0,0,0,0,0,0,0,0,0,0,0,0,0,0,0,0,0,0,0,0,0,0,0,0,0,0,0,0,0,0,829.85
1988,Impregnation,0.5,0.104999997,4.761905193,1.013000011,1.5,,28.60000038,,,,50.90000153,14.55740063,0,0,0,0,0,0,0,0,0,0,0,0,0,0,0,0,0,0,0,0,0,0,0,0,0,23.79999924,0,0,0,0,0,0,0,0,0,0,0,0,0,76.19999695,0,0,0,0,0,0,0,0,0,0,0,0,0,0,0,0,0,0,0,0,0,0,0,0,774.85
2018,Impregnation,0.714285714,0.285714286,2.5,1,0.145832,,34.37926,,31.80082,10.50477,42.30559,14.54434878,0,0,0,0,0,0,0,0,0,0,0,0,0,0,0,0,0,0,0,0,0,0,0,0,0,0,0,70.69646,0,0,0,0,0,0,0,0,0,0,0,0,0,0,0,0,0,0,0,0,0,29.30354,0,0,0,0,0,0,0,0,0,0,0,0,0,0,850
2016,Impregnation,0.8,0.2,4,1,1.5,,22.93478,,,,63.40249,14.5412216,0,0,0,0,0,0,0,0,0,0,0,0,0,0,0,0,0,0,0,0,0,0,0,0,0,0,0,15.05524373,0,80.37464517,0,0,0,0,0,0,0,0,0,0,0,0,0,0,0,0,0,0,0,0,0,0,4.570111105,0,0,0,0,0,0,0,0,0,0,0,700
2018,Impregnation,0.44,0.11,4,1,0.026122,,26.27968,,,,55.32258,14.53859699,0,0,0,0,12.67749,0,0,0,0,0,0,0,0,0,0,0,0,0,0,0,0,0,0,0,0,0,0,0,0,0,0,0,0,0,0,0,0,0,0,0,0,0,0,0,0,0,0,0,0,0,0,0,0,0,0,0,0,0,0,0,87.32251,0,0,0,750
2010,Impregnation,,,3,1,0.0419203,,21.85431,,45.52279,20.9478,66.47059,14.5266888,0,0,0,0,0,0,0,0,0,0,3.70235,0,0,0,0,0,0,0,0,0,0,0,0,0,0,0,0,0,0,0,2.3603,0,2.2067,0,0,0,0,0,0,0,0,0,0,0,0,0,0,90.6273,0,0,0,0,0,0,0,0,0,0,0,1.10335,0,0,0,0,880
2016,Impregnation,0.8,0.2,4,1,0.051813472,,24,39.5,33.5,27,60.5,14.52,0,0,0,0,0,0,0,0,0,0,0,0,0,0,0,0,0,0,0,0,0,0,0,0,0,0,0,0,0,0,2.225972071,0,2.081119488,0,0,0,0,0,0,0,0,0,0,0,0,0,0,94.6523487,0,0,0,0,0,0,0,0,0,0,0,1.040559744,0,0,0,0,774.85
1997,Therm.decomp.,0.889999986,0.109999999,8.090909004,1.013000011,0.018,,20.39999962,,,,71.09999847,14.50439942,0,0,0,0,0,0,0,0,4.699999809,0,0,0,0,0,0,0,0,0,0,0,0,0,0,0,0,0,1.799999952,0,0,93.5,0,0,0,0,0,0,0,0,0,0,0,0,0,0,0,0,0,0,0,0,0,0,0,0,0,0,0,0,0,0,0,0,0,0,799.85
1995,Impregnation,0.899999976,0.100000001,9,1.013000011,0.06,,18.5,,,,78.40000153,14.50400028,0,0,0,0,0,0,0,0,50,0,0,0,0,0,0,0,0,0,0,0,0,0,0,0,0,0,33.29999924,0,0,0,0,0,0,0,0,0,0,0,0,0,0,0,0,0,0,0,0,0,0,0,16.70000076,0,0,0,0,0,0,0,0,0,0,0,0,0,799.85
2017,SCS,0.5,0.1,5,1,0.150398032,,20.98039,,,,69.01961,14.48058335,0,0,0,0,0,0,0,0,0,0,0,0,0,0,0,0,0,0,0,0,0,0,0,0,0,0,0,0,0,0,11.11689002,0,4.47996536,0,0,0,0,0,0,0,0,0,0,0,0,0,0,76.66936224,0,0,0,0,0,0,0,5.493799706,0,0,0,2.23998268,0,0,0,0,700
2010,Impregnation,,,3,1,0.0435584,,22.31788,,48.41823,16.46145,64.87968,14.47976913,0,0,0,0,0,0,0,0,0,0,1.11905,0,0,0,0,0,0,0,0,0,0,0,0,0,0,0,0,0,0,0,2.2829,0,2.13434,0,0,0,0,0,0,0,0,0,0,0,0,0,0,93.39654,0,0,0,0,0,0,0,0,0,0,0,1.06717,0,0,0,0,860
2017,SCS,0.5,0.1,5,1,0.157345889,,20.32258,,,,71.23506,14.47680206,0,0,0,0,0,0,0,0,0,0,0,0,0,0,0,0,0,0,0,0,0,0,0,0,0,0,0,0,0,0,4.899776571,0,4.387883718,0,0,0,0,0,0,0,0,0,0,0,0,0,0,83.6756062,0,0,0,0,0,0,0,4.842791653,0,0,0,2.193941859,0,0,0,0,700
2010,Physical mixing,0.8,0.2,4,1,0.020084085,,26.9,,29.34545455,24.45454545,53.8,14.4722,0,0,0,0,0,0,0,0,95.23809524,0,0,0,0,0,0,0,0,0,0,0,0,0,0,0,0,0,4.761904762,0,0,0,0,0,0,0,0,0,0,0,0,0,0,0,0,0,0,0,0,0,0,0,0,0,0,0,0,0,0,0,0,0,0,0,0,0,800
2019,Hydrothermal treatment,0.72,0.28,2.6,1,0.010273973,,35.14136,,,,41.16449,14.46576162,0,0,0,0,0,0,0,0,0,0,0,0,0,0,0,0,0,0,0,0,0,0,0,0,0,0,100,0,0,0,0,0,0,0,0,0,0,0,0,0,0,0,0,0,0,0,0,0,0,0,0,0,0,0,0,0,0,0,0,0,0,0,0,0,450
2018,Impregnation,0.867867868,0.117117117,7.41025641,1,0.066331,99.4695,18.91192,,54.81148,21.66667,76.47815,14.46348655,0.569327076,0,0,0,0,0,0,0,0,0,0,0,0,0,0,0,0,0,0,0,0,0,0,0,0,0,0,0,0,0,2.124458388,0,2.090749149,0,0,0,0,0,0,0,0,0,0,0,0,0,0,94.17009081,0,0,0,0,0,0,0,0,0,0,0,1.045374574,0,0,0,0,800
2017,SCS,,,3,1,0.157345889,,24.47368,,,,59.09774,14.46339177,0,0,0,0,0,0,0,0,0,0,0,0,0,0,0,0,0,0,0,0,0,0,0,0,0,0,0,0,0,0,4.899776571,0,4.387883718,0,0,0,0,0,0,0,0,0,0,0,0,0,0,83.6756062,0,0,0,0,0,0,0,4.842791653,0,0,0,2.193941859,0,0,0,0,700
2011,Impregnation,0.342857143,0.057142857,6,0.4,0.252012601,93.4,20.2,28.4,,,71.6,14.4632,0,0,0,0,0,0,0,0,0,0,0,0,0,0,0,0,0,0,0,0,0,0,0,0,0,0,0,0,0,0,1.624329,0,3.622933,0,0,0,0,0,0,0,0,0,0,0,0,0,0,94.07,0,0,0,0,0,0,0,0,0,0,0,0.679744,0,0,0,0,700
2017,SCS,0.5,0.1,5,1,0.157345889,,20.69549,,,,69.81274,14.44808863,0,0,0,0,0,0,0,0,0,0,0,0,0,0,0,0,0,0,0,0,0,0,0,0,0,0,0,0,0,0,4.899776571,0,4.387883718,0,0,0,0,0,0,0,0,0,0,0,0,0,0,83.6756062,0,0,0,0,0,0,0,4.842791653,0,0,0,2.193941859,0,0,0,0,700
