Repository: TaniikeLaboratory/Catalyst-Phylogenetic-Tree

File: input/DRM.csv (part 6 of 21)
year,Incipient to wetness impregnation,Wet impregnation,Co-impregnation,Co-precipitation,Sol-gel,Sequential impregnation, calcTemperature (oC),calc Time (h),red Temperature  (oC),red Time (h),red H2 %,Co,Ba,Ca,Cu,Ce,Mn,La,Ni,Pt,Mg,Ir,Au,K,Li,Ru,Rh,Pd,Sr,Y,Zr,Al,Si,Ti,Pr,V,react Temperature (C),reac CH4 %vol,reac CO2 %vol,reac Ar %vol,reac N2 %vol,reac He %vol,GHSV (mgmin/mL),Time on stream (min),CH4 Conversion
2010,0,1,0,0,0,0,900,12,850,2.5,42.85714286,0,0,0,0,0,0,0,12.201609,0,0,0,0,0,0,0,0,0,0,0,0,87.798391,0,0,0,0,800,50,50,0,0,0,1,60,59.8
2010,0,1,0,0,0,0,900,12,850,2.5,42.85714286,0,0,0,0,0,0,0,12.201609,0,0,0,0,0,0,0,0,0,0,0,0,87.798391,0,0,0,0,900,50,50,0,0,0,1,60,82.1
2010,0,1,0,0,0,0,900,12,850,2.5,42.85714286,0,0,0,0,0,0,0,17.2500233,0,0,0,0,0,0,0,0,0,0,0,0,82.7499767,0,0,0,0,600,50,50,0,0,0,1,60,5.3
2010,0,1,0,0,0,0,900,12,850,2.5,42.85714286,0,0,0,0,0,0,0,17.2500233,0,0,0,0,0,0,0,0,0,0,0,0,82.7499767,0,0,0,0,700,50,50,0,0,0,1,60,16.3
2010,0,1,0,0,0,0,900,12,850,2.5,42.85714286,0,0,0,0,0,0,0,17.2500233,0,0,0,0,0,0,0,0,0,0,0,0,82.7499767,0,0,0,0,800,50,50,0,0,0,1,60,49.7
2010,0,1,0,0,0,0,900,12,850,2.5,42.85714286,0,0,0,0,0,0,0,17.2500233,0,0,0,0,0,0,0,0,0,0,0,0,82.7499767,0,0,0,0,900,50,50,0,0,0,1,60,70.2
2010,0,1,0,0,0,0,900,12,850,2.5,42.85714286,0,0,0,0,0,0,0,7.9916729,0,0,0,0,0,0,0,0,0,0,0,0,92.0083271,0,0,0,0,800,50,50,0,0,0,1,60,80
2010,0,1,0,0,0,0,900,12,850,2.5,42.85714286,0,0,0,0,0,0,0,7.9916729,0,0,0,0,0,0,0,0,0,0,0,0,92.0083271,0,0,0,0,800,50,50,0,0,0,1,120,79.7541
2010,0,1,0,0,0,0,900,12,850,2.5,42.85714286,0,0,0,0,0,0,0,7.9916729,0,0,0,0,0,0,0,0,0,0,0,0,92.0083271,0,0,0,0,800,50,50,0,0,0,1,180,79.5082
2010,0,1,0,0,0,0,900,12,850,2.5,42.85714286,0,0,0,0,0,0,0,7.9916729,0,0,0,0,0,0,0,0,0,0,0,0,92.0083271,0,0,0,0,800,50,50,0,0,0,1,240,79.0984
2010,0,1,0,0,0,0,900,12,850,2.5,42.85714286,0,0,0,0,0,0,0,7.9916729,0,0,0,0,0,0,0,0,0,0,0,0,92.0083271,0,0,0,0,800,50,50,0,0,0,1,300,78.6885
2010,0,1,0,0,0,0,900,12,850,2.5,42.85714286,0,0,0,0,0,0,0,7.9916729,0,0,0,0,0,0,0,0,0,0,0,0,92.0083271,0,0,0,0,800,50,50,0,0,0,1,360,78.3607
2010,0,1,0,0,0,0,900,12,850,2.5,42.85714286,0,0,0,0,0,0,0,7.9916729,0,0,0,0,0,0,0,0,0,0,0,0,92.0083271,0,0,0,0,800,50,50,0,0,0,1,420,78.1148
2010,0,1,0,0,0,0,900,12,850,2.5,42.85714286,0,0,0,0,0,0,0,7.9916729,0,0,0,0,0,0,0,0,0,0,0,0,92.0083271,0,0,0,0,800,50,50,0,0,0,1,480,77.7869
2010,0,1,0,0,0,0,900,12,850,2.5,42.85714286,0,0,0,0,0,0,0,7.9916729,0,0,0,0,0,0,0,0,0,0,0,0,92.0083271,0,0,0,0,800,50,50,0,0,0,1,540,77.2951
2010,0,1,0,0,0,0,900,12,850,2.5,42.85714286,0,0,0,0,0,0,0,7.9916729,0,0,0,0,0,0,0,0,0,0,0,0,92.0083271,0,0,0,0,800,50,50,0,0,0,1,600,76.9672
2010,0,1,0,0,0,0,900,12,850,2.5,42.85714286,0,0,0,0,0,0,0,7.9916729,0,0,0,0,0,0,0,0,0,0,0,0,92.0083271,0,0,0,0,800,50,50,0,0,0,1,660,76.5574
2010,0,1,0,0,0,0,900,12,850,2.5,42.85714286,0,0,0,0,0,0,0,7.9916729,0,0,0,0,0,0,0,0,0,0,0,0,92.0083271,0,0,0,0,800,50,50,0,0,0,1,720,76.2295
2010,0,1,0,0,0,0,900,12,850,2.5,42.85714286,0,0,0,0,0,0,0,7.9916729,0,0,0,0,0,0,0,0,0,0,0,0,92.0083271,0,0,0,0,800,50,50,0,0,0,1,780,75.8197
2010,0,1,0,0,0,0,900,12,850,2.5,42.85714286,0,0,0,0,0,0,0,7.9916729,0,0,0,0,0,0,0,0,0,0,0,0,92.0083271,0,0,0,0,800,50,50,0,0,0,1,840,75.7377
2010,0,1,0,0,0,0,900,12,850,2.5,42.85714286,0,0,0,0,0,0,0,7.9916729,0,0,0,0,0,0,0,0,0,0,0,0,92.0083271,0,0,0,0,800,50,50,0,0,0,1,900,75.5738
2010,0,1,0,0,0,0,900,12,850,2.5,42.85714286,0,0,0,0,0,0,0,7.9916729,0,0,0,0,0,0,0,0,0,0,0,0,92.0083271,0,0,0,0,800,50,50,0,0,0,1,960,75.3279
2010,0,1,0,0,0,0,900,12,850,2.5,42.85714286,0,0,0,0,0,0,0,7.9916729,0,0,0,0,0,0,0,0,0,0,0,0,92.0083271,0,0,0,0,800,50,50,0,0,0,1,1020,75.1639
2010,0,1,0,0,0,0,900,12,850,2.5,42.85714286,0,0,0,0,0,0,0,7.9916729,0,0,0,0,0,0,0,0,0,0,0,0,92.0083271,0,0,0,0,800,50,50,0,0,0,1,1080,74.1803
2010,0,1,0,0,0,0,900,12,850,2.5,42.85714286,0,0,0,0,0,0,0,7.9916729,0,0,0,0,0,0,0,0,0,0,0,0,92.0083271,0,0,0,0,800,50,50,0,0,0,1,1140,73.6885
2010,0,1,0,0,0,0,900,12,850,2.5,42.85714286,0,0,0,0,0,0,0,7.9916729,0,0,0,0,0,0,0,0,0,0,0,0,92.0083271,0,0,0,0,800,50,50,0,0,0,1,1200,72.9508
2012,0,1,0,0,0,0,500,2,700,2,100,0,0,0,0,0,0,0,4.9533458,0,0,0,0,0,0,0,0,0,0,0,0,95.0466542,0,0,0,0,500,45.45454545,45.45454545,0,9.090909091,0,22.72727273,60,12.479
2012,0,1,0,0,0,0,600,2,700,2,100,0,0,0,0,0,0,0,4.9533458,0,0,0,0,0,0,0,0,0,0,0,0,95.0466542,0,0,0,0,500,45.45454545,45.45454545,0,9.090909091,0,22.72727273,60,13.5187
2012,0,1,0,0,0,0,700,2,700,2,100,0,0,0,0,0,0,0,4.9533458,0,0,0,0,0,0,0,0,0,0,0,0,95.0466542,0,0,0,0,500,45.45454545,45.45454545,0,9.090909091,0,22.72727273,60,13.0457
2012,0,1,0,0,0,0,800,2,700,2,100,0,0,0,0,0,0,0,4.9533458,0,0,0,0,0,0,0,0,0,0,0,0,95.0466542,0,0,0,0,500,45.45454545,45.45454545,0,9.090909091,0,22.72727273,60,12.5738
2012,0,1,0,0,0,0,900,2,700,2,100,0,0,0,0,0,0,0,4.9533458,0,0,0,0,0,0,0,0,0,0,0,0,95.0466542,0,0,0,0,500,45.45454545,45.45454545,0,9.090909091,0,22.72727273,60,13.6134
2012,0,1,0,0,0,0,500,2,700,2,100,0,0,0,0,0,0,0,4.9533458,0,0,0,0,0,0,0,0,0,0,0,0,95.0466542,0,0,0,0,600,45.45454545,45.45454545,0,9.090909091,0,22.72727273,60,31.7637
2012,0,1,0,0,0,0,600,2,700,2,100,0,0,0,0,0,0,0,4.9533458,0,0,0,0,0,0,0,0,0,0,0,0,95.0466542,0,0,0,0,600,45.45454545,45.45454545,0,9.090909091,0,22.72727273,60,34.6951
2012,0,1,0,0,0,0,700,2,700,2,100,0,0,0,0,0,0,0,4.9533458,0,0,0,0,0,0,0,0,0,0,0,0,95.0466542,0,0,0,0,600,45.45454545,45.45454545,0,9.090909091,0,22.72727273,60,33.0887
2012,0,1,0,0,0,0,800,2,700,2,100,0,0,0,0,0,0,0,4.9533458,0,0,0,0,0,0,0,0,0,0,0,0,95.0466542,0,0,0,0,600,45.45454545,45.45454545,0,9.090909091,0,22.72727273,60,31.8595
2012,0,1,0,0,0,0,900,2,700,2,100,0,0,0,0,0,0,0,4.9533458,0,0,0,0,0,0,0,0,0,0,0,0,95.0466542,0,0,0,0,600,45.45454545,45.45454545,0,9.090909091,0,22.72727273,60,32.521
2012,0,1,0,0,0,0,500,2,700,2,100,0,0,0,0,0,0,0,4.9533458,0,0,0,0,0,0,0,0,0,0,0,0,95.0466542,0,0,0,0,700,45.45454545,45.45454545,0,9.090909091,0,22.72727273,60,62.0168
2012,0,1,0,0,0,0,600,2,700,2,100,0,0,0,0,0,0,0,4.9533458,0,0,0,0,0,0,0,0,0,0,0,0,95.0466542,0,0,0,0,700,45.45454545,45.45454545,0,9.090909091,0,22.72727273,60,65.3254
2012,0,1,0,0,0,0,700,2,700,2,100,0,0,0,0,0,0,0,4.9533458,0,0,0,0,0,0,0,0,0,0,0,0,95.0466542,0,0,0,0,700,45.45454545,45.45454545,0,9.090909091,0,22.72727273,60,62.9627
2012,0,1,0,0,0,0,800,2,700,2,100,0,0,0,0,0,0,0,4.9533458,0,0,0,0,0,0,0,0,0,0,0,0,95.0466542,0,0,0,0,700,45.45454545,45.45454545,0,9.090909091,0,22.72727273,60,64.0023
2012,0,1,0,0,0,0,900,2,700,2,100,0,0,0,0,0,0,0,4.9533458,0,0,0,0,0,0,0,0,0,0,0,0,95.0466542,0,0,0,0,700,45.45454545,45.45454545,0,9.090909091,0,22.72727273,60,66.9328
2012,0,1,0,0,0,0,500,2,700,2,100,0,0,0,0,0,0,0,4.9533458,0,0,0,0,0,0,0,0,0,0,0,0,95.0466542,0,0,0,0,800,45.45454545,45.45454545,0,9.090909091,0,22.72727273,60,79.4118
2012,0,1,0,0,0,0,600,2,700,2,100,0,0,0,0,0,0,0,4.9533458,0,0,0,0,0,0,0,0,0,0,0,0,95.0466542,0,0,0,0,800,45.45454545,45.45454545,0,9.090909091,0,22.72727273,60,77.8044
2012,0,1,0,0,0,0,700,2,700,2,100,0,0,0,0,0,0,0,4.9533458,0,0,0,0,0,0,0,0,0,0,0,0,95.0466542,0,0,0,0,800,45.45454545,45.45454545,0,9.090909091,0,22.72727273,60,78.845
2012,0,1,0,0,0,0,800,2,700,2,100,0,0,0,0,0,0,0,4.9533458,0,0,0,0,0,0,0,0,0,0,0,0,95.0466542,0,0,0,0,800,45.45454545,45.45454545,0,9.090909091,0,22.72727273,60,80.2628
2012,0,1,0,0,0,0,900,2,700,2,100,0,0,0,0,0,0,0,4.9533458,0,0,0,0,0,0,0,0,0,0,0,0,95.0466542,0,0,0,0,800,45.45454545,45.45454545,0,9.090909091,0,22.72727273,60,86.5966
2012,0,1,0,0,0,0,900,2,700,2,100,0,0,0,0,0,0,0,4.9533458,0,0,0,0,0,0,0,0,0,0,0,0,95.0466542,0,0,0,0,700,45.45454545,45.45454545,0,9.090909091,0,22.72727273,30,73.7
2012,0,1,0,0,0,0,600,2,700,2,100,0,0,0,0,0,0,0,4.9533458,0,0,0,0,0,0,0,0,0,0,0,0,95.0466542,0,0,0,0,700,45.45454545,45.45454545,0,9.090909091,0,22.72727273,30,70.3
2012,0,1,0,0,0,0,900,2,700,2,100,0,0,0,0,0,0,0,4.9533458,0,0,0,0,0,0,0,0,0,0,0,0,95.0466542,0,0,0,0,500,45.45454545,45.45454545,0,9.090909091,0,22.72727273,30,13.8
2012,0,1,0,0,0,0,600,2,700,2,100,0,0,0,0,0,0,0,4.9533458,0,0,0,0,0,0,0,0,0,0,0,0,95.0466542,0,0,0,0,500,45.45454545,45.45454545,0,9.090909091,0,22.72727273,30,10.8
2012,0,1,0,0,0,0,900,2,700,2,100,0,0,0,0,0,0,0,4.9533458,0,0,0,0,0,0,0,0,0,0,0,0,95.0466542,0,0,0,0,700,45.45454545,45.45454545,0,9.090909091,0,22.72727273,540,73
2012,0,1,0,0,0,0,600,2,700,2,100,0,0,0,0,0,0,0,4.9533458,0,0,0,0,0,0,0,0,0,0,0,0,95.0466542,0,0,0,0,700,45.45454545,45.45454545,0,9.090909091,0,22.72727273,540,68
2012,0,1,0,0,0,0,900,2,700,2,100,0,0,0,0,0,0,0,4.9533458,0,0,0,0,0,0,0,0,0,0,0,0,95.0466542,0,0,0,0,500,45.45454545,45.45454545,0,9.090909091,0,22.72727273,540,11.2
2012,0,1,0,0,0,0,600,2,700,2,100,0,0,0,0,0,0,0,4.9533458,0,0,0,0,0,0,0,0,0,0,0,0,95.0466542,0,0,0,0,500,45.45454545,45.45454545,0,9.090909091,0,22.72727273,540,9.3
2012,0,1,0,0,0,0,900,2,0,0,0,0,0,0,0,0,0,0,4.9533458,0,0,0,0,0,0,0,0,0,0,0,0,95.0466542,0,0,0,0,500,45.45454545,45.45454545,0,9.090909091,0,22.72727273,60,0
2012,0,1,0,0,0,0,900,2,0,0,0,0,0,0,0,0,0,0,4.9533458,0,0,0,0,0,0,0,0,0,0,0,0,95.0466542,0,0,0,0,600,45.45454545,45.45454545,0,9.090909091,0,22.72727273,60,0
2012,0,1,0,0,0,0,900,2,0,0,0,0,0,0,0,0,0,0,4.9533458,0,0,0,0,0,0,0,0,0,0,0,0,95.0466542,0,0,0,0,700,45.45454545,45.45454545,0,9.090909091,0,22.72727273,60,29.2208
2012,0,1,0,0,0,0,900,2,0,0,0,0,0,0,0,0,0,0,4.9533458,0,0,0,0,0,0,0,0,0,0,0,0,95.0466542,0,0,0,0,800,45.45454545,45.45454545,0,9.090909091,0,22.72727273,60,53.3766
2012,0,1,0,0,0,0,900,2,500,2,100,0,0,0,0,0,0,0,4.9533458,0,0,0,0,0,0,0,0,0,0,0,0,95.0466542,0,0,0,0,500,45.45454545,45.45454545,0,9.090909091,0,22.72727273,60,0
2012,0,1,0,0,0,0,900,2,500,2,100,0,0,0,0,0,0,0,4.9533458,0,0,0,0,0,0,0,0,0,0,0,0,95.0466542,0,0,0,0,600,45.45454545,45.45454545,0,9.090909091,0,22.72727273,60,0
2012,0,1,0,0,0,0,900,2,500,2,100,0,0,0,0,0,0,0,4.9533458,0,0,0,0,0,0,0,0,0,0,0,0,95.0466542,0,0,0,0,700,45.45454545,45.45454545,0,9.090909091,0,22.72727273,60,35.4545
2012,0,1,0,0,0,0,900,2,500,2,100,0,0,0,0,0,0,0,4.9533458,0,0,0,0,0,0,0,0,0,0,0,0,95.0466542,0,0,0,0,800,45.45454545,45.45454545,0,9.090909091,0,22.72727273,60,59.2208
2012,0,1,0,0,0,0,900,2,600,2,100,0,0,0,0,0,0,0,4.9533458,0,0,0,0,0,0,0,0,0,0,0,0,95.0466542,0,0,0,0,500,45.45454545,45.45454545,0,9.090909091,0,22.72727273,60,0
2012,0,1,0,0,0,0,900,2,600,2,100,0,0,0,0,0,0,0,4.9533458,0,0,0,0,0,0,0,0,0,0,0,0,95.0466542,0,0,0,0,600,45.45454545,45.45454545,0,9.090909091,0,22.72727273,60,0
2012,0,1,0,0,0,0,900,2,600,2,100,0,0,0,0,0,0,0,4.9533458,0,0,0,0,0,0,0,0,0,0,0,0,95.0466542,0,0,0,0,700,45.45454545,45.45454545,0,9.090909091,0,22.72727273,60,61.5584
2012,0,1,0,0,0,0,900,2,600,2,100,0,0,0,0,0,0,0,4.9533458,0,0,0,0,0,0,0,0,0,0,0,0,95.0466542,0,0,0,0,800,45.45454545,45.45454545,0,9.090909091,0,22.72727273,60,79.0909
2012,0,1,0,0,0,0,900,2,700,2,100,0,0,0,0,0,0,0,4.9533458,0,0,0,0,0,0,0,0,0,0,0,0,95.0466542,0,0,0,0,500,45.45454545,45.45454545,0,9.090909091,0,22.72727273,60,15.974
2012,0,1,0,0,0,0,900,2,700,2,100,0,0,0,0,0,0,0,4.9533458,0,0,0,0,0,0,0,0,0,0,0,0,95.0466542,0,0,0,0,600,45.45454545,45.45454545,0,9.090909091,0,22.72727273,60,32.3377
2012,0,1,0,0,0,0,900,2,700,2,100,0,0,0,0,0,0,0,4.9533458,0,0,0,0,0,0,0,0,0,0,0,0,95.0466542,0,0,0,0,700,45.45454545,45.45454545,0,9.090909091,0,22.72727273,60,67.7922
2012,0,1,0,0,0,0,900,2,700,2,100,0,0,0,0,0,0,0,4.9533458,0,0,0,0,0,0,0,0,0,0,0,0,95.0466542,0,0,0,0,800,45.45454545,45.45454545,0,9.090909091,0,22.72727273,60,86.4935
2012,0,1,0,0,0,0,900,2,800,2,100,0,0,0,0,0,0,0,4.9533458,0,0,0,0,0,0,0,0,0,0,0,0,95.0466542,0,0,0,0,500,45.45454545,45.45454545,0,9.090909091,0,22.72727273,60,12.4675
2012,0,1,0,0,0,0,900,2,800,2,100,0,0,0,0,0,0,0,4.9533458,0,0,0,0,0,0,0,0,0,0,0,0,95.0466542,0,0,0,0,600,45.45454545,45.45454545,0,9.090909091,0,22.72727273,60,31.5584
2012,0,1,0,0,0,0,900,2,800,2,100,0,0,0,0,0,0,0,4.9533458,0,0,0,0,0,0,0,0,0,0,0,0,95.0466542,0,0,0,0,700,45.45454545,45.45454545,0,9.090909091,0,22.72727273,60,67.013
2012,0,1,0,0,0,0,900,2,800,2,100,0,0,0,0,0,0,0,4.9533458,0,0,0,0,0,0,0,0,0,0,0,0,95.0466542,0,0,0,0,800,45.45454545,45.45454545,0,9.090909091,0,22.72727273,60,87.6623
2010,1,0,0,0,0,0,600,2,700,2,97,0,0,0,0,0,0,0,14.8005354,0,0,0,0,0,0,0,0,0,0,0,0,85.1994646,0,0,0,0,400,20,20,0,0,60,2,60,1.80477
2010,1,0,0,0,0,0,600,2,700,2,97,0,0,0,0,0,0,0,14.8005354,0,0,0,0,0,0,0,0,0,0,0,0,85.1994646,0,0,0,0,500,20,20,0,0,60,2,60,10.4088
2010,1,0,0,0,0,0,600,2,700,2,97,0,0,0,0,0,0,0,14.8005354,0,0,0,0,0,0,0,0,0,0,0,0,85.1994646,0,0,0,0,550,20,20,0,0,60,2,60,18.5018
2010,1,0,0,0,0,0,600,2,700,2,97,0,0,0,0,0,0,0,14.8005354,0,0,0,0,0,0,0,0,0,0,0,0,85.1994646,0,0,0,0,600,20,20,0,0,60,2,60,26.4141
2010,1,0,0,0,0,0,600,2,700,2,97,0,0,0,0,0,0,0,14.8005354,0,0,0,0,0,0,0,0,0,0,0,0,85.1994646,0,0,0,0,650,20,20,0,0,60,2,60,39.3799
2010,1,0,0,0,0,0,600,2,700,2,97,0,0,0,0,0,0,0,14.8005354,0,0,0,0,0,0,0,0,0,0,0,0,85.1994646,0,0,0,0,700,20,20,0,0,60,2,60,60.108
2010,1,0,0,0,0,0,600,2,700,2,97,0,0,0,0,0,0,0,14.77422,0.1778002,0,0,0,0,0,0,0,0,0,0,0,85.0479799,0,0,0,0,400,20,20,0,0,60,2,60,2.52708
2010,1,0,0,0,0,0,600,2,700,2,97,0,0,0,0,0,0,0,14.77422,0.1778002,0,0,0,0,0,0,0,0,0,0,0,85.0479799,0,0,0,0,500,20,20,0,0,60,2,60,11.4921
2010,1,0,0,0,0,0,600,2,700,2,97,0,0,0,0,0,0,0,14.77422,0.1778002,0,0,0,0,0,0,0,0,0,0,0,85.0479799,0,0,0,0,550,20,20,0,0,60,2,60,18.321
2010,1,0,0,0,0,0,600,2,700,2,97,0,0,0,0,0,0,0,14.77422,0.1778002,0,0,0,0,0,0,0,0,0,0,0,85.0479799,0,0,0,0,600,20,20,0,0,60,2,60,25.8725
2010,1,0,0,0,0,0,600,2,700,2,97,0,0,0,0,0,0,0,14.77422,0.1778002,0,0,0,0,0,0,0,0,0,0,0,85.0479799,0,0,0,0,650,20,20,0,0,60,2,60,41.3655
2010,1,0,0,0,0,0,600,2,700,2,97,0,0,0,0,0,0,0,14.77422,0.1778002,0,0,0,0,0,0,0,0,0,0,0,85.0479799,0,0,0,0,700,20,20,0,0,60,2,60,60.108
2010,1,0,0,0,0,0,600,2,700,2,97,0,0,0,0,0,0,0,14.5415263,1.7499982,0,0,0,0,0,0,0,0,0,0,0,83.7084756,0,0,0,0,400,20,20,0,0,60,2,60,3.4296
2010,1,0,0,0,0,0,600,2,700,2,97,0,0,0,0,0,0,0,14.5415263,1.7499982,0,0,0,0,0,0,0,0,0,0,0,83.7084756,0,0,0,0,500,20,20,0,0,60,2,60,12.2141
2010,1,0,0,0,0,0,600,2,700,2,97,0,0,0,0,0,0,0,14.5415263,1.7499982,0,0,0,0,0,0,0,0,0,0,0,83.7084756,0,0,0,0,550,20,20,0,0,60,2,60,19.9458
2010,1,0,0,0,0,0,600,2,700,2,97,0,0,0,0,0,0,0,14.5415263,1.7499982,0,0,0,0,0,0,0,0,0,0,0,83.7084756,0,0,0,0,600,20,20,0,0,60,2,60,27.3163
2010,1,0,0,0,0,0,600,2,700,2,97,0,0,0,0,0,0,0,14.5415263,1.7499982,0,0,0,0,0,0,0,0,0,0,0,83.7084756,0,0,0,0,650,20,20,0,0,60,2,60,47.6834
2010,1,0,0,0,0,0,600,2,700,2,97,0,0,0,0,0,0,0,14.5415263,1.7499982,0,0,0,0,0,0,0,0,0,0,0,83.7084756,0,0,0,0,700,20,20,0,0,60,2,60,68.7723
2010,1,0,0,0,0,0,600,2,700,2,97,0,0,0,0,0,0,0,0,2.0477761,0,0,0,0,0,0,0,0,0,0,0,97.9522239,0,0,0,0,400,20,20,0,0,60,2,60,1.80505
2010,1,0,0,0,0,0,600,2,700,2,97,0,0,0,0,0,0,0,0,2.0477761,0,0,0,0,0,0,0,0,0,0,0,97.9522239,0,0,0,0,500,20,20,0,0,60,2,60,7.88198
2010,1,0,0,0,0,0,600,2,700,2,97,0,0,0,0,0,0,0,0,2.0477761,0,0,0,0,0,0,0,0,0,0,0,97.9522239,0,0,0,0,550,20,20,0,0,60,2,60,15.4329
2010,1,0,0,0,0,0,600,2,700,2,97,0,0,0,0,0,0,0,0,2.0477761,0,0,0,0,0,0,0,0,0,0,0,97.9522239,0,0,0,0,600,20,20,0,0,60,2,60,23.3452
2010,1,0,0,0,0,0,600,2,700,2,97,0,0,0,0,0,0,0,0,2.0477761,0,0,0,0,0,0,0,0,0,0,0,97.9522239,0,0,0,0,650,20,20,0,0,60,2,60,41.5462
2010,1,0,0,0,0,0,600,2,700,2,97,0,0,0,0,0,0,0,0,2.0477761,0,0,0,0,0,0,0,0,0,0,0,97.9522239,0,0,0,0,700,20,20,0,0,60,2,60,65.5232
2010,1,0,0,0,0,0,600,2,700,2,97,0,0,0,0,0,0,0,0,1.03448,0,0,0,0,0,0,0,0,0,0,0,98.96552,0,0,0,0,400,20,20,0,0,60,2,60,1.08303
2010,1,0,0,0,0,0,600,2,700,2,97,0,0,0,0,0,0,0,0,1.03448,0,0,0,0,0,0,0,0,0,0,0,98.96552,0,0,0,0,500,20,20,0,0,60,2,60,6.61844
2010,1,0,0,0,0,0,600,2,700,2,97,0,0,0,0,0,0,0,0,1.03448,0,0,0,0,0,0,0,0,0,0,0,98.96552,0,0,0,0,550,20,20,0,0,60,2,60,11.8231
2010,1,0,0,0,0,0,600,2,700,2,97,0,0,0,0,0,0,0,0,1.03448,0,0,0,0,0,0,0,0,0,0,0,98.96552,0,0,0,0,600,20,20,0,0,60,2,60,17.7495
2010,1,0,0,0,0,0,600,2,700,2,97,0,0,0,0,0,0,0,0,1.03448,0,0,0,0,0,0,0,0,0,0,0,98.96552,0,0,0,0,650,20,20,0,0,60,2,60,25.3007
2010,1,0,0,0,0,0,600,2,700,2,97,0,0,0,0,0,0,0,0,1.03448,0,0,0,0,0,0,0,0,0,0,0,98.96552,0,0,0,0,700,20,20,0,0,60,2,60,44.5848
2010,1,0,0,0,0,0,700,2,700,2,97,0,0,0,0,0,0,0,14.8005354,0,0,0,0,0,0,0,0,0,0,0,0,85.1994646,0,0,0,0,600,20,20,0,0,60,2,60,26
2010,1,0,0,0,0,0,700,2,700,2,97,0,0,0,0,0,0,0,14.8005354,0,0,0,0,0,0,0,0,0,0,0,0,85.1994646,0,0,0,0,700,20,20,0,0,60,2,60,60
2010,1,0,0,0,0,0,700,2,700,2,97,0,0,0,0,0,0,0,14.77422,0.1778002,0,0,0,0,0,0,0,0,0,0,0,85.0479799,0,0,0,0,600,20,20,0,0,60,2,60,23
2010,1,0,0,0,0,0,700,2,700,2,97,0,0,0,0,0,0,0,14.77422,0.1778002,0,0,0,0,0,0,0,0,0,0,0,85.0479799,0,0,0,0,700,20,20,0,0,60,2,60,60
2010,1,0,0,0,0,0,700,2,700,2,97,0,0,0,0,0,0,0,0,2.0477761,0,0,0,0,0,0,0,0,0,0,0,97.9522239,0,0,0,0,600,20,20,0,0,60,2,60,26
2010,1,0,0,0,0,0,700,2,700,2,97,0,0,0,0,0,0,0,0,2.0477761,0,0,0,0,0,0,0,0,0,0,0,97.9522239,0,0,0,0,700,20,20,0,0,60,2,60,65
2012,1,0,0,0,0,0,600,5,600,2,33.33333333,0,0,0,0,17.2031972,0,0,13.6872738,0,0,0,0,0,0,0,0,0,0,0,69.109529,0,0,0,0,0,600,50,50,0,0,0,4,60,39.5489
2012,1,0,0,0,0,0,600,5,600,2,33.33333333,0,0,0,0,17.2031972,0,0,13.6872738,0,0,0,0,0,0,0,0,0,0,0,69.109529,0,0,0,0,0,650,50,50,0,0,0,4,60,53.5915
2012,1,0,0,0,0,0,600,5,600,2,33.33333333,0,0,0,0,17.2031972,0,0,13.6872738,0,0,0,0,0,0,0,0,0,0,0,69.109529,0,0,0,0,0,700,50,50,0,0,0,4,60,67.0723
2012,1,0,0,0,0,0,600,5,600,2,33.33333333,0,0,0,0,17.2031972,0,0,13.6872738,0,0,0,0,0,0,0,0,0,0,0,69.109529,0,0,0,0,0,750,50,50,0,0,0,4,60,75.9191
2012,1,0,0,0,0,0,600,5,600,2,33.33333333,0,0,0,0,17.2031972,0,0,13.6872738,0,0,0,0,0,0,0,0,0,0,0,69.109529,0,0,0,0,0,800,50,50,0,0,0,4,60,84.4851
2012,1,0,0,0,0,0,600,5,600,2,33.33333333,0,0,0,0,25.7276564,0,0,14.1206965,0,0,0,0,0,0,0,0,0,0,0,60.1516471,0,0,0,0,0,600,50,50,0,0,0,4,60,38.9872
2012,1,0,0,0,0,0,600,5,600,2,33.33333333,0,0,0,0,25.7276564,0,0,14.1206965,0,0,0,0,0,0,0,0,0,0,0,60.1516471,0,0,0,0,0,650,50,50,0,0,0,4,60,53.4511
2012,1,0,0,0,0,0,600,5,600,2,33.33333333,0,0,0,0,25.7276564,0,0,14.1206965,0,0,0,0,0,0,0,0,0,0,0,60.1516471,0,0,0,0,0,700,50,50,0,0,0,4,60,68.617
2012,1,0,0,0,0,0,600,5,600,2,33.33333333,0,0,0,0,25.7276564,0,0,14.1206965,0,0,0,0,0,0,0,0,0,0,0,60.1516471,0,0,0,0,0,750,50,50,0,0,0,4,60,78.3064
2012,1,0,0,0,0,0,600,5,600,2,33.33333333,0,0,0,0,25.7276564,0,0,14.1206965,0,0,0,0,0,0,0,0,0,0,0,60.1516471,0,0,0,0,0,800,50,50,0,0,0,4,60,86.7319
2012,1,0,0,0,0,0,600,5,600,2,33.33333333,0,0,0,0,34.1642723,0,0,14.5496528,0,0,0,0,0,0,0,0,0,0,0,51.2860749,0,0,0,0,0,600,50,50,0,0,0,4,60,42.217
2012,1,0,0,0,0,0,600,5,600,2,33.33333333,0,0,0,0,34.1642723,0,0,14.5496528,0,0,0,0,0,0,0,0,0,0,0,51.2860749,0,0,0,0,0,650,50,50,0,0,0,4,60,57.9447
2012,1,0,0,0,0,0,600,5,600,2,33.33333333,0,0,0,0,34.1642723,0,0,14.5496528,0,0,0,0,0,0,0,0,0,0,0,51.2860749,0,0,0,0,0,700,50,50,0,0,0,4,60,71.566
2012,1,0,0,0,0,0,600,5,600,2,33.33333333,0,0,0,0,34.1642723,0,0,14.5496528,0,0,0,0,0,0,0,0,0,0,0,51.2860749,0,0,0,0,0,750,50,50,0,0,0,4,60,82.5191
2012,1,0,0,0,0,0,600,5,600,2,33.33333333,0,0,0,0,34.1642723,0,0,14.5496528,0,0,0,0,0,0,0,0,0,0,0,51.2860749,0,0,0,0,0,800,50,50,0,0,0,4,60,90.1021
2012,1,0,0,0,0,0,600,5,600,2,33.33333333,0,0,0,0,42.5314479,0,0,14.9750784,0,0,0,0,0,0,0,0,0,0,0,42.4934736,0,0,0,0,0,600,50,50,0,0,0,4,60,44.183
2012,1,0,0,0,0,0,600,5,600,2,33.33333333,0,0,0,0,42.5314479,0,0,14.9750784,0,0,0,0,0,0,0,0,0,0,0,42.4934736,0,0,0,0,0,650,50,50,0,0,0,4,60,61.1745
2012,1,0,0,0,0,0,600,5,600,2,33.33333333,0,0,0,0,42.5314479,0,0,14.9750784,0,0,0,0,0,0,0,0,0,0,0,42.4934736,0,0,0,0,0,700,50,50,0,0,0,4,60,75.3574
2012,1,0,0,0,0,0,600,5,600,2,33.33333333,0,0,0,0,42.5314479,0,0,14.9750784,0,0,0,0,0,0,0,0,0,0,0,42.4934736,0,0,0,0,0,750,50,50,0,0,0,4,60,86.4511
2012,1,0,0,0,0,0,600,5,600,2,33.33333333,0,0,0,0,42.5314479,0,0,14.9750784,0,0,0,0,0,0,0,0,0,0,0,42.4934736,0,0,0,0,0,800,50,50,0,0,0,4,60,94.034
2012,1,0,0,0,0,0,600,5,600,2,33.33333333,0,0,0,0,50.7706302,0,0,15.3939963,0,0,0,0,0,0,0,0,0,0,0,33.8353734,0,0,0,0,0,600,50,50,0,0,0,4,60,42.0766
2012,1,0,0,0,0,0,600,5,600,2,33.33333333,0,0,0,0,50.7706302,0,0,15.3939963,0,0,0,0,0,0,0,0,0,0,0,33.8353734,0,0,0,0,0,650,50,50,0,0,0,4,60,58.5064
2012,1,0,0,0,0,0,600,5,600,2,33.33333333,0,0,0,0,50.7706302,0,0,15.3939963,0,0,0,0,0,0,0,0,0,0,0,33.8353734,0,0,0,0,0,700,50,50,0,0,0,4,60,72.8298
2012,1,0,0,0,0,0,600,5,600,2,33.33333333,0,0,0,0,50.7706302,0,0,15.3939963,0,0,0,0,0,0,0,0,0,0,0,33.8353734,0,0,0,0,0,750,50,50,0,0,0,4,60,84.766
2012,1,0,0,0,0,0,600,5,600,2,33.33333333,0,0,0,0,50.7706302,0,0,15.3939963,0,0,0,0,0,0,0,0,0,0,0,33.8353734,0,0,0,0,0,800,50,50,0,0,0,4,60,92.7702
2012,1,0,0,0,0,0,600,5,600,2,33.33333333,0,0,0,0,58.9129173,0,0,15.8079876,0,0,0,0,0,0,0,0,0,0,0,25.279095,0,0,0,0,0,600,50,50,0,0,0,4,60,36.1787
2012,1,0,0,0,0,0,600,5,600,2,33.33333333,0,0,0,0,58.9129173,0,0,15.8079876,0,0,0,0,0,0,0,0,0,0,0,25.279095,0,0,0,0,0,650,50,50,0,0,0,4,60,50.5021
2012,1,0,0,0,0,0,600,5,600,2,33.33333333,0,0,0,0,58.9129173,0,0,15.8079876,0,0,0,0,0,0,0,0,0,0,0,25.279095,0,0,0,0,0,700,50,50,0,0,0,4,60,64.2638
2012,1,0,0,0,0,0,600,5,600,2,33.33333333,0,0,0,0,58.9129173,0,0,15.8079876,0,0,0,0,0,0,0,0,0,0,0,25.279095,0,0,0,0,0,750,50,50,0,0,0,4,60,77.4638
2012,1,0,0,0,0,0,600,5,600,2,33.33333333,0,0,0,0,58.9129173,0,0,15.8079876,0,0,0,0,0,0,0,0,0,0,0,25.279095,0,0,0,0,0,800,50,50,0,0,0,4,60,86.7319
2012,1,0,0,0,0,0,600,5,600,2,33.33333333,0,0,0,0,17.2031972,0,0,13.6872738,0,0,0,0,0,0,0,0,0,0,0,69.109529,0,0,0,0,0,750,50,50,0,0,0,4,60,76.13
2012,1,0,0,0,0,0,600,5,600,2,33.33333333,0,0,0,0,17.2031972,0,0,13.6872738,0,0,0,0,0,0,0,0,0,0,0,69.109529,0,0,0,0,0,750,50,50,0,0,0,2,60,47.31
2012,1,0,0,0,0,0,600,5,600,2,33.33333333,0,0,0,0,17.2031972,0,0,13.6872738,0,0,0,0,0,0,0,0,0,0,0,69.109529,0,0,0,0,0,750,50,50,0,0,0,1.333333333,60,37.65
2012,1,0,0,0,0,0,600,5,600,2,33.33333333,0,0,0,0,17.2031972,0,0,13.6872738,0,0,0,0,0,0,0,0,0,0,0,69.109529,0,0,0,0,0,750,50,50,0,0,0,0.99009901,60,32.02
2012,1,0,0,0,0,0,600,5,600,2,33.33333333,0,0,0,0,25.7276564,0,0,14.1206965,0,0,0,0,0,0,0,0,0,0,0,60.1516471,0,0,0,0,0,750,50,50,0,0,0,4,60,78.51
2012,1,0,0,0,0,0,600,5,600,2,33.33333333,0,0,0,0,25.7276564,0,0,14.1206965,0,0,0,0,0,0,0,0,0,0,0,60.1516471,0,0,0,0,0,750,50,50,0,0,0,2,60,49
2012,1,0,0,0,0,0,600,5,600,2,33.33333333,0,0,0,0,25.7276564,0,0,14.1206965,0,0,0,0,0,0,0,0,0,0,0,60.1516471,0,0,0,0,0,750,50,50,0,0,0,1.333333333,60,39.07
2012,1,0,0,0,0,0,600,5,600,2,33.33333333,0,0,0,0,25.7276564,0,0,14.1206965,0,0,0,0,0,0,0,0,0,0,0,60.1516471,0,0,0,0,0,750,50,50,0,0,0,0.99009901,60,32.95
2012,1,0,0,0,0,0,600,5,600,2,33.33333333,0,0,0,0,34.1642723,0,0,14.5496528,0,0,0,0,0,0,0,0,0,0,0,51.2860749,0,0,0,0,0,750,50,50,0,0,0,4,60,82.7
2012,1,0,0,0,0,0,600,5,600,2,33.33333333,0,0,0,0,34.1642723,0,0,14.5496528,0,0,0,0,0,0,0,0,0,0,0,51.2860749,0,0,0,0,0,750,50,50,0,0,0,2,60,61.97
2012,1,0,0,0,0,0,600,5,600,2,33.33333333,0,0,0,0,34.1642723,0,0,14.5496528,0,0,0,0,0,0,0,0,0,0,0,51.2860749,0,0,0,0,0,750,50,50,0,0,0,1.333333333,60,52.27
2012,1,0,0,0,0,0,600,5,600,2,33.33333333,0,0,0,0,34.1642723,0,0,14.5496528,0,0,0,0,0,0,0,0,0,0,0,51.2860749,0,0,0,0,0,750,50,50,0,0,0,0.99009901,60,45.3
2012,1,0,0,0,0,0,600,5,600,2,33.33333333,0,0,0,0,42.5314479,0,0,14.9750784,0,0,0,0,0,0,0,0,0,0,0,42.4934736,0,0,0,0,0,750,50,50,0,0,0,4,60,86.67
2012,1,0,0,0,0,0,600,5,600,2,33.33333333,0,0,0,0,42.5314479,0,0,14.9750784,0,0,0,0,0,0,0,0,0,0,0,42.4934736,0,0,0,0,0,750,50,50,0,0,0,2,60,69.09
2012,1,0,0,0,0,0,600,5,600,2,33.33333333,0,0,0,0,42.5314479,0,0,14.9750784,0,0,0,0,0,0,0,0,0,0,0,42.4934736,0,0,0,0,0,750,50,50,0,0,0,1.333333333,60,57.74
2012,1,0,0,0,0,0,600,5,600,2,33.33333333,0,0,0,0,42.5314479,0,0,14.9750784,0,0,0,0,0,0,0,0,0,0,0,42.4934736,0,0,0,0,0,750,50,50,0,0,0,0.99009901,60,49.43
2012,1,0,0,0,0,0,600,5,600,2,33.33333333,0,0,0,0,50.7706302,0,0,15.3939963,0,0,0,0,0,0,0,0,0,0,0,33.8353734,0,0,0,0,0,750,50,50,0,0,0,4,60,85
2012,1,0,0,0,0,0,600,5,600,2,33.33333333,0,0,0,0,50.7706302,0,0,15.3939963,0,0,0,0,0,0,0,0,0,0,0,33.8353734,0,0,0,0,0,750,50,50,0,0,0,2,60,65.13
2012,1,0,0,0,0,0,600,5,600,2,33.33333333,0,0,0,0,50.7706302,0,0,15.3939963,0,0,0,0,0,0,0,0,0,0,0,33.8353734,0,0,0,0,0,750,50,50,0,0,0,1.333333333,60,55.58
2012,1,0,0,0,0,0,600,5,600,2,33.33333333,0,0,0,0,50.7706302,0,0,15.3939963,0,0,0,0,0,0,0,0,0,0,0,33.8353734,0,0,0,0,0,750,50,50,0,0,0,0.99009901,60,48.78
2012,1,0,0,0,0,0,600,5,600,2,33.33333333,0,0,0,0,58.9129173,0,0,15.8079876,0,0,0,0,0,0,0,0,0,0,0,25.279095,0,0,0,0,0,750,50,50,0,0,0,4,60,77.56
2012,1,0,0,0,0,0,600,5,600,2,33.33333333,0,0,0,0,58.9129173,0,0,15.8079876,0,0,0,0,0,0,0,0,0,0,0,25.279095,0,0,0,0,0,750,50,50,0,0,0,2,60,51.57
2012,1,0,0,0,0,0,600,5,600,2,33.33333333,0,0,0,0,58.9129173,0,0,15.8079876,0,0,0,0,0,0,0,0,0,0,0,25.279095,0,0,0,0,0,750,50,50,0,0,0,1.333333333,60,41.85
2012,1,0,0,0,0,0,600,5,600,2,33.33333333,0,0,0,0,58.9129173,0,0,15.8079876,0,0,0,0,0,0,0,0,0,0,0,25.279095,0,0,0,0,0,750,50,50,0,0,0,0.99009901,60,35.64
2012,1,0,0,0,0,0,600,5,600,2,33.33333333,0,0,0,0,46.5115265,0,0,7.0184748,0,0,0,0,0,0,0,0,0,0,0,46.4699986,0,0,0,0,0,600,50,50,0,0,0,4,60,40.49
2012,1,0,0,0,0,0,600,5,600,2,33.33333333,0,0,0,0,46.5115265,0,0,7.0184748,0,0,0,0,0,0,0,0,0,0,0,46.4699986,0,0,0,0,0,650,50,50,0,0,0,4,60,56.0468
2012,1,0,0,0,0,0,600,5,600,2,33.33333333,0,0,0,0,46.5115265,0,0,7.0184748,0,0,0,0,0,0,0,0,0,0,0,46.4699986,0,0,0,0,0,700,50,50,0,0,0,4,60,68.0512
2012,1,0,0,0,0,0,600,5,600,2,33.33333333,0,0,0,0,46.5115265,0,0,7.0184748,0,0,0,0,0,0,0,0,0,0,0,46.4699986,0,0,0,0,0,750,50,50,0,0,0,4,60,75.0334
2012,1,0,0,0,0,0,600,5,600,2,33.33333333,0,0,0,0,46.5115265,0,0,7.0184748,0,0,0,0,0,0,0,0,0,0,0,46.4699986,0,0,0,0,0,800,50,50,0,0,0,4,60,81.0356
2012,1,0,0,0,0,0,600,5,600,2,33.33333333,0,0,0,0,44.4325357,0,0,11.1746004,0,0,0,0,0,0,0,0,0,0,0,44.392864,0,0,0,0,0,600,50,50,0,0,0,4,60,41.5924
2012,1,0,0,0,0,0,600,5,600,2,33.33333333,0,0,0,0,44.4325357,0,0,11.1746004,0,0,0,0,0,0,0,0,0,0,0,44.392864,0,0,0,0,0,650,50,50,0,0,0,4,60,57.3942
2012,1,0,0,0,0,0,600,5,600,2,33.33333333,0,0,0,0,44.4325357,0,0,11.1746004,0,0,0,0,0,0,0,0,0,0,0,44.392864,0,0,0,0,0,700,50,50,0,0,0,4,60,70.6236
2012,1,0,0,0,0,0,600,5,600,2,33.33333333,0,0,0,0,44.4325357,0,0,11.1746004,0,0,0,0,0,0,0,0,0,0,0,44.392864,0,0,0,0,0,750,50,50,0,0,0,4,60,79.3207
2012,1,0,0,0,0,0,600,5,600,2,33.33333333,0,0,0,0,44.4325357,0,0,11.1746004,0,0,0,0,0,0,0,0,0,0,0,44.392864,0,0,0,0,0,800,50,50,0,0,0,4,60,86.5479
2012,1,0,0,0,0,0,600,5,600,2,33.33333333,0,0,0,0,42.5314479,0,0,14.9750784,0,0,0,0,0,0,0,0,0,0,0,42.4934736,0,0,0,0,0,600,50,50,0,0,0,4,60,44.1648
2012,1,0,0,0,0,0,600,5,600,2,33.33333333,0,0,0,0,42.5314479,0,0,14.9750784,0,0,0,0,0,0,0,0,0,0,0,42.4934736,0,0,0,0,0,650,50,50,0,0,0,4,60,61.1915
2012,1,0,0,0,0,0,600,5,600,2,33.33333333,0,0,0,0,42.5314479,0,0,14.9750784,0,0,0,0,0,0,0,0,0,0,0,42.4934736,0,0,0,0,0,700,50,50,0,0,0,4,60,75.2784
2012,1,0,0,0,0,0,600,5,600,2,33.33333333,0,0,0,0,42.5314479,0,0,14.9750784,0,0,0,0,0,0,0,0,0,0,0,42.4934736,0,0,0,0,0,750,50,50,0,0,0,4,60,86.5479
2012,1,0,0,0,0,0,600,5,600,2,33.33333333,0,0,0,0,42.5314479,0,0,14.9750784,0,0,0,0,0,0,0,0,0,0,0,42.4934736,0,0,0,0,0,800,50,50,0,0,0,4,60,94.1425
2012,1,0,0,0,0,0,600,5,600,2,33.33333333,0,0,0,0,39.9664451,0,0,20.1027939,0,0,0,0,0,0,0,0,0,0,0,39.930761,0,0,0,0,0,600,50,50,0,0,0,4,60,45.8797
2012,1,0,0,0,0,0,600,5,600,2,33.33333333,0,0,0,0,39.9664451,0,0,20.1027939,0,0,0,0,0,0,0,0,0,0,0,39.930761,0,0,0,0,0,650,50,50,0,0,0,4,60,62.539
2012,1,0,0,0,0,0,600,5,600,2,33.33333333,0,0,0,0,39.9664451,0,0,20.1027939,0,0,0,0,0,0,0,0,0,0,0,39.930761,0,0,0,0,0,700,50,50,0,0,0,4,60,77.6058
2012,1,0,0,0,0,0,600,5,600,2,33.33333333,0,0,0,0,39.9664451,0,0,20.1027939,0,0,0,0,0,0,0,0,0,0,0,39.930761,0,0,0,0,0,750,50,50,0,0,0,4,60,86.7929
2012,1,0,0,0,0,0,600,5,600,2,33.33333333,0,0,0,0,39.9664451,0,0,20.1027939,0,0,0,0,0,0,0,0,0,0,0,39.930761,0,0,0,0,0,800,50,50,0,0,0,4,60,92.1826
2012,1,0,0,0,0,0,600,5,600,2,33.33333333,0,0,0,0,36.3161634,0,0,27.4000982,0,0,0,0,0,0,0,0,0,0,0,36.2837384,0,0,0,0,0,600,50,50,0,0,0,4,60,42.9399
2012,1,0,0,0,0,0,600,5,600,2,33.33333333,0,0,0,0,36.3161634,0,0,27.4000982,0,0,0,0,0,0,0,0,0,0,0,36.2837384,0,0,0,0,0,650,50,50,0,0,0,4,60,58.6192
2012,1,0,0,0,0,0,600,5,600,2,33.33333333,0,0,0,0,36.3161634,0,0,27.4000982,0,0,0,0,0,0,0,0,0,0,0,36.2837384,0,0,0,0,0,700,50,50,0,0,0,4,60,73.196
2012,1,0,0,0,0,0,600,5,600,2,33.33333333,0,0,0,0,36.3161634,0,0,27.4000982,0,0,0,0,0,0,0,0,0,0,0,36.2837384,0,0,0,0,0,750,50,50,0,0,0,4,60,84.343
2012,1,0,0,0,0,0,600,5,600,2,33.33333333,0,0,0,0,36.3161634,0,0,27.4000982,0,0,0,0,0,0,0,0,0,0,0,36.2837384,0,0,0,0,0,800,50,50,0,0,0,4,60,91.3252
2012,1,0,0,0,0,0,600,5,600,2,33.33333333,0,0,0,0,46.5115265,0,0,7.0184748,0,0,0,0,0,0,0,0,0,0,0,46.4699986,0,0,0,0,0,750,50,50,0,0,0,4,60,75.06
2012,1,0,0,0,0,0,600,5,600,2,33.33333333,0,0,0,0,46.5115265,0,0,7.0184748,0,0,0,0,0,0,0,0,0,0,0,46.4699986,0,0,0,0,0,750,50,50,0,0,0,2,60,39.44
2012,1,0,0,0,0,0,600,5,600,2,33.33333333,0,0,0,0,46.5115265,0,0,7.0184748,0,0,0,0,0,0,0,0,0,0,0,46.4699986,0,0,0,0,0,750,50,50,0,0,0,1.333333333,60,30.51
2012,1,0,0,0,0,0,600,5,600,2,33.33333333,0,0,0,0,46.5115265,0,0,7.0184748,0,0,0,0,0,0,0,0,0,0,0,46.4699986,0,0,0,0,0,750,50,50,0,0,0,0.99009901,60,24.75
2012,1,0,0,0,0,0,600,5,600,2,33.33333333,0,0,0,0,44.4325357,0,0,11.1746004,0,0,0,0,0,0,0,0,0,0,0,44.392864,0,0,0,0,0,750,50,50,0,0,0,4,60,79.48
2012,1,0,0,0,0,0,600,5,600,2,33.33333333,0,0,0,0,44.4325357,0,0,11.1746004,0,0,0,0,0,0,0,0,0,0,0,44.392864,0,0,0,0,0,750,50,50,0,0,0,2,60,52.45
2012,1,0,0,0,0,0,600,5,600,2,33.33333333,0,0,0,0,44.4325357,0,0,11.1746004,0,0,0,0,0,0,0,0,0,0,0,44.392864,0,0,0,0,0,750,50,50,0,0,0,1.333333333,60,42.87
2012,1,0,0,0,0,0,600,5,600,2,33.33333333,0,0,0,0,44.4325357,0,0,11.1746004,0,0,0,0,0,0,0,0,0,0,0,44.392864,0,0,0,0,0,750,50,50,0,0,0,0.99009901,60,36.58
2012,1,0,0,0,0,0,600,5,600,2,33.33333333,0,0,0,0,42.5314479,0,0,14.9750784,0,0,0,0,0,0,0,0,0,0,0,42.4934736,0,0,0,0,0,750,50,50,0,0,0,4,60,86.67
2012,1,0,0,0,0,0,600,5,600,2,33.33333333,0,0,0,0,42.5314479,0,0,14.9750784,0,0,0,0,0,0,0,0,0,0,0,42.4934736,0,0,0,0,0,750,50,50,0,0,0,2,60,69.09
2012,1,0,0,0,0,0,600,5,600,2,33.33333333,0,0,0,0,42.5314479,0,0,14.9750784,0,0,0,0,0,0,0,0,0,0,0,42.4934736,0,0,0,0,0,750,50,50,0,0,0,1.333333333,60,57.74
2012,1,0,0,0,0,0,600,5,600,2,33.33333333,0,0,0,0,42.5314479,0,0,14.9750784,0,0,0,0,0,0,0,0,0,0,0,42.4934736,0,0,0,0,0,750,50,50,0,0,0,0.99009901,60,49.43
2012,1,0,0,0,0,0,600,5,600,2,33.33333333,0,0,0,0,39.9664451,0,0,20.1027939,0,0,0,0,0,0,0,0,0,0,0,39.930761,0,0,0,0,0,750,50,50,0,0,0,4,60,86.9
2012,1,0,0,0,0,0,600,5,600,2,33.33333333,0,0,0,0,39.9664451,0,0,20.1027939,0,0,0,0,0,0,0,0,0,0,0,39.930761,0,0,0,0,0,750,50,50,0,0,0,2,60,67.88
2012,1,0,0,0,0,0,600,5,600,2,33.33333333,0,0,0,0,39.9664451,0,0,20.1027939,0,0,0,0,0,0,0,0,0,0,0,39.930761,0,0,0,0,0,750,50,50,0,0,0,1.333333333,60,56.93
2012,1,0,0,0,0,0,600,5,600,2,33.33333333,0,0,0,0,39.9664451,0,0,20.1027939,0,0,0,0,0,0,0,0,0,0,0,39.930761,0,0,0,0,0,750,50,50,0,0,0,0.99009901,60,50.96
2012,1,0,0,0,0,0,600,5,600,2,33.33333333,0,0,0,0,36.3161634,0,0,27.4000982,0,0,0,0,0,0,0,0,0,0,0,36.2837384,0,0,0,0,0,750,50,50,0,0,0,4,60,84.45
2012,1,0,0,0,0,0,600,5,600,2,33.33333333,0,0,0,0,36.3161634,0,0,27.4000982,0,0,0,0,0,0,0,0,0,0,0,36.2837384,0,0,0,0,0,750,50,50,0,0,0,2,60,62.67
2012,1,0,0,0,0,0,600,5,600,2,33.33333333,0,0,0,0,36.3161634,0,0,27.4000982,0,0,0,0,0,0,0,0,0,0,0,36.2837384,0,0,0,0,0,750,50,50,0,0,0,1.333333333,60,53.21
2012,1,0,0,0,0,0,600,5,600,2,33.33333333,0,0,0,0,36.3161634,0,0,27.4000982,0,0,0,0,0,0,0,0,0,0,0,36.2837384,0,0,0,0,0,750,50,50,0,0,0,0.99009901,60,47.2
2013,0,0,1,0,0,0,800,5,800,1,50,0,0,0,0,0,0,0,9.0163951,0,0,0,0,0,0,0,0,0,0,0,2.9005683,0,88.0830366,0,0,0,600,50,50,0,0,0,4.166666667,60,38.5
2013,0,0,1,0,0,0,800,5,800,1,50,0,0,0,0,0,0,0,9.0163951,0,0,0,0,0,0,0,0,0,0,0,2.9005683,0,88.0830366,0,0,0,650,50,50,0,0,0,4.166666667,60,49.8
2013,0,0,1,0,0,0,800,5,800,1,50,0,0,0,0,0,0,0,9.0163951,0,0,0,0,0,0,0,0,0,0,0,2.9005683,0,88.0830366,0,0,0,700,50,50,0,0,0,4.166666667,60,64.4
2013,0,0,1,0,0,0,800,5,800,1,50,0,0,0,0,0,0,0,9.0163951,0,0,0,0,0,0,0,0,0,0,0,2.9005683,0,88.0830366,0,0,0,750,50,50,0,0,0,4.166666667,60,77.5
2013,0,0,1,0,0,0,800,5,800,1,50,0,0,0,0,0,0,0,9.0163951,0,0,0,0,0,0,0,0,0,0,0,2.9005683,0,88.0830366,0,0,0,800,50,50,0,0,0,4.166666667,60,89.3
2013,0,0,1,0,0,0,800,5,800,1,50,0,0,0,0,0,4.7258238,0,8.8469067,0,0,0,0,0,0,0,0,0,0,0,0,0,86.4272695,0,0,0,600,50,50,0,0,0,4.166666667,60,20.2
2013,0,0,1,0,0,0,800,5,800,1,50,0,0,0,0,0,4.7258238,0,8.8469067,0,0,0,0,0,0,0,0,0,0,0,0,0,86.4272695,0,0,0,650,50,50,0,0,0,4.166666667,60,30.3
2013,0,0,1,0,0,0,800,5,800,1,50,0,0,0,0,0,4.7258238,0,8.8469067,0,0,0,0,0,0,0,0,0,0,0,0,0,86.4272695,0,0,0,700,50,50,0,0,0,4.166666667,60,53
2013,0,0,1,0,0,0,800,5,800,1,50,0,0,0,0,0,4.7258238,0,8.8469067,0,0,0,0,0,0,0,0,0,0,0,0,0,86.4272695,0,0,0,750,50,50,0,0,0,4.166666667,60,68
2013,0,0,1,0,0,0,800,5,800,1,50,0,0,0,0,0,4.7258238,0,8.8469067,0,0,0,0,0,0,0,0,0,0,0,0,0,86.4272695,0,0,0,800,50,50,0,0,0,4.166666667,60,77.8
2013,0,0,1,0,0,0,800,5,800,1,50,0,0,0,0,0,0,0,9.0163951,0,0,0,0,0,0,0,0,0,0,0,2.9005683,0,88.0830366,0,0,0,600,50,50,0,0,0,4.166666667,600,28.6
2013,0,0,1,0,0,0,800,5,800,1,50,0,0,0,0,0,0,0,9.0163951,0,0,0,0,0,0,0,0,0,0,0,2.9005683,0,88.0830366,0,0,0,650,50,50,0,0,0,4.166666667,600,44.6
2013,0,0,1,0,0,0,800,5,800,1,50,0,0,0,0,0,0,0,9.0163951,0,0,0,0,0,0,0,0,0,0,0,2.9005683,0,88.0830366,0,0,0,700,50,50,0,0,0,4.166666667,600,60.3
2013,0,0,1,0,0,0,800,5,800,1,50,0,0,0,0,0,0,0,9.0163951,0,0,0,0,0,0,0,0,0,0,0,2.9005683,0,88.0830366,0,0,0,750,50,50,0,0,0,4.166666667,600,74.6
2013,0,0,1,0,0,0,800,5,800,1,50,0,0,0,0,0,0,0,9.0163951,0,0,0,0,0,0,0,0,0,0,0,2.9005683,0,88.0830366,0,0,0,800,50,50,0,0,0,4.166666667,600,87.3
2013,0,0,1,0,0,0,800,5,800,1,50,0,0,0,0,0,4.7258238,0,8.8469067,0,0,0,0,0,0,0,0,0,0,0,0,0,86.4272695,0,0,0,600,50,50,0,0,0,4.166666667,600,19.9
2013,0,0,1,0,0,0,800,5,800,1,50,0,0,0,0,0,4.7258238,0,8.8469067,0,0,0,0,0,0,0,0,0,0,0,0,0,86.4272695,0,0,0,650,50,50,0,0,0,4.166666667,600,30.7
2013,0,0,1,0,0,0,800,5,800,1,50,0,0,0,0,0,4.7258238,0,8.8469067,0,0,0,0,0,0,0,0,0,0,0,0,0,86.4272695,0,0,0,700,50,50,0,0,0,4.166666667,600,52.3
2013,0,0,1,0,0,0,800,5,800,1,50,0,0,0,0,0,4.7258238,0,8.8469067,0,0,0,0,0,0,0,0,0,0,0,0,0,86.4272695,0,0,0,750,50,50,0,0,0,4.166666667,600,69.5
2013,0,0,1,0,0,0,800,5,800,1,50,0,0,0,0,0,4.7258238,0,8.8469067,0,0,0,0,0,0,0,0,0,0,0,0,0,86.4272695,0,0,0,800,50,50,0,0,0,4.166666667,600,78.1
2014,0,0,0,1,0,0,600,4,700,4,100,0,0,0,0,0,0,0,6.4256908,0,93.5743092,0,0,0,0,0,0,0,0,0,0,0,0,0,0,0,600,50,50,0,0,0,4.285714286,30,41.2824
2014,0,0,0,1,0,0,600,4,700,4,100,0,0,0,0,0,0,0,6.4256908,0,93.5743092,0,0,0,0,0,0,0,0,0,0,0,0,0,0,0,650,50,50,0,0,0,4.285714286,30,57.5267
2014,0,0,0,1,0,0,600,4,700,4,100,0,0,0,0,0,0,0,6.4256908,0,93.5743092,0,0,0,0,0,0,0,0,0,0,0,0,0,0,0,700,50,50,0,0,0,4.285714286,30,72.7939
2014,0,0,0,1,0,0,700,4,700,4,100,0,0,0,0,0,0,0,6.4256908,0,93.5743092,0,0,0,0,0,0,0,0,0,0,0,0,0,0,0,600,50,50,0,0,0,4.285714286,30,37.1298
2014,0,0,0,1,0,0,700,4,700,4,100,0,0,0,0,0,0,0,6.4256908,0,93.5743092,0,0,0,0,0,0,0,0,0,0,0,0,0,0,0,650,50,50,0,0,0,4.285714286,30,53.4962
2014,0,0,0,1,0,0,700,4,700,4,100,0,0,0,0,0,0,0,6.4256908,0,93.5743092,0,0,0,0,0,0,0,0,0,0,0,0,0,0,0,700,50,50,0,0,0,4.285714286,30,70.4733
2014,0,0,0,1,0,0,800,4,700,4,100,0,0,0,0,0,0,0,6.4256908,0,93.5743092,0,0,0,0,0,0,0,0,0,0,0,0,0,0,0,600,50,50,0,0,0,4.285714286,30,4.64122
2014,0,0,0,1,0,0,800,4,700,4,100,0,0,0,0,0,0,0,6.4256908,0,93.5743092,0,0,0,0,0,0,0,0,0,0,0,0,0,0,0,650,50,50,0,0,0,4.285714286,30,9.28244
2014,0,0,0,1,0,0,800,4,700,4,100,0,0,0,0,0,0,0,6.4256908,0,93.5743092,0,0,0,0,0,0,0,0,0,0,0,0,0,0,0,700,50,50,0,0,0,4.285714286,30,15.145
2012,0,0,0,1,0,0,550,2,800,2,5,17.9681208,0,0,0,82.0318792,0,0,0,0,0,0,0,0,0,0,0,0,0,0,0,0,0,0,0,0,600,20,20,60,0,0,2,60,37.2263
2012,0,0,0,1,0,0,550,2,800,2,5,17.9681208,0,0,0,82.0318792,0,0,0,0,0,0,0,0,0,0,0,0,0,0,0,0,0,0,0,0,650,20,20,60,0,0,2,60,55.1095
2012,0,0,0,1,0,0,550,2,800,2,5,17.9681208,0,0,0,82.0318792,0,0,0,0,0,0,0,0,0,0,0,0,0,0,0,0,0,0,0,0,700,20,20,60,0,0,2,60,72.2628
2012,0,0,0,1,0,0,550,2,800,2,5,17.9681208,0,0,0,82.0318792,0,0,0,0,0,0,0,0,0,0,0,0,0,0,0,0,0,0,0,0,750,20,20,60,0,0,2,60,83.7591
2012,0,0,0,1,0,0,550,2,800,2,5,17.9681208,0,0,0,82.0318792,0,0,0,0,0,0,0,0,0,0,0,0,0,0,0,0,0,0,0,0,800,20,20,60,0,0,2,60,93.4307
2012,0,0,0,1,0,0,550,2,800,2,5,0,0,0,0,81.971704,0,0,18.028296,0,0,0,0,0,0,0,0,0,0,0,0,0,0,0,0,0,600,20,20,60,0,0,2,60,33.7591
2012,0,0,0,1,0,0,550,2,800,2,5,0,0,0,0,81.971704,0,0,18.028296,0,0,0,0,0,0,0,0,0,0,0,0,0,0,0,0,0,650,20,20,60,0,0,2,60,53.1022
2012,0,0,0,1,0,0,550,2,800,2,5,0,0,0,0,81.971704,0,0,18.028296,0,0,0,0,0,0,0,0,0,0,0,0,0,0,0,0,0,700,20,20,60,0,0,2,60,71.1679
2012,0,0,0,1,0,0,550,2,800,2,5,0,0,0,0,81.971704,0,0,18.028296,0,0,0,0,0,0,0,0,0,0,0,0,0,0,0,0,0,750,20,20,60,0,0,2,60,84.854
2012,0,0,0,1,0,0,550,2,800,2,5,0,0,0,0,81.971704,0,0,18.028296,0,0,0,0,0,0,0,0,0,0,0,0,0,0,0,0,0,800,20,20,60,0,0,2,60,91.9708
2012,0,0,0,1,0,0,550,2,800,2,5,8.980764,0,0,0,82.0017806,0,0,9.0174554,0,0,0,0,0,0,0,0,0,0,0,0,0,0,0,0,0,600,20,20,60,0,0,2,60,48.7226
2012,0,0,0,1,0,0,550,2,800,2,5,8.980764,0,0,0,82.0017806,0,0,9.0174554,0,0,0,0,0,0,0,0,0,0,0,0,0,0,0,0,0,650,20,20,60,0,0,2,60,64.0511
2012,0,0,0,1,0,0,550,2,800,2,5,8.980764,0,0,0,82.0017806,0,0,9.0174554,0,0,0,0,0,0,0,0,0,0,0,0,0,0,0,0,0,700,20,20,60,0,0,2,60,79.0146
2012,0,0,0,1,0,0,550,2,800,2,5,8.980764,0,0,0,82.0017806,0,0,9.0174554,0,0,0,0,0,0,0,0,0,0,0,0,0,0,0,0,0,750,20,20,60,0,0,2,60,89.2336
2012,0,0,0,1,0,0,550,2,800,2,5,8.980764,0,0,0,82.0017806,0,0,9.0174554,0,0,0,0,0,0,0,0,0,0,0,0,0,0,0,0,0,800,20,20,60,0,0,2,60,96.7153
2012,0,0,0,1,0,0,550,2,800,2,5,17.9681208,0,0,0,82.0318792,0,0,0,0,0,0,0,0,0,0,0,0,0,0,0,0,0,0,0,0,750,20,20,60,0,0,2,120,83.4297
2012,0,0,0,1,0,0,550,2,800,2,5,17.9681208,0,0,0,82.0318792,0,0,0,0,0,0,0,0,0,0,0,0,0,0,0,0,0,0,0,0,750,20,20,60,0,0,2,480,83.815
2012,0,0,0,1,0,0,550,2,800,2,5,17.9681208,0,0,0,82.0318792,0,0,0,0,0,0,0,0,0,0,0,0,0,0,0,0,0,0,0,0,750,20,20,60,0,0,2,540,83.6224
2012,0,0,0,1,0,0,550,2,800,2,5,17.9681208,0,0,0,82.0318792,0,0,0,0,0,0,0,0,0,0,0,0,0,0,0,0,0,0,0,0,750,20,20,60,0,0,2,582.4278,83.815
2012,0,0,0,1,0,0,550,2,800,2,5,17.9681208,0,0,0,82.0318792,0,0,0,0,0,0,0,0,0,0,0,0,0,0,0,0,0,0,0,0,750,20,20,60,0,0,2,628.206,83.4297
2012,0,0,0,1,0,0,550,2,800,2,5,17.9681208,0,0,0,82.0318792,0,0,0,0,0,0,0,0,0,0,0,0,0,0,0,0,0,0,0,0,750,20,20,60,0,0,2,701.964,83.815
2012,0,0,0,1,0,0,550,2,800,2,5,17.9681208,0,0,0,82.0318792,0,0,0,0,0,0,0,0,0,0,0,0,0,0,0,0,0,0,0,0,750,20,20,60,0,0,2,757.92,83.237
2012,0,0,0,1,0,0,550,2,800,2,5,17.9681208,0,0,0,82.0318792,0,0,0,0,0,0,0,0,0,0,0,0,0,0,0,0,0,0,0,0,750,20,20,60,0,0,2,839.304,83.6224
2012,0,0,0,1,0,0,550,2,800,2,5,17.9681208,0,0,0,82.0318792,0,0,0,0,0,0,0,0,0,0,0,0,0,0,0,0,0,0,0,0,750,20,20,60,0,0,2,900.348,84.2004
2012,0,0,0,1,0,0,550,2,800,2,5,17.9681208,0,0,0,82.0318792,0,0,0,0,0,0,0,0,0,0,0,0,0,0,0,0,0,0,0,0,750,20,20,60,0,0,2,989.364,84.0077
2012,0,0,0,1,0,0,550,2,800,2,5,17.9681208,0,0,0,82.0318792,0,0,0,0,0,0,0,0,0,0,0,0,0,0,0,0,0,0,0,0,750,20,20,60,0,0,2,1047.864,84.0077
2012,0,0,0,1,0,0,550,2,800,2,5,17.9681208,0,0,0,82.0318792,0,0,0,0,0,0,0,0,0,0,0,0,0,0,0,0,0,0,0,0,750,20,20,60,0,0,2,1108.902,83.815
2012,0,0,0,1,0,0,550,2,800,2,5,17.9681208,0,0,0,82.0318792,0,0,0,0,0,0,0,0,0,0,0,0,0,0,0,0,0,0,0,0,750,20,20,60,0,0,2,1180.116,84.2004
2012,0,0,0,1,0,0,550,2,800,2,5,0,0,0,0,81.971704,0,0,18.028296,0,0,0,0,0,0,0,0,0,0,0,0,0,0,0,0,0,750,20,20,60,0,0,2,120,84.9711
2012,0,0,0,1,0,0,550,2,800,2,5,0,0,0,0,81.971704,0,0,18.028296,0,0,0,0,0,0,0,0,0,0,0,0,0,0,0,0,0,750,20,20,60,0,0,2,480,81.5029
2012,0,0,0,1,0,0,550,2,800,2,5,0,0,0,0,81.971704,0,0,18.028296,0,0,0,0,0,0,0,0,0,0,0,0,0,0,0,0,0,750,20,20,60,0,0,2,540,80.9249
2012,0,0,0,1,0,0,550,2,800,2,5,0,0,0,0,81.971704,0,0,18.028296,0,0,0,0,0,0,0,0,0,0,0,0,0,0,0,0,0,750,20,20,60,0,0,2,615.492,80.7322
2012,0,0,0,1,0,0,550,2,800,2,5,0,0,0,0,81.971704,0,0,18.028296,0,0,0,0,0,0,0,0,0,0,0,0,0,0,0,0,0,750,20,20,60,0,0,2,661.272,80.5395
2012,0,0,0,1,0,0,550,2,800,2,5,0,0,0,0,81.971704,0,0,18.028296,0,0,0,0,0,0,0,0,0,0,0,0,0,0,0,0,0,750,20,20,60,0,0,2,742.656,80.5395
2012,0,0,0,1,0,0,550,2,800,2,5,0,0,0,0,81.971704,0,0,18.028296,0,0,0,0,0,0,0,0,0,0,0,0,0,0,0,0,0,750,20,20,60,0,0,2,803.7,80.3468
2012,0,0,0,1,0,0,550,2,800,2,5,0,0,0,0,81.971704,0,0,18.028296,0,0,0,0,0,0,0,0,0,0,0,0,0,0,0,0,0,750,20,20,60,0,0,2,900.348,80.5395
2012,0,0,0,1,0,0,550,2,800,2,5,0,0,0,0,81.971704,0,0,18.028296,0,0,0,0,0,0,0,0,0,0,0,0,0,0,0,0,0,750,20,20,60,0,0,2,961.386,79.5761
2012,0,0,0,1,0,0,550,2,800,2,5,0,0,0,0,81.971704,0,0,18.028296,0,0,0,0,0,0,0,0,0,0,0,0,0,0,0,0,0,750,20,20,60,0,0,2,1030.056,79.3834
