Repository: TaniikeLaboratory/Catalyst-Phylogenetic-Tree

File: input/OCM.csv (part 6 of 23)
year,Preparation,"p(CH4), bar","p(O2), bar",p(CH4)/p(O2),"p total, bar","Contact time, s",O2 conversion,CH4 conversion,COx selectivity,C2H6 selectivity,C2H4 selectivity,C2 selectivity,C2 yield,Ag,Al,Au,B,Ba,Be,Bi,C,Ca,Cd,Ce,Co,Cr,Cs,Cu,Dy,Er,Eu,Fe,Ga,Gd,Ge,Ho,In,Ir,K,La,Li,Lu,Mg,Mn,Mo,Na,Nb,Nd,Ni,P,Pb,Pd,Pr,Pt,Rb,Re,Rh,Ru,Sb,Sc,Si,Sm,Sn,Sr,Ta,Tb,Te,Th,Ti,Tl,Tm,V,W,Y,Yb,Zn,Zr,Temperature_C
2010,Impregnation,,,5,1,0.0435584,99.7,21.6,33.1,45.4,21.4,66.8,14.4288,0,0,0,0,0,0,0,0,0,0,1.11905,0,0,0,0,0,0,0,0,0,0,0,0,0,0,0,0,0,0,0,2.2829,0,2.13434,0,0,0,0,0,0,0,0,0,0,0,0,0,0,93.39654,0,0,0,0,0,0,0,0,0,0,0,1.06717,0,0,0,0,840
2013,Impregnation,,,5,1,0.318,99.7,21.6,33.2,45.4,21.4,66.8,14.4288,0,0,0,0,0,0,0,0,0,0,1.106932,0,0,0,0,0,0,0,0,0,0,0,0,0,0,0,0,0,0,0,2.258531,0,2.111482,0,0,0,0,0,0,0,0,0,0,0,0,0,0,93.46731,0,0,0,0,0,0,0,0,0,0,0,1.055741,0,0,0,0,839.85
1998,Therm.decomp.,0.800000012,0.200000003,4,1.013000011,0.035,,25.5,,,,56.5,14.4075,0,0,0,0,0,0,0,0,0,0,0,0,0,0,0,0,0,0,0,0,0,0,0,0,0,0,0,0,0,0,0,0,0,0,0,0,0,0,0,0,0,0,0,0,0,0,0,0,90.90000153,0,9.100000381,0,0,0,0,0,0,0,0,0,0,0,0,0,799.85
2019,Impregnation,0.8,0.2,4,1,0.08497,96.9,31.8,54.5,30.2,15.1,45.3,14.4054,0,0,0,0,0,0,0,0,0,0,0.288,0,0,0,0,0,0,0,0,0,0,0,0,0,0,0,0,0,0,0,0,0,2.75,0,0,0,0,0,0,0,0,0,0,0,0,0,0,0,0,0,0,0,0,0,0,95.587,0,0,0,1.375,0,0,0,0,800
1995,Sol-gel,0.899999976,0.100000001,9,1.013000011,0.6,95,18,,,,80,14.4,0,0,0,0,0,0,0,0,92.5,0,0,0,0,0,0,0,0,0,0,0,0,0,0,0,0,0,0,0,0,0,0,0,7.5,0,0,0,0,0,0,0,0,0,0,0,0,0,0,0,0,0,0,0,0,0,0,0,0,0,0,0,0,0,0,0,789.85
2019,Hydrothermal treatment,0.72,0.28,2.6,1,0.010273973,,35.23909,,,,40.83876,14.39120739,0,0,0,0,0,0,0,0,0,0,0,0,0,0,0,0,0,0,0,0,0,0,0,0,0,0,100,0,0,0,0,0,0,0,0,0,0,0,0,0,0,0,0,0,0,0,0,0,0,0,0,0,0,0,0,0,0,0,0,0,0,0,0,0,550
2010,Impregnation,,,3,1,0.0435584,,22.11921,,46.80965,18.16361,64.97326,14.37157182,0,0,0,0,0,0,0,0,0,0,1.11905,0,0,0,0,0,0,0,0,0,0,0,0,0,0,0,0,0,0,0,2.2829,0,2.13434,0,0,0,0,0,0,0,0,0,0,0,0,0,0,93.39654,0,0,0,0,0,0,0,0,0,0,0,1.06717,0,0,0,0,880
2015,Impregnation,0.593,0.085,7,1.01325,0.257142857,96.2,24.1,35,,,59.6,14.3636,0,0,0,0,0,0,0,0,0,0,0,0,0,0,0,0,0,0,0,0,0,0,0,0,0,0,4.18,0,0,95.81,0,0,0,0,0,0,0,0,0,0,0,0,0,0,0,0,0,0,0,0,0,0,0,0,0,0,0,0,0,0,0,0,0,0,975
2010,Physical mixing,0.888888889,0.111111111,8,1,0.020084085,,19.8,,37.97619048,34.52380952,72.5,14.355,0,0,0,0,0,0,0,0,95.23809524,0,0,0,0,0,0,0,0,0,0,0,0,0,0,0,0,0,4.761904762,0,0,0,0,0,0,0,0,0,0,0,0,0,0,0,0,0,0,0,0,0,0,0,0,0,0,0,0,0,0,0,0,0,0,0,0,0,800
2015,SGS,0.666666667,0.333333333,2,1,0.024430999,99,41,60,32,3,35,14.35,0,0,0,0,0,0,0,0,0,0,0,0,0,0,0,0,0,0,0,0,0,0,0,0,0,0,0,2.080299563,0,0,2.225920533,0,0,0,0,0,0,0,0,0,0,0,0,0,0,0,0,94.65363012,0,0,0,0,0,0,0,0,0,0,0,1.040149782,0,0,0,0,901
2017,SCS,0.5,0.1,5,1,0.151066851,,20.45455,,,,70,14.318185,0,0,0,0,0,0,0,0,0,0,0,0,0,0,0,0,0,0,0,0,0,0,0,0,0,0,0,0,0,0,6.673585337,0,4.482283428,0,0,0,0,0,0,0,0,0,0,0,0,0,0,76.70903327,0,0,0,0,0,0,0,9.893956253,0,0,0,2.241141714,0,0,0,0,700
2014,Impregnation,0.8,0.2,4,1,1.5,,22.44019,,,,63.748,14.30517232,0,0,0,0,0,0,0,0,0,0,0,0,0,0,0,0,0,0,0,0,0,0,0,0,0,0,0,15.05524373,0,80.37464517,0,0,0,0,0,0,0,0,0,0,0,0,0,0,0,0,0,0,0,0,0,0,4.570111105,0,0,0,0,0,0,0,0,0,0,0,700
1990,n.a.,0.400000006,0.100000001,4,1.013000011,0.0065,,22,,33,32,65,14.3,0,0,0,0,50,0,0,0,0,0,0,0,0,0,0,0,0,0,0,0,0,0,0,0,0,0,0,0,0,5,0,0,0,0,0,0,0,0,0,0,0,0,0,0,0,0,0,0,0,0,0,0,0,0,0,0,0,0,0,0,0,0,0,45,799.85
1993,Therm.decomp.,0.319999993,0.079999998,4,1.013000011,0.6,,22,,,,65,14.3,0,0,0,0,50,0,0,0,0,0,0,0,0,0,0,0,0,0,0,0,0,0,0,0,0,0,0,0,0,0,0,0,0,0,0,0,0,50,0,0,0,0,0,0,0,0,0,0,0,0,0,0,0,0,0,0,0,0,0,0,0,0,0,0,799.85
2018,Impregnation,0.867867868,0.117117117,7.41025641,1,0.066331,100,18.91192,,48.73073,26.87338,75.60411,14.2981888,0.569327076,0,0,0,0,0,0,0,0,0,0,0,0,0,0,0,0,0,0,0,0,0,0,0,0,0,0,0,0,0,2.124458388,0,2.090749149,0,0,0,0,0,0,0,0,0,0,0,0,0,0,94.17009081,0,0,0,0,0,0,0,0,0,0,0,1.045374574,0,0,0,0,740
2017,SCS,0.5,0.1,5,1,0.1540474,,20.38306,,,,70.11952,14.29250383,0,0,0,0,0,0,0,0,0,0,0,0,0,0,0,0,0,0,0,0,0,0,0,0,0,0,0,0,0,0,6.601928799,0,4.434155639,0,0,0,0,0,0,0,0,0,0,0,0,0,0,80.22169007,0,0,0,0,0,0,0,6.525147671,0,0,0,2.217077819,0,0,0,0,700
2014,Impregnation,0.4,0.2,2,1,0.8,,38.06,,,,37.55,14.29153,0,0,0,0,0,0,0,0,30.3030303,0,0,0,0,0,0,0,0,0,0,0,0,0,0,0,0,0,0,0,0,0,0,0,0,0,0,0,0,0,0,0,0,0,0,0,0,0,0,0,0,0,0,0,0,0,0,0,0,0,0,0,0,0,69.6969697,0,675
2010,Physical mixing,0.8,0.2,4,1,0.020084085,,25.7,,24.71111111,30.88888889,55.6,14.2892,0,0,0,0,0,0,0,0,95.23809524,0,0,0,0,0,0,0,0,0,0,0,0,0,0,0,0,0,4.761904762,0,0,0,0,0,0,0,0,0,0,0,0,0,0,0,0,0,0,0,0,0,0,0,0,0,0,0,0,0,0,0,0,0,0,0,0,0,750
1990,n.a.,0.400000006,0.100000001,4,1.013000011,0.0065,,21,,34,34,68,14.28,0,0,0,0,0,0,0,0,0,0,0,0,0,0,0,0,0,0,0,0,0,0,0,0,0,0,0,0,0,0,0,0,0,0,0,0,0,0,0,0,0,0,0,0,0,0,0,0,0,0,50,0,0,0,0,0,0,0,0,0,0,0,0,50,739.85
2008,n.a.,0.098999999,0.033,3,1.013000011,0.06,96,28,,,,51,14.28,0,0,0,0,0,0,0,0,0,0,0,0,0,0,0,0,0,0,0,0,0,0,0,0,0,0,20,0,0,80,0,0,0,0,0,0,0,0,0,0,0,0,0,0,0,0,0,0,0,0,0,0,0,0,0,0,0,0,0,0,0,0,0,0,799.85
2017,SCS,,,6,1,0.157345889,,19.45489,,,,73.38346,14.27667142,0,0,0,0,0,0,0,0,0,0,0,0,0,0,0,0,0,0,0,0,0,0,0,0,0,0,0,0,0,0,4.899776571,0,4.387883718,0,0,0,0,0,0,0,0,0,0,0,0,0,0,83.6756062,0,0,0,0,0,0,0,4.842791653,0,0,0,2.193941859,0,0,0,0,700
2010,Physical mixing,0.8,0.2,4,1,0.020084085,,23.9,,26.53333333,33.16666667,59.7,14.2683,0,0,0,0,0,0,0,0,95.23809524,0,0,0,0,0,0,0,0,0,0,0,0,0,0,0,0,0,4.761904762,0,0,0,0,0,0,0,0,0,0,0,0,0,0,0,0,0,0,0,0,0,0,0,0,0,0,0,0,0,0,0,0,0,0,0,0,0,800
1986,n.a.,0.467999995,0.105999999,4.415093899,1.013000011,7.5,,23,31,35,27,62,14.26,0,0,0,0,0,0,0,0,0,0,0,0,0,0,0,0,0,0,0,0,0,0,0,0,0,0,0,17.60000038,0,81.19999695,0,0,0,0,0,0,0,0,0,0,0,0,0,0,0,0,0,0,0,1.200000048,0,0,0,0,0,0,0,0,0,0,0,0,0,0,703.85
1987,n.a.,0.666999996,0.333000004,2.003002882,1.013000011,6,100,31,47,33,13,46,14.26,0,0,0,0,0,0,0,0,0,0,0,0,0,0,0,0,0,0,0,0,0,0,0,0,0,0,0,50,0,0,0,0,0,0,0,0,0,0,0,0,0,0,0,0,0,0,0,0,0,0,0,0,0,0,50,0,0,0,0,0,0,0,0,0,804.85
2013,n.a.,,,3,1,0.651,,31,,,,46,14.26,0,0,0,0,0,0,0,0,0,0,0,0,0,0,0,0,0,0,0,0,0,0,0,0,0,0,100,0,0,0,0,0,0,0,0,0,0,0,0,0,0,0,0,0,0,0,0,0,0,0,0,0,0,0,0,0,0,0,0,0,0,0,0,0,750
1989,n.a.,0.319999993,0.079999998,4,1.013000011,0.16,,19,,,,75,14.25,0,0,0,0,0,0,0,0,0,0,0,0,0,0,0,0,0,0,0,0,0,0,0,0,0,0,16.70000076,66.69999695,0,0,0,0,0,0,0,0,0,0,0,0,0,0,0,0,0,0,0,0,0,0,0,0,0,0,0,16.60000038,0,0,0,0,0,0,0,0,749.85
2017,SCS,0.5,0.1,5,1,0.150815263,,20.14113,,,,70.59761,14.21915641,0,0,0,0,0,0,0,0,0,0,0,0,0,0,0,0,0,0,0,0,0,0,0,0,0,0,0,0,0,0,8.340363338,0,4.481413871,0,0,0,0,0,0,0,0,0,0,0,0,0,0,76.69415182,0,0,0,0,0,0,0,8.243364033,0,0,0,2.240706936,0,0,0,0,700
2018,IJP-A synthesis,0.454545455,0.151515152,3,1,0.065313805,,29.5,,28.92,19.28,48.2,14.219,0,0,0,0,0,0,0,0,0,0,0,0,0,0,0,0,0,0,0,0,0,0,0,0,0,0,0,0,0,0,2.492036725,0,2.304665542,0,0,0,0,0,0,0,0,0,0,0,0,0,0,93.68559116,0,0,0,0,0,0,0,0,0,0,0,1.517706577,0,0,0,0,848
1991,Impregnation,0.169,0.074000001,2.283783913,1.013000011,0.24,,29,,,,49,14.21,0,0,0,0,0,0,0,0,0,1,0,0,0,0,0,0,0,0,0,0,0,0,0,0,0,0,0,2.599999905,0,96.40000153,0,0,0,0,0,0,0,0,0,0,0,0,0,0,0,0,0,0,0,0,0,0,0,0,0,0,0,0,0,0,0,0,0,0,779.85
1988,n.a.,0.833000004,0.166999996,4.988024235,1.013000011,2.2,,20,,,,71,14.2,0,0,0,0,0,0,0,0,0,0,0,0,0,0,0,0,0,0,0,0,45,0,0,0,0,0,0,0,0,0,50,0,5,0,0,0,0,0,0,0,0,0,0,0,0,0,0,0,0,0,0,0,0,0,0,0,0,0,0,0,0,0,0,0,819.85
2014,Impregnation,0.2,0.05,4,1,0.024,,20.66957787,,27.48,41.22,68.7,14.2,0,0,0,0,0,0,0,0,0,0,0,0,0,0,0,0,0,0,0,0,0,0,0,0,0,0,0,0,0,0,0,0,0,0,0,0,0,0,0,0,0,0,0,0,0,0,0,0,0,0,66.66,0,0,0,0,33.33333333,0,0,0,0,0,0,0,0,850
2015,SPS,0.615384615,0.384615385,1.6,1,0.023145157,96,43,60,31,2,33,14.19,0,0,0,0,0,0,0,0,0,0,0,0,0,0,0,0,0,0,0,0,0,0,0,0,0,0,0,2.080299563,0,0,2.225920533,0,0,0,0,0,0,0,0,0,0,0,0,0,0,0,0,94.65363012,0,0,0,0,0,0,0,0,0,0,0,1.040149782,0,0,0,0,921
2019,n.a.,0.6,0.2,4,1,0.36,,30,47,15.9,31.4,47.3,14.19,0,16.66666667,0,0,0,0,0,0,0,0,0,0,0,0,0,0,0,0,0,0,0,0,0,0,0,0,66.66666667,16.66666667,0,0,0,0,0,0,0,0,0,0,0,0,0,0,0,0,0,0,0,0,0,0,0,0,0,0,0,0,0,0,0,0,0,0,0,0,775
2019,Sol-gel,0.4,0.1,4,1,0.031801558,,25.21576,,23.67942,32.55928,56.2387,14.18101562,0,0,0,0,0,0,0,0,0,0,50,0,0,0,0,0,0,0,0,0,0,0,0,0,0,0,50,0,0,0,0,0,0,0,0,0,0,0,0,0,0,0,0,0,0,0,0,0,0,0,0,0,0,0,0,0,0,0,0,0,0,0,0,0,650
2015,Impregnation,0.75,0.25,3,1,0.048893114,,30.52823,,,,46.43968877,14.177215,0,0,0,0,0,0,0,0,43.33867778,0,0,0,0,0,0,0,0,0,0,0,0,0,0,0,0,0,56.66132222,0,0,0,0,0,0,0,0,0,0,0,0,0,0,0,0,0,0,0,0,0,0,0,0,0,0,0,0,0,0,0,0,0,0,0,0,0,800
2017,SCS,0.5,0.1,5,1,0.155490003,,20.06098,,,,70.64516,14.17211142,0,0,0,0,0,0,0,0,0,0,0,0,0,0,0,0,0,0,0,0,0,0,0,0,0,0,0,0,0,0,5.024767139,0,7.199705894,0,0,0,0,0,0,0,0,0,0,0,0,0,0,79.20934545,0,0,0,0,0,0,0,4.966328567,0,0,0,3.599852947,0,0,0,0,700
2018,IJP-A synthesis,0.454545455,0.151515152,3,1,0.063898472,,29.2,,29.1,19.4,48.5,14.162,0,0,0,0,0,0,0,0,0,0,0,0,0,0,0,0,0,0,0,0,0,0,0,0,0,0,0,0,0,0,5.690687965,0,2.169177709,0,0,0,0,0,0,0,0,0,0,0,0,0,0,90.76057361,0,0,0,0,0,0,0,0,0,0,0,1.379560719,0,0,0,0,840
2019,Impregnation,0.375,0.125,3,1,1.588235294,,30.92,49.2,33.2,12.6,45.8,14.16136,0,0,0,0,0,0,0,0,0,0,0,0,0,0,0,0,0,0,0,0,0,0,0,0,0,0,0,0,0,0,8.552,0,2.132,0,0,0,0,0,0,0,0,0,0,0,0,0,0,88.25,0,0,0,0,0,0,0,0,0,0,0,1.066,0,0,0,0,700
1996,Impregnation,0.379999995,0.129999995,2.923077106,1.013000011,0.54,,24,38.90000153,28.20000076,30.79999924,59,14.16,0,0,0,0,42.90000153,0,0,0,0,0,0,0,0,2.099999905,0,0,0,0,0,0,0,0,0,0,0,0,55,0,0,0,0,0,0,0,0,0,0,0,0,0,0,0,0,0,0,0,0,0,0,0,0,0,0,0,0,0,0,0,0,0,0,0,0,0,749.85
1985,Impregnation,0.300000012,0.050000001,6,1.013000011,0.1,100,21.10000038,,38,29.10000038,67.10000038,14.15810034,0,0,0,0,0,0,0,0,0,0,0,0,0,0,0,0,0,0,0,0,0,0,0,0,0,0,0,10,0,90,0,0,0,0,0,0,0,0,0,0,0,0,0,0,0,0,0,0,0,0,0,0,0,0,0,0,0,0,0,0,0,0,0,0,849.85
2017,SCS,0.5,0.1,5,1,0.155193972,,20.42345,,,,69.28104,14.14957856,0,0,0,0,0,0,0,0,0,0,0,0,0,0,0,0,0,0,0,0,0,0,0,0,0,0,0,0,0,0,4.116341079,0,4.423555009,0,0,0,0,0,0,0,0,0,0,0,0,0,0,81.11139121,0,0,0,0,0,0,0,8.136935196,0,0,0,2.211777505,0,0,0,0,700
1994,Therm.decomp.,0.200000003,0.25,0.800000012,1.013000011,0.24,,28.39999962,,27.20000076,22.60000038,49.80000114,14.14320014,0,0,0,0,0,0,0,0,0,0,0,0,0,0,0,0,0,0,0,0,0,0,0,0,0,0,80,0,0,0,0,0,0,0,0,0,0,0,0,0,0,0,0,0,0,0,0,0,0,0,20,0,0,0,0,0,0,0,0,0,0,0,0,0,599.85
2011,Precipitation,0.416,0.084,5,1,0.25,,24.82558,,,,56.89655,14.12489854,0,0,0,0,0,0,0,0,11.72325432,0,0,0,0,0,0,0,0,0,0,0,0,0,0,0,0,0,0,0,0,0,0,0,0,0,0,0,0,0,0,0,0,0,0,0,0,0,0,0,88.27674568,0,0,0,0,0,0,0,0,0,0,0,0,0,0,0,775
2014,n.a.,0.833333333,0.166666667,5,1,0.051378875,,22.80702,,,,61.92982,14.12434643,0,0,0,0,0,0,0,0,0,0,0,0,0,0,0,0,0,0,0,0,0,0,0,0,0,0,0,0,0,0,2.098362,0,1.23904,0,0,0,0,0,0,0,0,0,0,0,0,0,0,96.04308,0,0,0,0,0,0,0,0,0,0,0,0.61952,0,0,0,0,890
1990,Therm.decomp.,0.148000002,0.079999998,1.850000024,1.013000011,0.72,,38.79999924,,,,36.40000153,14.12320031,0,0,0,0,8,0,0,0,92,0,0,0,0,0,0,0,0,0,0,0,0,0,0,0,0,0,0,0,0,0,0,0,0,0,0,0,0,0,0,0,0,0,0,0,0,0,0,0,0,0,0,0,0,0,0,0,0,0,0,0,0,0,0,0,799.85
2010,Physical mixing,0.8,0.2,4,1,0.020084085,,26.9,,31.5,21,52.5,14.1225,0,0,0,0,0,0,0,0,95.23809524,0,0,0,0,0,0,0,0,0,0,0,0,0,0,0,0,0,4.761904762,0,0,0,0,0,0,0,0,0,0,0,0,0,0,0,0,0,0,0,0,0,0,0,0,0,0,0,0,0,0,0,0,0,0,0,0,0,850
2017,SCS,,,2,1,0.157345889,,26.67293,,,,52.93233,14.11860333,0,0,0,0,0,0,0,0,0,0,0,0,0,0,0,0,0,0,0,0,0,0,0,0,0,0,0,0,0,0,4.899776571,0,4.387883718,0,0,0,0,0,0,0,0,0,0,0,0,0,0,83.6756062,0,0,0,0,0,0,0,4.842791653,0,0,0,2.193941859,0,0,0,0,700
2019,Hydrothermal treatment,0.72,0.28,2.6,1,0.010273973,,34.9459,,,,40.39088,14.11495653,0,0,0,0,0,0,0,0,0,0,0,0,0,0,0,0,0,0,0,0,0,0,0,0,0,0,100,0,0,0,0,0,0,0,0,0,0,0,0,0,0,0,0,0,0,0,0,0,0,0,0,0,0,0,0,0,0,0,0,0,0,0,0,0,435
2017,SCS,0.5,0.1,5,1,0.147166971,,20.16234,,,,70,14.113638,0,0,0,0,0,0,0,0,0,0,0,0,0,0,0,0,0,0,0,0,0,0,0,0,0,0,0,0,0,0,8.455053748,0,4.543038908,0,0,0,0,0,0,0,0,0,0,0,0,0,0,72.19530702,0,0,0,0,0,0,0,12.53508087,0,0,0,2.271519454,0,0,0,0,700
1998,Therm.decomp.,0.800000012,0.200000003,4,1.013000011,0.035,,25.70000076,,,,54.90000153,14.10930081,0,0,0,0,0,0,0,0,0,0,0,0,0,0,0,0,0,0,0,0,0,0,0,0,0,0,100,0,0,0,0,0,0,0,0,0,0,0,0,0,0,0,0,0,0,0,0,0,0,0,0,0,0,0,0,0,0,0,0,0,0,0,0,0,799.85
2016,Impregnation,0.8,0.2,4,1,1.5,,21.94206,,,,64.30063,14.10888281,0,0,0,0,0,0,0,0,0,0,0,0,0,0,0,0,0,0,0,0,0,0,0,0,0,0,0,15.02152112,0,80.19461203,0,0,0,0,0,0,0,0,0,0,0,0,0,0,0,0,0,0,4.783866855,0,0,0,0,0,0,0,0,0,0,0,0,0,0,0,600
2011,Precipitation,0.416,0.084,5,1,0.25,,25.08721,,,,56.2069,14.10074304,0,0,0,0,0,0,0,0,11.72325432,0,0,0,0,0,0,0,0,0,0,0,0,0,0,0,0,0,0,0,0,0,0,0,0,0,0,0,0,0,0,0,0,0,0,0,0,0,0,0,88.27674568,0,0,0,0,0,0,0,0,0,0,0,0,0,0,0,750
1999,Impregnation,0.800000012,0.200000003,4,1.013000011,0.035,,26.5,,,,53.20000076,14.0980002,0,71.19999695,0,0,0,0,0,0,0,0,0,0,0,0,0,0,0,0,0,0,0,0,0,0,0,0,17.29999924,0,0,0,0,0,0,0,0,0,0,0,0,0,0,0,0,0,0,0,0,11.5,0,0,0,0,0,0,0,0,0,0,0,0,0,0,0,0,799.85
2019,Hydrothermal treatment,0.72,0.28,2.6,1,0.010273973,,35.21117,,,,40.02443,14.09307009,0,0,0,0,0,0,0,0,0,0,0,0,0,0,0,0,0,0,0,0,0,0,0,0,0,0,100,0,0,0,0,0,0,0,0,0,0,0,0,0,0,0,0,0,0,0,0,0,0,0,0,0,0,0,0,0,0,0,0,0,0,0,0,0,600
2009,Citric acid method,0.32,0.084,4,1,2.28E-05,81.1,27.1,48,,,52,14.092,0,0,0,0,0,0,0,0,77,0,0,0,0,0,0,0,0,0,0,0,0,0,0,0,0,0,0,0,0,0,0,0,23,0,0,0,0,0,0,0,0,0,0,0,0,0,0,0,0,0,0,0,0,0,0,0,0,0,0,0,0,0,0,0,799.85
1988,n.a.,0.5,0.100000001,5,1.013000011,0.75,,22,,,,64,14.08,0,0,0,0,0,0,0,0,0,0,0,0,0,0,0,0,0,0,0,0,0,0,0,0,0,0,0,0,0,0,0,0,23.10000038,0,0,0,0,0,0,76.90000153,0,0,0,0,0,0,0,0,0,0,0,0,0,0,0,0,0,0,0,0,0,0,0,0,899.85
2013,n.a.,,,3,1,0.651,,32,,,,44,14.08,0,0,0,0,0,0,0,0,0,0,0,0,0,0,0,0,0,0,0,0,0,0,0,0,0,0,100,0,0,0,0,0,0,0,0,0,0,0,0,0,0,0,0,0,0,0,0,0,0,0,0,0,0,0,0,0,0,0,0,0,0,0,0,0,800
1988,n.a.,0.300000012,0.050000001,6,1,0.093,100,21,29,38,29,67,14.07,0,0,0,0,0,0,0,0,0,0,0,0,0,0,0,0,0,0,0,0,0,0,0,0,0,0,0,5.599999905,0,94.40000153,0,0,0,0,0,0,0,0,0,0,0,0,0,0,0,0,0,0,0,0,0,0,0,0,0,0,0,0,0,0,0,0,0,0,849.85
2017,Sol-gel,0.75,0.25,3,1,0.36,100,30.1,,30.02142857,16.67857143,46.7,14.0567,0,0,0,0,0,0,0,0,0,0,0,0,0,0,0,0,0,0,0,0,0,0,0,0,0,0,0,0,0,0,2.908,0,2.718,0,0,0,0,0,0,0,0,0,0,0,0,0,0,0,0,0,0,0,0,0,0,93.01,0,0,0,1.359,0,0,0,0,800
2017,SCS,0.5,0.1,5,1,0.147368804,,20.13029,,,,69.80392,14.05173153,0,0,0,0,0,0,0,0,0,0,0,0,0,0,0,0,0,0,0,0,0,0,0,0,0,0,0,0,0,0,7.047033052,0,4.543783582,0,0,0,0,0,0,0,0,0,0,0,0,0,0,72.20714095,0,0,0,0,0,0,0,13.93015063,0,0,0,2.271891791,0,0,0,0,700
1990,Therm.decomp.,0.092,0.046,2,1.013000011,0.194,93,39,64,20,16,36,14.04,0,0,0,0,0,0,0,0,0,0,0,0,0,0,0,0,0,0,0,0,0,0,0,0,0,0,0,0,0,96.09999847,0,0,0,0,0,0,0,0,0,0,0,0,0,0,0,0,0,0,3.900000095,0,0,0,0,0,0,0,0,0,0,0,0,0,0,0,799.85
1997,Therm.decomp.,0.079999998,0.039999999,2,1.013000011,1.8,,36,,,,39,14.04,0,0,0,0,0,0,0,0,50,0,0,0,0,0,0,0,0,0,0,0,0,0,0,0,0,0,0,0,0,5,0,0,0,0,0,0,0,0,0,0,0,0,0,0,0,0,0,0,0,0,0,0,0,0,0,45,0,0,0,0,0,0,0,0,799.85
2006,Impregnation,0.416999996,0.166999996,2.497005939,1.013000011,0.109,,30.70000076,54.29999924,31,,45.70000076,14.02990058,0,0,0,0,0,0,0,0,0,0,0,0,0,0,0,0,0,0,0,0,0,0,0,0,0,0,0,0,0,0,3.5,4.5,8.899999619,0,0,0,0,0,0,0,0,0,0,0,0,0,0,83.09999847,0,0,0,0,0,0,0,0,0,0,0,0,0,0,0,0,799.85
2017,Impregnation,0.5,0.1,5,1,0.184889,,21.61905,,,,64.87395,14.02513169,0,0,0,0,0,0,0,0,0,0,0,0,0,0,0,0,0,0,0,0,0,0,0,0,0,0,0,0,0,0,2.125483441,0,2.11486291,0,0,0,0,0,0,0,0,0,0,0,0,0,0,92.3924119,0,0,0,0,0,0,0,2.309810297,0,0,0,1.057431455,0,0,0,0,720
2019,Sol-gel,0.4,0.1,4,1,0.031233336,,25.60794,,,,54.72527,14.01401431,0,0,0,0,0,0,0,0,0,0,48.7804878,0,0,0,0,0,0,0,0,0,0,0,0,0,0,0,51.2195122,0,0,0,0,0,0,0,0,0,0,0,0,0,0,0,0,0,0,0,0,0,0,0,0,0,0,0,0,0,0,0,0,0,0,0,0,0,650
2018,IJP-A synthesis,0.454545455,0.151515152,3,1,0.125085618,,20.87404,,,,67.12082,14.01082682,0,0,0,0,0,0,0,0,0,0,0,0,0,0,0,0,0,0,0,0,0,0,0,0,0,0,0,0,0,0,8.257200035,0,3.088836683,0,0,0,0,0,0,0,0,0,0,0,0,0,0,87.00948403,0,0,0,0,0,0,0,0,0,0,0,1.644479248,0,0,0,0,800
2018,IJP-A synthesis,0.454545455,0.151515152,3,1,0.06569454,,28.3,,30.46153846,19.03846154,49.5,14.0085,0,0,0,0,0,0,0,0,0,0,0,0,0,0,0,0,0,0,0,0,0,0,0,0,0,0,0,0,0,0,2.23169736,0,5.552027579,0,0,0,0,0,0,0,0,0,0,0,0,0,0,90.71940488,0,0,0,0,0,0,0,0,0,0,0,1.496870181,0,0,0,0,832
1997,Therm.decomp.,0.889999986,0.109999999,8.090909004,1.013000011,0.018,,19.39999962,,,,72.19999695,14.00679913,0,0,0,0,4.300000191,0,0,0,0,0,0,0,0,0,0,0,0,0,0,0,0,0,0,0,0,0,8.699999809,0,0,87,0,0,0,0,0,0,0,0,0,0,0,0,0,0,0,0,0,0,0,0,0,0,0,0,0,0,0,0,0,0,0,0,0,0,799.85
2016,Impregnation,0.8,0.2,4,1,1.5,,22.62931,,,,61.88679,14.00455356,0,0,0,0,0,0,0,0,0,0,0,0,0,0,0,0,0,0,0,0,0,0,0,0,0,0,0,14.98043847,0,79.97528622,0,0,0,0,0,0,0,0,0,5.044275315,0,0,0,0,0,0,0,0,0,0,0,0,0,0,0,0,0,0,0,0,0,0,0,0,750
1988,Impregnation,0.660000026,0.079999998,8.25,1.013000011,,,17.5,,,,80,14,0,0,0,0,0,0,0,0,92.30000305,0,0,0,0,0,0,0,0,0,0,0,0,0,0,0,0,0,0,0,0,0,0,0,7.699999809,0,0,0,0,0,0,0,0,0,0,0,0,0,0,0,0,0,0,0,0,0,0,0,0,0,0,0,0,0,0,0,739.85
1995,Sol-gel,0.133000001,0.066500001,2,1.013000011,12,100,40,,,,35,14,0,0,0,0,50,0,0,0,0,0,0,0,0,0,0,0,0,0,0,0,0,0,0,0,0,0,0,0,0,0,0,0,0,0,0,0,0,0,0,0,0,0,0,0,0,0,0,0,0,0,0,0,0,0,0,50,0,0,0,0,0,0,0,0,749.85
1998,Therm.decomp.,0.800000012,0.200000003,4,1.013000011,0.035,,25,,,,56,14,0,0,0,0,0,0,0,0,0,0,0,0,0,0,0,0,90.90000153,0,0,0,0,0,0,0,0,0,0,0,0,0,0,0,0,0,0,0,0,0,0,0,0,0,0,0,0,0,0,0,0,0,9.100000381,0,0,0,0,0,0,0,0,0,0,0,0,0,799.85
2008,n.a.,0.098999999,0.033,3,1.013000011,0.06,95,28,,,,50,14,0,0,0,0,0,0,0,0,0,0,0,0,0,0,0,0,0,0,0,0,0,0,0,0,0,0,11.10000038,0,0,88.90000153,0,0,0,0,0,0,0,0,0,0,0,0,0,0,0,0,0,0,0,0,0,0,0,0,0,0,0,0,0,0,0,0,0,0,799.85
1998,Therm.decomp.,0.800000012,0.200000003,4,1.013000011,0.035,,26,,,,53.79999924,13.9879998,0,0,0,0,0,0,0,0,0,0,0,0,0,0,0,0,0,90.90000153,0,0,0,0,0,0,0,0,0,0,0,0,0,0,0,0,0,0,0,0,0,0,0,0,0,0,0,0,0,0,0,0,9.100000381,0,0,0,0,0,0,0,0,0,0,0,0,0,799.85
2017,SCS,0.5,0.1,5,1,0.154159009,,20.30488,,,,68.87096,13.98416578,0,0,0,0,0,0,0,0,0,0,0,0,0,0,0,0,0,0,0,0,0,0,0,0,0,0,0,0,0,0,5.111698185,0,9.15533062,0,0,0,0,0,0,0,0,0,0,0,0,0,0,76.10305729,0,0,0,0,0,0,0,5.052248596,0,0,0,4.57766531,0,0,0,0,700
1990,Impregnation,0.319999993,0.079999998,4,1.013000011,0.15,,18.55999947,,,,75.33000183,13.98124794,0,0,0,0,0,0,0,0,0,0,0,0,0,0,0,0,0,0,0,0,0,0,0,0,0,0,28,58,0,0,0,0,0,0,0,0,0,0,0,0,0,0,0,0,0,0,0,0,0,0,0,0,0,0,0,14,0,0,0,0,0,0,0,0,749.85
1999,Impregnation,0.5,0.209999993,2.380951881,1.013000011,1.5,93,23.29999924,,44,16,60,13.97999954,0,0,0,0,0,0,0,0,0,0,0,0,0,0,0,0,0,0,0,0,0,0,0,0,0,0,0,0.699999988,0,99.30000305,0,0,0,0,0,0,0,0,0,0,0,0,0,0,0,0,0,0,0,0,0,0,0,0,0,0,0,0,0,0,0,0,0,0,899.85
2017,SCS,0.5,0.1,5,1,0.078672944,,23.37736,,,,59.77528,13.9738824,0,0,0,0,0,0,0,0,0,0,0,0,0,0,0,0,0,0,0,0,0,0,0,0,0,0,0,0,0,0,4.899776571,0,4.387883718,0,0,0,0,0,0,0,0,0,0,0,0,0,0,83.6756062,0,0,0,0,0,0,0,4.842791653,0,0,0,2.193941859,0,0,0,0,700
2010,Impregnation,,,6,1,0.0440078,99.4,21.8,35.9,45.2,18.9,64.1,13.9738,0,0,0,0,0,0,0,0,0,0,0.44365,0,0,0,0,0,0,0,0,0,0,0,0,0,0,0,0,0,0,0,2.26267,0,2.11542,0,0,0,0,0,0,0,0,0,0,0,0,0,0,94.12055,0,0,0,0,0,0,0,0,0,0,0,1.05771,0,0,0,0,840
2013,Impregnation,,,6,1,0.318,99.4,21.8,35.9,45.2,18.9,64.1,13.9738,0,0,0,0,0,0,0,0,0,0,0.438889,0,0,0,0,0,0,0,0,0,0,0,0,0,0,0,0,0,0,0,2.238717,0,2.09296,0,0,0,0,0,0,0,0,0,0,0,0,0,0,94.18296,0,0,0,0,0,0,0,0,0,0,0,1.04648,0,0,0,0,839.85
2014,SCS,0.64,0.16,4,1,0.41459,,,,,,0,13.96194,0,0,0,0,0,0,0,0,0,0,2.287218,0,0,0,0,0,0,0,0,0,0,0,0,0,0,0,0,0,0,0,5.832529996,0,4.362387829,0,0,0,0,0,0,0,0,0,0,0,0,0,0,85.33667057,0,0,0,0,0,0,0,0,0,0,0,2.181193915,0,0,0,0,733.2695
2010,Physical mixing,0.8,0.2,4,1,0.010042043,,27.8,,26.2952381,23.9047619,50.2,13.9556,0,0,0,0,0,0,0,0,95.23809524,0,0,0,0,0,0,0,0,0,0,0,0,0,0,0,0,0,4.761904762,0,0,0,0,0,0,0,0,0,0,0,0,0,0,0,0,0,0,0,0,0,0,0,0,0,0,0,0,0,0,0,0,0,0,0,0,0,800
1985,Impregnation,0.300000012,0.050000001,6,1.013000011,0.1,100,21.39999962,,29,36.20000076,65.20000076,13.95279991,0,0,0,0,0,0,0,0,0,0,0,0,0,0,0,0,0,0,0,0,0,0,0,0,0,0,99.19999695,0,0,0,0,0,0,0,0,0,0,0,0,0,0,0,0,0,0,0,0,0,0,0,0.75,0,0,0,0,0,0,0,0,0,0,0,0,0,749.85
2018,Impregnation,0.867867868,0.117117117,7.41025641,1,0.067216,99.4695,18.70466,,56.87591,17.63566,74.51157,13.93713583,0,0,0,0,0,0,0,0,0,0,0,0,0,0,0,0,0,0,0,0,0,0,0,0,0,0,0,0,0,0,2.114874843,0,2.081317669,0,0,0,0,0,0,0,0,0,0,0,0,0,0,94.76314865,0,0,0,0,0,0,0,0,0,0,0,1.040658834,0,0,0,0,800
2010,Impregnation,0.5,0.1,5,1,0.1272,,21.65409,,,,64.3554,13.93557624,0,0,0,0,0,0,0,0,0,0,0.473933649,0,0,0,0,0,0,0,0,0,0,0,0,0,0,0,0,4.739336493,0,94.78672986,0,0,0,0,0,0,0,0,0,0,0,0,0,0,0,0,0,0,0,0,0,0,0,0,0,0,0,0,0,0,0,0,0,0,800
2010,Impregnation,,,3,1,0.0441578,,18.74172,,43.43164,30.89991,74.33155,13.93101097,0,0,0,0,0,0,0,0,0,0,0.22117,0,0,0,0,0,0,0,0,0,0,0,0,0,0,0,0,0,0,0,2.256,0,2.1092,0,0,0,0,0,0,0,0,0,0,0,0,0,0,94.35903,0,0,0,0,0,0,0,0,0,0,0,1.0546,0,0,0,0,820
2017,SCS,0.5,0.1,5,1,0.1512351,,19.93485,,,,69.80392,13.91530675,0,0,0,0,0,0,0,0,0,0,0,0,0,0,0,0,0,0,0,0,0,0,0,0,0,0,0,0,0,0,5.562040605,0,4.48286332,0,0,0,0,0,0,0,0,0,0,0,0,0,0,76.71895744,0,0,0,0,0,0,0,10.99470697,0,0,0,2.24143166,0,0,0,0,700
2013,Impregnation,0.666666667,0.333333333,2,1,0.545454545,41.30641,28.32918,34.76298,49.10891,,49.10891,13.91215151,0,0,0,0,0,0,0,0,0,0,0,0,0,0,0,0,0,0,0,0,0,0,0,0,0,0,0,0,0,0,2.226,0,2.082,0,0,0,0,0,0,0,0,0,0,0,0,0,0,94.65541491,0,0,0,0,0,0,0,0,0,0,0,1.041,0,0,0,0,740
2011,Precipitation,0.416,0.084,5,1,0.25,,24.73837,,,,56.2069,13.90467089,0,0,0,0,0,0,0,0,0,0,0,0,0,0,0,0,0,0,0,0,0,0,0,0,0,0,0,0,0,0,0,0,0,0,0,0,0,0,0,0,0,0,0,0,0,0,0,0,77.45159275,0,22.54840725,0,0,0,0,0,0,0,0,0,0,0,0,0,700
2017,SCS,0.5,0.1,5,1,0.039336472,,25.07547,,,,55.43071,13.89951106,0,0,0,0,0,0,0,0,0,0,0,0,0,0,0,0,0,0,0,0,0,0,0,0,0,0,0,0,0,0,4.899776571,0,4.387883718,0,0,0,0,0,0,0,0,0,0,0,0,0,0,83.6756062,0,0,0,0,0,0,0,4.842791653,0,0,0,2.193941859,0,0,0,0,700
2019,Sol-gel,0.4,0.1,4,1,0.031598538,,25.08685,,,,55.38462,13.89425654,0,0,0,0,0,0,0,0,0,0,42.37288136,0,0,0,0,0,0,0,0,0,0,0,0,0,0,0,57.62711864,0,0,0,0,0,0,0,0,0,0,0,0,0,0,0,0,0,0,0,0,0,0,0,0,0,0,0,0,0,0,0,0,0,0,0,0,0,600
2010,Impregnation,,,6,1,0.0413283,98.9,21.7,35.9,44.2,19.8,64,13.888,0,0,0,0,0,0,0,0,0,0,4.6857,0,0,0,0,0,0,0,0,0,0,0,0,0,0,0,0,0,0,0,2.38976,0,2.23424,0,0,0,0,0,0,0,0,0,0,0,0,0,0,89.57318,0,0,0,0,0,0,0,0,0,0,0,1.11712,0,0,0,0,840
2013,Impregnation,,,6,1,0.318,98.9,21.7,36,44.2,19.8,64,13.888,0,0,0,0,0,0,0,0,0,0,4.632733,0,0,0,0,0,0,0,0,0,0,0,0,0,0,0,0,0,0,0,2.3631,0,2.209244,0,0,0,0,0,0,0,0,0,0,0,0,0,0,89.6903,0,0,0,0,0,0,0,0,0,0,0,1.104622,0,0,0,0,839.85
2017,SCS,0.5,0.1,5,1,0.14636582,,20.19608,,,,68.75817,13.88645502,0,0,0,0,0,0,0,0,0,0,0,0,0,0,0,0,0,0,0,0,0,0,0,0,0,0,0,0,0,0,14.08252439,0,4.54006265,0,0,0,0,0,0,0,0,0,0,0,0,0,0,72.14801007,0,0,0,0,0,0,0,6.959371571,0,0,0,2.270031325,0,0,0,0,700
2011,Sol-gel,0.4,0.2,0.6,1,0.6,83.9,37.1,60.3,33.1,4.3,37.4,13.8754,0,0,0,0,0,0,56,0,0,0,4,0,0,0,0,0,0,0,0,0,0,0,0,0,0,0,0,0,0,0,0,0,0,0,0,0,0,0,0,0,0,0,0,0,0,0,0,0,0,0,0,0,0,0,0,40,0,0,0,0,0,0,0,0,774.85
2016,n.a.,0.75,0.25,3,1,0.05,,27.25,,23.70283,27.1831,50.88593,13.86641593,0,0,0,0,0,0,0,0,0,0,0,0,0,0,0,0,0,0,0,0,0,0,0,0,0,0,100,0,0,0,0,0,0,0,0,0,0,0,0,0,0,0,0,0,0,0,0,0,0,0,0,0,0,0,0,0,0,0,0,0,0,0,0,0,750
2015,Precipitation,0.75,0.25,3,1,0.038402458,,32.60274,,,,42.52786729,13.86525,0,0,0,0,0,0,0,0,0,0,0,0,0,0,0,0,0,0,0,0,0,0,0,0,0,0,100,0,0,0,0,0,0,0,0,0,0,0,0,0,0,0,0,0,0,0,0,0,0,0,0,0,0,0,0,0,0,0,0,0,0,0,0,0,800
2008,Impregnation,0.400000006,0.200000003,2,1.013000011,0.6,,47,,,,29.5,13.865,0,0,0,0,37.90000153,0,0,0,0,0,0,0,0,0,0,0,0,0,0,0,0,0,0,0,0,0,0,0,0,0,0,0,0,0,0,0,0,0,0,0,0,0,0,0,0,0,0,0,0,0,25.79999924,0,0,0,0,36.29999924,0,0,0,0,0,0,0,0,799.85
2017,SCS,0.5,0.1,5,1,0.118009417,,21.62264,,,,64.11985,13.86440433,0,0,0,0,0,0,0,0,0,0,0,0,0,0,0,0,0,0,0,0,0,0,0,0,0,0,0,0,0,0,4.899776571,0,4.387883718,0,0,0,0,0,0,0,0,0,0,0,0,0,0,83.6756062,0,0,0,0,0,0,0,4.842791653,0,0,0,2.193941859,0,0,0,0,700
2014,Impregnation,0.8,0.2,4,1,1.5,,22.32855,,,,62.07336,13.86008122,0,0,0,0,0,0,0,0,0,0,0,0,0,0,0,0,0,0,0,0,0,0,0,0,0,0,0,15.05524373,0,80.37464517,0,0,0,0,0,0,0,0,0,0,0,0,0,0,0,0,0,0,0,0,0,0,4.570111105,0,0,0,0,0,0,0,0,0,0,0,750
2015,SGS,0.666666667,0.333333333,2,1,0.024430999,100,42,61,31,2,33,13.86,0,0,0,0,0,0,0,0,0,0,0,0,0,0,0,0,0,0,0,0,0,0,0,0,0,0,0,2.080299563,0,0,2.225920533,0,0,0,0,0,0,0,0,0,0,0,0,0,0,0,0,94.65363012,0,0,0,0,0,0,0,0,0,0,0,1.040149782,0,0,0,0,912
2018,Impregnation,0.5,0.25,2,1,0.36,99.9,42.1,,,,32.9,13.8509,0,0,0,0,0,0,0,0,0,0,2.227,0,0,0,0,0,0,0,0,0,0,0,0,0,0,0,0,0,0,0,0,0,2.082,0,0,0,0,0,0,0,0,0,0,0,0,0,0,94.65,0,0,0,0,0,0,0,0,0,0,0,1.041,0,0,0,0,800
2019,Precipitation,0.6,0.2,3,1,0.18,,33.14286,47.449667,27.21428,14.57143,41.78571,13.84897937,0,47.61904762,0,0,0,0,0,0,0,0,0,0,0,0,0,0,0,0,0,0,0,0,0,0,0,0,0,52.38095238,0,0,0,0,0,0,0,0,0,0,0,0,0,0,0,0,0,0,0,0,0,0,0,0,0,0,0,0,0,0,0,0,0,0,0,0,775
2019,Impregnation,0.375,0.125,3,1,0.317647059,,28.14,46.9,35.8,13.4,49.2,13.84488,0,0,0,0,0,0,0,0,0,0,0,0,0,0,0,0,0,0,0,0,0,0,0,0,0,0,0,0,0,0,8.552,0,2.132,0,0,0,0,0,0,0,0,0,0,0,0,0,0,88.25,0,0,0,0,0,0,0,0,0,0,0,1.066,0,0,0,0,700
2010,Impregnation,,,3,1,0.0441578,,20.59603,,47.61394,19.60531,67.21925,13.8444969,0,0,0,0,0,0,0,0,0,0,0.22117,0,0,0,0,0,0,0,0,0,0,0,0,0,0,0,0,0,0,0,2.256,0,2.1092,0,0,0,0,0,0,0,0,0,0,0,0,0,0,94.35903,0,0,0,0,0,0,0,0,0,0,0,1.0546,0,0,0,0,860
2017,SCS,0.5,0.1,5,1,0.154539022,,20.98039,,,,65.88235,13.82237397,0,0,0,0,0,0,0,0,0,0,0,0,0,0,0,0,0,0,0,0,0,0,0,0,0,0,0,0,0,0,8.228742772,0,4.421438313,0,0,0,0,0,0,0,0,0,0,0,0,0,0,81.07257895,0,0,0,0,0,0,0,4.066520813,0,0,0,2.210719156,0,0,0,0,700
2016,Impregnation,0.8,0.2,4,1,1.5,,22.44565,,,,61.57676,13.82130403,0,0,0,0,0,0,0,0,0,0,0,0,0,0,0,0,0,0,0,0,0,0,0,0,0,0,0,15.05524373,0,80.37464517,0,0,0,0,0,0,0,0,0,0,0,0,0,0,0,0,0,0,0,0,0,0,4.570111105,0,0,0,0,0,0,0,0,0,0,0,750
1996,Impregnation,0.800000012,0.200000003,4,1.013000011,0.72,,26.20000076,,,,52.70000076,13.8074006,0,0,0,0,5,0,0,0,95,0,0,0,0,0,0,0,0,0,0,0,0,0,0,0,0,0,0,0,0,0,0,0,0,0,0,0,0,0,0,0,0,0,0,0,0,0,0,0,0,0,0,0,0,0,0,0,0,0,0,0,0,0,0,0,849.85
2006,Therm.decomp.,0.888999999,0.111000001,8.009009361,1.013000011,0.07,,19.5,,,,70.80000305,13.8060006,0,0,0,0,0,0,0,0,95.19999695,0,0,0,0,0,0,0,0,0,0,0,0,0,0,0,0,0,0,0,0,0,0,0,0,0,4.800000191,0,0,0,0,0,0,0,0,0,0,0,0,0,0,0,0,0,0,0,0,0,0,0,0,0,0,0,0,0,799.85
1998,Therm.decomp.,0.800000012,0.200000003,4,1.013000011,0.035,,26,,,,53.09999847,13.8059996,0,0,0,0,0,0,0,0,0,0,0,0,0,0,0,0,0,0,0,0,0,0,0,0,0,0,0,0,0,0,0,0,0,0,90.90000153,0,0,0,0,0,0,0,0,0,0,0,0,0,0,0,9.100000381,0,0,0,0,0,0,0,0,0,0,0,0,0,799.85
2010,Impregnation,,,3,1,0.044308,88,26.6,48.1,35.6,16.3,51.9,13.8054,0,0,0,0,0,0,0,0,0,0,0,0,0,0,0,0,0,0,0,0,0,0,0,0,0,0,0,0,0,0,2.24938,0,2.103,0,0,0,0,0,0,0,0,0,0,0,0,0,0,94.59612,0,0,0,0,0,0,0,0,0,0,0,1.0515,0,0,0,0,840
1997,Therm.decomp.,0.889999986,0.109999999,8.090909004,1.013000011,0.018,,19.20000076,,,,71.90000153,13.80480084,0,0,0,0,1.799999952,0,0,0,0,0,0,0,0,0,0,0,0,0,0,0,0,0,0,0,0,0,8.899999619,0,0,89.30000305,0,0,0,0,0,0,0,0,0,0,0,0,0,0,0,0,0,0,0,0,0,0,0,0,0,0,0,0,0,0,0,0,0,0,799.85
1998,Therm.decomp.,0.800000012,0.200000003,4,1.013000011,0.035,,25,,,,55.20000076,13.80000019,0,0,0,0,0,0,0,0,0,0,0,0,0,0,0,0,0,0,0,0,90.90000153,0,0,0,0,0,0,0,0,0,0,0,0,0,0,0,0,0,0,0,0,0,0,0,0,0,0,0,0,0,9.100000381,0,0,0,0,0,0,0,0,0,0,0,0,0,799.85
2014,Impregnation,0.2,0.05,4,1,0.024,,17.42424242,,23.29411765,55.90588235,79.2,13.8,0,3.33,0,0,0,0,0,0,0,0,0,0,0,0,0,0,0,0,0,0,0,0,0,0,0,0,0,0,0,0,0,0,0,0,0,0,0,0,0,0,0,0,0,0,0,0,0,0,0,0,66.66,0,0,0,0,30,0,0,0,0,0,0,0,0,850
2014,Impregnation,0.2,0.05,4,1,0.024,,21.39534884,,24.80769231,39.69230769,64.5,13.8,0,0,0,0,0,0,0,0,0,0,0,0,0,0,0,0,0,0,0,0,0,0,0,0,0,0,0,0,0,0,0,0,0,0,0,0,0,5,0,0,0,0,0,0,0,0,0,0,0,0,50,0,0,0,0,45,0,0,0,0,0,0,0,0,900
2014,Impregnation,0.8,0.2,4,1,1.5,,23,,,,60,13.8,0,0,0,0,0,0,0,0,0,0,0,0,0,0,0,0,0,0,0,0,0,0,0,0,0,0,0,15.05524373,0,80.37464517,0,0,0,0,0,0,0,0,0,0,0,0,0,0,0,0,0,0,0,0,0,0,4.570111105,0,0,0,0,0,0,0,0,0,0,0,700
2019,Sol-gel,0.4,0.1,4,1,0.033086062,,24.71464,,,,55.82418,13.79674512,0,0,0,0,0,0,0,0,9.477756286,0,38.68471954,0,0,0,0,0,0,0,0,0,0,0,0,0,0,0,51.83752418,0,0,0,0,0,0,0,0,0,0,0,0,0,0,0,0,0,0,0,0,0,0,0,0,0,0,0,0,0,0,0,0,0,0,0,0,0,600
2017,Impregnation,0.5,0.1,5,1,0.165567,,23.1003,,,,59.69605,13.78996664,0,0,0,0,0,0,0,0,0,0,0,0,0,0,0,0,0,0,0,0,0,0,0,0,0,0,0,0,0,0,2.125483441,0,2.11486291,0,0,0,0,0,0,0,0,0,0,0,0,0,0,94.01459,0,0,0,0,0,0,0,0.714497,0,0,0,1.057431455,0,0,0,0,720
2017,SCS,0.5,0.1,5,1,0.146565186,,19.90196,,,,69.2459,13.78129132,0,0,0,0,0,0,0,0,0,0,0,0,0,0,0,0,0,0,0,0,0,0,0,0,0,0,0,0,0,0,12.67634809,0,4.540806349,0,0,0,0,0,0,0,0,0,0,0,0,0,0,72.1598285,0,0,0,0,0,0,0,8.352613887,0,0,0,2.270403174,0,0,0,0,700
2010,Impregnation,,,5,1,0.0413283,99.7,21.2,35,44.4,20.6,65,13.78,0,0,0,0,0,0,0,0,0,0,4.6857,0,0,0,0,0,0,0,0,0,0,0,0,0,0,0,0,0,0,0,2.38976,0,2.23424,0,0,0,0,0,0,0,0,0,0,0,0,0,0,89.57318,0,0,0,0,0,0,0,0,0,0,0,1.11712,0,0,0,0,840
2013,Impregnation,,,5,1,0.318,99.7,21.2,35,44.4,20.6,65,13.78,0,0,0,0,0,0,0,0,0,0,4.632733,0,0,0,0,0,0,0,0,0,0,0,0,0,0,0,0,0,0,0,2.3631,0,2.209244,0,0,0,0,0,0,0,0,0,0,0,0,0,0,89.6903,0,0,0,0,0,0,0,0,0,0,0,1.104622,0,0,0,0,839.85
1991,Sol-gel,0.469999999,0.118000001,3.983051062,1.013000011,0.108,,25.79999924,,25.60000038,27.79999924,53.39999962,13.77719949,0,0,0,0,0,0,0,0,0,0,0,0,0,0,0,0,0,0,0,0,0,0,0,0,0,0,0,3,0,65,0,0,0,0,32,0,0,0,0,0,0,0,0,0,0,0,0,0,0,0,0,0,0,0,0,0,0,0,0,0,0,0,0,0,919.85
2015,SGS,0.655172414,0.344827586,1.9,1,0.024430999,100,43,62,30,2,32,13.76,0,0,0,0,0,0,0,0,0,0,0,0,0,0,0,0,0,0,0,0,0,0,0,0,0,0,0,2.080299563,0,0,2.225920533,0,0,0,0,0,0,0,0,0,0,0,0,0,0,0,0,94.65363012,0,0,0,0,0,0,0,0,0,0,0,1.040149782,0,0,0,0,920
1995,Therm.decomp.,0.419999987,0.086999997,4.827586174,1.013000011,1,97,25.79999924,46.70000076,28.70000076,24.60000038,53.30000114,13.75139989,0,0,0,0,0,0,0,0,0,0,0,0,0,0,0,0,0,0,0,0,0,0,0,0,0,0,86.5,0,0,0,0,0,9,0,0,0,0,0,0,0,0,0,0,0,0,0,0,0,0,0,0,0,0,0,0,0,0,0,0,4.5,0,0,0,0,779.85
1994,n.a.,0.825999975,0.172999993,4.774566174,1.013000011,0.05,,25,,,,55,13.75,0,0,0,0,0,0,0,0,0,0,0,0,0,0,0,0,0,0,0,0,0,0,0,0,0,0,96.09999847,0,0,0,0,0,0,0,0,0,0,0,0,0,0,0,0,0,0,0,0,0,0,0,3.900000095,0,0,0,0,0,0,0,0,0,0,0,0,0,699.85
2017,Impregnation,0.5,0.1,5,1,0.166254,,20.32381,,,,67.64706,13.74845994,0,0,0,0,0,0,0,0,0,0,0,0,0,0,0,0,0,0,0,0,0,0,0,0,0,0,0,0,0,0,2.159331597,0,2.148541935,0,0,0,0,0,0,0,0,0,0,0,0,0,0,94.6178555,0,0,0,0,0,0,0,0,0,0,0,1.074270967,0,0,0,0,780
2018,Impregnation,0.44,0.11,4,1,0.026451,,25.96306,,,,52.90322,13.73529475,0,0,0,0,4.150232,0,0,0,0,0,0,0,0,0,0,0,0,0,0,0,0,0,0,0,0,0,0,0,0,0,0,0,0,0,0,0,0,0,0,0,0,0,0,0,0,0,0,0,0,0,0,0,0,0,0,0,0,0,0,0,95.849768,0,0,0,750
2011,Precipitation,0.416,0.084,5,1,0.25,,23.90988,,,,57.41379,13.72756829,0,0,0,0,0,0,0,0,0,0,0,0,0,0,0,0,0,0,0,0,0,0,0,0,0,0,0,0,0,0,0,0,0,0,0,0,0,0,0,0,0,0,0,0,0,0,0,0,77.45159275,0,22.54840725,0,0,0,0,0,0,0,0,0,0,0,0,0,800
2018,IJP-A synthesis,0.454545455,0.151515152,3,1,0.061577515,,23.3,,30.85238095,28.04761905,58.9,13.7237,0,0,0,0,0,0,0,0,0,0,0,0,0,0,0,0,0,0,0,0,0,0,0,0,0,0,0,0,0,0,11.86276699,0,12.13068393,0,0,0,0,0,0,0,0,0,0,0,0,0,0,74.42137382,0,0,0,0,0,0,0,0,0,0,0,1.585175262,0,0,0,0,820
1996,Impregnation,0.850000024,0.150000006,5.666666985,1.013000011,0.72,,24.20000076,,,,56.70000076,13.72140062,0,0,0,0,5.300000191,0,0,0,0,0,0,0,0,0,0,0,0,0,0,0,0,0,0,0,0,0,94.69999695,0,0,0,0,0,0,0,0,0,0,0,0,0,0,0,0,0,0,0,0,0,0,0,0,0,0,0,0,0,0,0,0,0,0,0,0,0,819.85
2015,Impregnation,0.75,0.25,3,1,0.04779945,,32.27687,,,,42.46709796,13.70705,0,0,0,0,0,0,0,0,0,0,0,0,0,0,0,0,0,0,0,0,0,0,0,0,0,30.48628721,69.51371279,0,0,0,0,0,0,0,0,0,0,0,0,0,0,0,0,0,0,0,0,0,0,0,0,0,0,0,0,0,0,0,0,0,0,0,0,0,750
2017,SCS,0.5,0.1,5,1,0.150564613,,19.70588,,,,69.50819,13.69720051,0,0,0,0,0,0,0,0,0,0,0,0,0,0,0,0,0,0,0,0,0,0,0,0,0,0,0,0,0,0,10.00649476,0,4.480544652,0,0,0,0,0,0,0,0,0,0,0,0,0,0,76.67927615,0,0,0,0,0,0,0,6.593412114,0,0,0,2.240272326,0,0,0,0,700
2004,Sol-gel,0.670000017,0.330000013,2.030303001,1.013000011,0.3,99,20.5,,,,66.80000305,13.69400063,0,0,0,0,50,0,0,0,0,0,0,0,0,0,0,0,0,0,0,0,0,0,0,0,0,0,0,0,0,0,0,0,0,0,0,0,0,0,0,0,0,0,0,0,0,0,0,0,0,0,0,0,0,0,0,50,0,0,0,0,0,0,0,0,774.85
1990,Impregnation,0.670000017,0.07,9.571429253,1.013000011,0.225,,16.29999924,,,,84,13.69199936,0,0,0,0,0,0,0,0,0,0,0,0,0,0,0,0,0,0,0,0,0,0,0,0,0,0,0,11.60000038,0,88.40000153,0,0,0,0,0,0,0,0,0,0,0,0,0,0,0,0,0,0,0,0,0,0,0,0,0,0,0,0,0,0,0,0,0,0,799.85
2014,Impregnation,0.8,0.2,4,1,1.5,,23.8,,,,57.5,13.685,0,0,0,0,0,0,0,0,0,0,0,0,0,0,0,0,0,0,0,0,0,0,0,0,0,0,0,15.05524373,0,80.37464517,0,0,0,0,0,0,0,0,0,0,0,0,0,0,0,0,0,0,0,0,0,0,4.570111105,0,0,0,0,0,0,0,0,0,0,0,700
1990,Precipitation,0.148000002,0.079999998,1.850000024,1.013000011,0.72,,39.09999847,,,,35,13.68499947,0,0,0,0,33,0,0,0,0,0,0,0,0,0,0,0,0,0,0,0,0,0,0,0,0,0,67,0,0,0,0,0,0,0,0,0,0,0,0,0,0,0,0,0,0,0,0,0,0,0,0,0,0,0,0,0,0,0,0,0,0,0,0,0,799.85
2008,Therm.decomp.,0.800000012,0.200000003,4,1.013000011,0.7,,22,,,,62.20000076,13.68400017,0,0,0,0,0,0,0,0,71.40000153,0,0,0,0,0,0,0,0,0,0,0,0,0,0,0,0,0,0,28.60000038,0,0,0,0,0,0,0,0,0,0,0,0,0,0,0,0,0,0,0,0,0,0,0,0,0,0,0,0,0,0,0,0,0,0,0,0,749.85
2018,Impregnation,0.5,0.1,5,1,0.150878514,,22.01379,,,,62.14286,13.6799987,0,0,0,0,0,0,0,0,0,0,0,0,0,0,0,0,0,0,0,0,0,0,0,0,0,0,0,0,0,4.465848192,4.465848192,0,4.175238236,0,0,0,0,0,0,0,0,0,0,0,0,0,0,84.80544626,0,0,0,0,0,0,0,0,0,0,0,2.087619118,0,0,0,0,800
2018,Pechini method,,,2.4,1,0.012276786,,32.61851,,25.50218,16.41921,41.92139,13.67413279,0,0,0,0,50,0,0,0,0,0,20,0,0,0,0,0,0,0,0,0,20,0,0,0,0,0,0,0,0,0,0,0,0,0,0,0,0,0,0,0,0,0,0,0,0,0,0,0,0,0,0,0,0,0,0,0,0,0,0,0,0,0,0,10,749.85
2017,SCS,,,4,1,0.157345889,,21.59774,,,,63.30827,13.67315555,0,0,0,0,0,0,0,0,0,0,0,0,0,0,0,0,0,0,0,0,0,0,0,0,0,0,0,0,0,0,4.899776571,0,4.387883718,0,0,0,0,0,0,0,0,0,0,0,0,0,0,83.6756062,0,0,0,0,0,0,0,4.842791653,0,0,0,2.193941859,0,0,0,0,700
2010,Impregnation,,,3,1,0.0440078,,20.59603,,46.32708,20.04993,66.37701,13.67102889,0,0,0,0,0,0,0,0,0,0,0.44365,0,0,0,0,0,0,0,0,0,0,0,0,0,0,0,0,0,0,0,2.26267,0,2.11542,0,0,0,0,0,0,0,0,0,0,0,0,0,0,94.12055,0,0,0,0,0,0,0,0,0,0,0,1.05771,0,0,0,0,880
1993,Sol-gel,0.300000012,0.059999999,5,1.013000011,0.024,99,21.70000076,,,,63,13.67100048,0,25,0,0,50,0,0,0,0,0,0,0,0,0,0,0,0,0,0,0,0,0,0,0,0,0,0,0,0,0,0,0,0,0,0,0,0,0,0,0,0,0,0,0,0,0,0,0,0,0,0,0,0,0,0,0,0,0,0,0,25,0,0,0,849.85
2013,Sol-gel,0.533333333,0.266666667,2,1,0.18,,34,59.8,24.7,15.5,40.2,13.668,0,0,0,0,0,0,0,0,0,0,0,0,0,0,0,0,0,0,0,0,0,0,0,0,0,0,0,0,0,96.34851848,1.519877127,0,1.421069594,0,0,0,0,0,0,0,0,0,0,0,0,0,0,0,0,0,0,0,0,0,0,0,0,0,0,0.710534797,0,0,0,0,799.85
2018,Pechini method,,,2.4,1,0.010978044,,33.93665,,23.7744,16.4859,40.2603,13.6629971,0,0,0,0,50,0,0,0,0,0,40,0,0,0,0,0,0,0,0,0,10,0,0,0,0,0,0,0,0,0,0,0,0,0,0,0,0,0,0,0,0,0,0,0,0,0,0,0,0,0,0,0,0,0,0,0,0,0,0,0,0,0,0,0,749.85
2011,Solid-phase technique,0.6875,0.3125,2.2,1,0.146333333,47,21,30,40,25,65,13.65,0,0,0,0,0,0,0,0,0,0,0,0,0,0,0,0,0,0,0,0,0,0,0,0,0,2.10216523,0,0,0,0,2.249316796,0,0,0,0,0,0,0,0,0,0,0,0,0,0,0,0,94.59743536,0,0,0,0,0,0,0,0,0,0,0,1.051082615,0,0,0,0,869
2015,SGS,0.666666667,0.333333333,2,1,0.023986799,89,39,58,31,4,35,13.65,0,0,0,0,0,0,0,0,0,0,0,0,0,0,0,0,0,0,0,0,0,0,0,0,0,0,0,2.080299563,0,0,2.225920533,0,0,0,0,0,0,0,0,0,0,0,0,0,0,0,0,94.65363012,0,0,0,0,0,0,0,0,0,0,0,1.040149782,0,0,0,0,881
2016,Impregnation,0.8,0.2,4,1,1.5,,22.26395,,,,61.29436,13.64654566,0,0,0,0,0,0,0,0,0,0,0,0,0,0,0,0,0,0,0,0,0,0,0,0,0,0,0,0,0,89.58922028,0,0,5.066494226,0,0,0,0,0,0,0,0,0,0,0,0,0,0,0,5.34428549,0,0,0,0,0,0,0,0,0,0,0,0,0,0,0,650
2017,SCS,0.5,0.1,5,1,0.154669518,,19.70588,,,,69.2459,13.64551396,0,0,0,0,0,0,0,0,0,0,0,0,0,0,0,0,0,0,0,0,0,0,0,0,0,0,0,0,0,0,7.406577313,0,4.42186149,0,0,0,0,0,0,0,0,0,0,0,0,0,0,81.08033843,0,0,0,0,0,0,0,4.880292025,0,0,0,2.210930745,0,0,0,0,700
2010,Impregnation,0.5,0.105,4.761904762,1,0.122,,31,,31.77777778,12.22222222,44,13.64,0,0,0,0,0,0,0,0,0,0,0,0,0,0,0,0,0,0,0,0,0,0,0,0,0,0,0,0,0,0,4.303980799,0,2.005769617,0,0,0,0,0,0,0,0,0,0,0,0,0,0,93.69024958,0,0,0,0,0,0,0,0,0,0,0,0,0,0,0,0,800
1993,Sol-gel,0.129999995,0.066500001,1.954887033,1.013000011,0.8,,33,,,,41.29999924,13.62899975,0,0,0,0,0,0,0,0,0,0,0,0,0,0,0,0,0,50,0,0,0,0,0,0,0,0,0,0,0,0,0,0,0,0,0,0,0,0,0,0,0,0,0,0,0,0,0,0,0,50,0,0,0,0,0,0,0,0,0,0,0,0,0,0,699.85
2010,Impregnation,,,3,1,0.0440078,,21.92053,,45.36193,16.80385,62.16578,13.62706845,0,0,0,0,0,0,0,0,0,0,0.44365,0,0,0,0,0,0,0,0,0,0,0,0,0,0,0,0,0,0,0,2.26267,0,2.11542,0,0,0,0,0,0,0,0,0,0,0,0,0,0,94.12055,0,0,0,0,0,0,0,0,0,0,0,1.05771,0,0,0,0,900
2016,Impregnation,0.8,0.2,4,1,1.5,,21.3587,,,,63.73444,13.61284784,0,0,0,0,0,0,0,0,0,0,0,0,0,0,0,0,0,0,0,0,0,0,0,0,0,0,0,15.05524373,0,80.37464517,0,0,0,0,0,0,0,0,0,0,0,0,0,0,0,0,0,0,0,0,0,0,4.570111105,0,0,0,0,0,0,0,0,0,0,0,600
2010,Impregnation,,,3,1,0.044308,,18.80795,,44.23592,28.13039,72.36631,13.6106194,0,0,0,0,0,0,0,0,0,0,0,0,0,0,0,0,0,0,0,0,0,0,0,0,0,0,0,0,0,0,2.24938,0,2.103,0,0,0,0,0,0,0,0,0,0,0,0,0,0,94.59612,0,0,0,0,0,0,0,0,0,0,0,1.0515,0,0,0,0,820
2016,n.a.,0.75,0.25,3,1,0.05,,27.08333,,23.70283,26.5493,50.25213,13.6099502,0,0,0,0,0,0,0,0,0,0,0,0,0,0,0,0,0,0,0,0,0,0,0,0,0,0,100,0,0,0,0,0,0,0,0,0,0,0,0,0,0,0,0,0,0,0,0,0,0,0,0,0,0,0,0,0,0,0,0,0,0,0,0,0,750
2018,Impregnation,0.44,0.11,4,1,0.026287,,25.64644,,,,53.06452,13.60916028,0,0,0,0,8.375381,0,0,0,0,0,0,0,0,0,0,0,0,0,0,0,0,0,0,0,0,0,0,0,0,0,0,0,0,0,0,0,0,0,0,0,0,0,0,0,0,0,0,0,0,0,0,0,0,0,0,0,0,0,0,0,91.624619,0,0,0,700
1989,Impregnation,0.600000024,0.083999999,7.142857075,1.013000011,0.72,,20,,,,68,13.6,0,0,0,0,0,0,0,0,0,0,0,0,0,0,0,0,0,0,0,0,0,0,0,0,0,0,0,5.5,0,93.59999847,0,0,0,0,0,0,0,0,0,0,0,0,0,0,0,0,0,0,0,0,0,0,0,0,0,0,0,0,0,0,0.899999976,0,0,0,798.85
1994,Impregnation,0.908999979,0.090999998,9.989010811,1.013000011,0.3,100,16,,,,85,13.6,0,0,0,0,0,0,0,0,0,0,0,0,0,0,0,0,0,0,0,0,0,0,0,0,0,0,0,15.89999962,0,84.09999847,0,0,0,0,0,0,0,0,0,0,0,0,0,0,0,0,0,0,0,0,0,0,0,0,0,0,0,0,0,0,0,0,0,0,799.85
2014,Impregnation,0.8,0.2,4,1,1.5,,21.9,,,,62.1,13.5999,0,0,0,0,0,0,0,0,0,0,0,0,0,0,0,0,0,0,0,0,0,0,0,0,0,0,0,15.05524373,0,80.37464517,0,0,0,0,0,0,0,0,0,0,0,0,0,0,0,0,0,0,0,0,0,0,4.570111105,0,0,0,0,0,0,0,0,0,0,0,650
1990,Impregnation,0.319999993,0.079999998,4,1.013000011,0.4,,22.10000038,,,,61.5,13.59150023,0,0,0,0,0,0,0,0,0,0,0,0,0,0,0,0,0,0,0,0,0,0,0,0,0,0,0,0,0,0,0,0,22,0,0,39,0,0,0,0,0,0,0,0,0,0,0,0,0,0,0,0,0,0,0,39,0,0,0,0,0,0,0,0,799.85
2008,Therm.decomp.,0.800000012,0.200000003,4,1.013000011,0.7,,26.70000076,,,,50.90000153,13.5903008,0,0,0,0,0,0,0,0,90.90000153,0,0,0,0,0,0,0,0,0,0,0,0,0,0,0,0,0,0,0,0,0,0,0,0,0,0,0,0,0,0,0,0,9.100000381,0,0,0,0,0,0,0,0,0,0,0,0,0,0,0,0,0,0,0,0,0,0,749.85
1985,Impregnation,0.300000012,0.050000001,6,1.013000011,0.1,100,21.20000076,,28.89999962,35.20000076,64.10000038,13.58920057,0,0,0,0,0,0,0,0,0,0,0,0,0,0,0,0,0,0,0,0,0,0,0,0,0,0,99.5,0,0,0,0,0,0,0,0,0,0,0,0,0,0,0,0,0,0,0,0,0,0,0,0.449999988,0,0,0,0,0,0,0,0,0,0,0,0,0,749.85
1985,Impregnation,0.300000012,0.050000001,6,1.013000011,0.1,100,21,,28.89999962,35.79999924,64.69999886,13.58699976,0,0,0,0,0,0,0,0,0,0,0,0,0,0,0,0,0,0,0,0,0,0,0,0,0,0,97,0,0,0,0,0,0,0,0,0,0,0,0,0,0,0,0,0,0,0,0,0,0,0,3,0,0,0,0,0,0,0,0,0,0,0,0,0,749.85
2010,Impregnation,,,5,1,0.0440078,98.8,20.9,34.9,44.5,20.5,65,13.585,0,0,0,0,0,0,0,0,0,0,0.44365,0,0,0,0,0,0,0,0,0,0,0,0,0,0,0,0,0,0,0,2.26267,0,2.11542,0,0,0,0,0,0,0,0,0,0,0,0,0,0,94.12055,0,0,0,0,0,0,0,0,0,0,0,1.05771,0,0,0,0,840
2013,Impregnation,,,5,1,0.318,98.8,20.9,35,44.5,20.5,65,13.585,0,0,0,0,0,0,0,0,0,0,0.438889,0,0,0,0,0,0,0,0,0,0,0,0,0,0,0,0,0,0,0,2.238717,0,2.09296,0,0,0,0,0,0,0,0,0,0,0,0,0,0,94.18296,0,0,0,0,0,0,0,0,0,0,0,1.04648,0,0,0,0,839.85
1990,n.a.,0.133000001,0.067000002,1.985074997,1.013000011,0.8,,23,42,30,29,59,13.57,0,0,0,0,0,0,0,0,0,0,0,0,0,0,0,0,0,0,0,0,0,0,0,0,0,0,0,45,0,5,0,0,0,0,0,0,0,0,0,0,0,0,0,0,0,0,0,0,45,0,5,0,0,0,0,0,0,0,0,0,0,0,0,0,699.85
2015,Impregnation,0.593,0.085,7,1.01325,0.085714286,91.6,20.4,27.8,,,66.5,13.566,0,0,0,0,0,0,0,0,0,0,0,0,0,0,0,0,0,0,0,0,0,0,0,0,0,0,4.18,0,0,95.81,0,0,0,0,0,0,0,0,0,0,0,0,0,0,0,0,0,0,0,0,0,0,0,0,0,0,0,0,0,0,0,0,0,0,1020
2019,Impregnation,0.833,0.166,5,1,0.08497,97.5,30.3,54.9,29.2862069,15.4137931,44.7,13.5441,0,0,0,0,0,0,0,0,0,0,0.288,0,0,0,0,0,0,0,0,0,0,0,0,0,0,0,0,0,0,0,0,0,2.75,0,0,0,0,0,0,0,0,0,0,0,0,0,0,0,0,0,0,0,0,0,0,95.587,0,0,0,1.375,0,0,0,0,800
2016,Impregnation,0.8,0.2,4,1,1.5,,23.49785,,,,57.62004,13.53947057,0,0,0,0,0,0,0,0,0,0,0,0,0,0,0,0,0,0,0,0,0,0,0,0,0,0,0,0,0,89.58922028,0,0,5.066494226,0,0,0,0,0,0,0,0,0,0,0,0,0,0,0,5.34428549,0,0,0,0,0,0,0,0,0,0,0,0,0,0,0,700
