Repository: TaniikeLaboratory/Catalyst-Phylogenetic-Tree

File: input/DRM.csv (part 7 of 21)
year,Incipient to wetness impregnation,Wet impregnation,Co-impregnation,Co-precipitation,Sol-gel,Sequential impregnation, calcTemperature (oC),calc Time (h),red Temperature  (oC),red Time (h),red H2 %,Co,Ba,Ca,Cu,Ce,Mn,La,Ni,Pt,Mg,Ir,Au,K,Li,Ru,Rh,Pd,Sr,Y,Zr,Al,Si,Ti,Pr,V,react Temperature (C),reac CH4 %vol,reac CO2 %vol,reac Ar %vol,reac N2 %vol,reac He %vol,GHSV (mgmin/mL),Time on stream (min),CH4 Conversion
2012,0,0,0,1,0,0,550,2,800,2,5,0,0,0,0,81.971704,0,0,18.028296,0,0,0,0,0,0,0,0,0,0,0,0,0,0,0,0,0,750,20,20,60,0,0,2,1106.358,78.9981
2012,0,0,0,1,0,0,550,2,800,2,5,0,0,0,0,81.971704,0,0,18.028296,0,0,0,0,0,0,0,0,0,0,0,0,0,0,0,0,0,750,20,20,60,0,0,2,1190.292,78.6127
2012,0,0,0,1,0,0,550,2,800,2,5,8.980764,0,0,0,82.0017806,0,0,9.0174554,0,0,0,0,0,0,0,0,0,0,0,0,0,0,0,0,0,750,20,20,60,0,0,2,120,88.4393
2012,0,0,0,1,0,0,550,2,800,2,5,8.980764,0,0,0,82.0017806,0,0,9.0174554,0,0,0,0,0,0,0,0,0,0,0,0,0,0,0,0,0,750,20,20,60,0,0,2,480,87.4759
2012,0,0,0,1,0,0,550,2,800,2,5,8.980764,0,0,0,82.0017806,0,0,9.0174554,0,0,0,0,0,0,0,0,0,0,0,0,0,0,0,0,0,750,20,20,60,0,0,2,540,87.8613
2012,0,0,0,1,0,0,550,2,800,2,5,8.980764,0,0,0,82.0017806,0,0,9.0174554,0,0,0,0,0,0,0,0,0,0,0,0,0,0,0,0,0,750,20,20,60,0,0,2,610.404,88.0539
2012,0,0,0,1,0,0,550,2,800,2,5,8.980764,0,0,0,82.0017806,0,0,9.0174554,0,0,0,0,0,0,0,0,0,0,0,0,0,0,0,0,0,750,20,20,60,0,0,2,679.074,87.0906
2012,0,0,0,1,0,0,550,2,800,2,5,8.980764,0,0,0,82.0017806,0,0,9.0174554,0,0,0,0,0,0,0,0,0,0,0,0,0,0,0,0,0,750,20,20,60,0,0,2,722.31,86.8979
2012,0,0,0,1,0,0,550,2,800,2,5,8.980764,0,0,0,82.0017806,0,0,9.0174554,0,0,0,0,0,0,0,0,0,0,0,0,0,0,0,0,0,750,20,20,60,0,0,2,841.848,87.8613
2012,0,0,0,1,0,0,550,2,800,2,5,8.980764,0,0,0,82.0017806,0,0,9.0174554,0,0,0,0,0,0,0,0,0,0,0,0,0,0,0,0,0,750,20,20,60,0,0,2,890.172,86.8979
2012,0,0,0,1,0,0,550,2,800,2,5,8.980764,0,0,0,82.0017806,0,0,9.0174554,0,0,0,0,0,0,0,0,0,0,0,0,0,0,0,0,0,750,20,20,60,0,0,2,948.672,87.0906
2012,0,0,0,1,0,0,550,2,800,2,5,8.980764,0,0,0,82.0017806,0,0,9.0174554,0,0,0,0,0,0,0,0,0,0,0,0,0,0,0,0,0,750,20,20,60,0,0,2,999.54,87.0906
2012,0,0,0,1,0,0,550,2,800,2,5,8.980764,0,0,0,82.0017806,0,0,9.0174554,0,0,0,0,0,0,0,0,0,0,0,0,0,0,0,0,0,750,20,20,60,0,0,2,1042.776,85.9345
2012,0,0,0,1,0,0,550,2,800,2,5,8.980764,0,0,0,82.0017806,0,0,9.0174554,0,0,0,0,0,0,0,0,0,0,0,0,0,0,0,0,0,750,20,20,60,0,0,2,1080.924,86.1272
2012,0,0,0,1,0,0,550,2,800,2,5,8.980764,0,0,0,82.0017806,0,0,9.0174554,0,0,0,0,0,0,0,0,0,0,0,0,0,0,0,0,0,750,20,20,60,0,0,2,1141.968,86.3198
2008,0,0,0,0,1,0,700,5,700,1,100,0,0,0,0,0,0,0,7.4448943,0,0,0,0,0,0,0,0,0,0,0,0,0,92.5551057,0,0,0,700,50,50,0,0,0,1.666666667,60,32
2008,0,0,0,0,1,0,700,5,700,1,100,0,0,0,0,0,0,0,7.4448943,0,0,0,0,0,0,0,0,0,0,0,0,0,92.5551057,0,0,0,700,50,50,0,0,0,1.666666667,240,21
2008,0,0,0,0,1,0,700,5,700,1,100,0,0,0,0,0,0,0,7.9948504,0,0,0,0,0,0,0,0,0,0,0,0,0,69.5745215,22.430628,0,0,700,50,50,0,0,0,1.666666667,60,20.1
2008,0,0,0,0,1,0,700,5,700,1,100,0,0,0,0,0,0,0,7.9948504,0,0,0,0,0,0,0,0,0,0,0,0,0,69.5745215,22.430628,0,0,700,50,50,0,0,0,1.666666667,240,22.9
2008,0,0,0,0,1,0,700,5,700,1,100,0,0,0,0,0,0,0,8.4089653,0,0,0,0,0,0,0,0,0,0,0,0,0,52.2702298,39.3208049,0,0,700,50,50,0,0,0,1.666666667,60,65.4
2008,0,0,0,0,1,0,700,5,700,1,100,0,0,0,0,0,0,0,8.4089653,0,0,0,0,0,0,0,0,0,0,0,0,0,52.2702298,39.3208049,0,0,700,50,50,0,0,0,1.666666667,240,66.8
2008,0,0,0,0,1,0,700,5,700,1,100,0,0,0,0,0,0,0,8.8683241,0,0,0,0,0,0,0,0,0,0,0,0,0,33.0753657,58.0563102,0,0,700,50,50,0,0,0,1.666666667,60,71.7
2008,0,0,0,0,1,0,700,5,700,1,100,0,0,0,0,0,0,0,9.6598619,0,0,0,0,0,0,0,0,0,0,0,0,0,0,90.3401381,0,0,700,50,50,0,0,0,1.666666667,60,59.7
2008,0,0,0,0,1,0,700,5,700,1,100,0,0,0,0,0,0,0,0.9097468,0,0,0,0,0,0,0,0,0,0,0,0,0,56.5499704,42.5402828,0,0,700,50,50,0,0,0,1.666666667,60,27.6
2008,0,0,0,0,1,0,700,5,700,1,100,0,0,0,0,0,0,0,0.9097468,0,0,0,0,0,0,0,0,0,0,0,0,0,56.5499704,42.5402828,0,0,700,50,50,0,0,0,1.666666667,240,21
2008,0,0,0,0,1,0,700,5,700,1,100,0,0,0,0,0,0,0,4.3890182,0,0,0,0,0,0,0,0,0,0,0,0,0,54.5643797,41.0466022,0,0,700,50,50,0,0,0,1.666666667,60,52.3
2008,0,0,0,0,1,0,700,5,700,1,100,0,0,0,0,0,0,0,4.3890182,0,0,0,0,0,0,0,0,0,0,0,0,0,54.5643797,41.0466022,0,0,700,50,50,0,0,0,1.666666667,240,52.9
2008,0,0,0,0,1,0,700,5,700,1,100,0,0,0,0,0,0,0,8.4089653,0,0,0,0,0,0,0,0,0,0,0,0,0,52.2702298,39.3208049,0,0,700,50,50,0,0,0,1.666666667,60,65.4
2008,0,0,0,0,1,0,700,5,700,1,100,0,0,0,0,0,0,0,8.4089653,0,0,0,0,0,0,0,0,0,0,0,0,0,52.2702298,39.3208049,0,0,700,50,50,0,0,0,1.666666667,240,66.8
2008,0,0,0,0,1,0,700,5,700,1,100,0,0,0,0,0,0,0,15.5134131,0,0,0,0,0,0,0,0,0,0,0,0,0,48.2157815,36.2708055,0,0,700,50,50,0,0,0,1.666666667,60,74
2008,0,0,0,0,1,0,700,5,700,1,100,0,0,0,0,0,0,0,8.4089653,0,0,0,0,0,0,0,0,0,0,0,0,0,52.2702298,39.3208049,0,0,850,50,50,0,0,0,3.333333333,30,86.9159
2008,0,0,0,0,1,0,700,5,700,1,100,0,0,0,0,0,0,0,8.4089653,0,0,0,0,0,0,0,0,0,0,0,0,0,52.2702298,39.3208049,0,0,850,50,50,0,0,0,3.333333333,90,89.486
2008,0,0,0,0,1,0,700,5,700,1,100,0,0,0,0,0,0,0,8.4089653,0,0,0,0,0,0,0,0,0,0,0,0,0,52.2702298,39.3208049,0,0,850,50,50,0,0,0,3.333333333,150,89.0187
2008,0,0,0,0,1,0,700,5,700,1,100,0,0,0,0,0,0,0,8.4089653,0,0,0,0,0,0,0,0,0,0,0,0,0,52.2702298,39.3208049,0,0,850,50,50,0,0,0,3.333333333,180,89.0187
2008,0,0,0,0,1,0,700,5,700,1,100,0,0,0,0,0,0,0,8.4089653,0,0,0,0,0,0,0,0,0,0,0,0,0,52.2702298,39.3208049,0,0,850,50,50,0,0,0,3.333333333,210,89.2523
2008,0,0,0,0,1,0,700,5,700,1,100,0,0,0,0,0,0,0,8.4089653,0,0,0,0,0,0,0,0,0,0,0,0,0,52.2702298,39.3208049,0,0,850,50,50,0,0,0,3.333333333,240,89.486
2008,0,0,0,0,1,0,700,5,700,1,100,0,0,0,0,0,0,0,8.4089653,0,0,0,0,0,0,0,0,0,0,0,0,0,52.2702298,39.3208049,0,0,850,50,50,0,0,0,3.333333333,270,89.7196
2008,0,0,0,0,1,0,700,5,700,1,100,0,0,0,0,0,0,0,8.4089653,0,0,0,0,0,0,0,0,0,0,0,0,0,52.2702298,39.3208049,0,0,850,50,50,0,0,0,3.333333333,720,89.486
2008,0,0,0,0,1,0,700,5,700,1,100,0,0,0,0,0,0,0,8.4089653,0,0,0,0,0,0,0,0,0,0,0,0,0,52.2702298,39.3208049,0,0,850,50,50,0,0,0,3.333333333,750,89.486
2008,0,0,0,0,1,0,700,5,700,1,100,0,0,0,0,0,0,0,8.4089653,0,0,0,0,0,0,0,0,0,0,0,0,0,52.2702298,39.3208049,0,0,850,50,50,0,0,0,3.333333333,810,89.2523
2008,0,0,0,0,1,0,700,5,700,1,100,0,0,0,0,0,0,0,8.4089653,0,0,0,0,0,0,0,0,0,0,0,0,0,52.2702298,39.3208049,0,0,850,50,50,0,0,0,3.333333333,840,89.486
2008,0,0,0,0,1,0,700,5,700,1,100,0,0,0,0,0,0,0,8.4089653,0,0,0,0,0,0,0,0,0,0,0,0,0,52.2702298,39.3208049,0,0,850,50,50,0,0,0,3.333333333,870,89.2523
2008,0,0,0,0,1,0,700,5,700,1,100,0,0,0,0,0,0,0,8.4089653,0,0,0,0,0,0,0,0,0,0,0,0,0,52.2702298,39.3208049,0,0,850,50,50,0,0,0,3.333333333,900,89.486
2008,0,0,0,0,1,0,700,5,700,1,100,0,0,0,0,0,0,0,8.4089653,0,0,0,0,0,0,0,0,0,0,0,0,0,52.2702298,39.3208049,0,0,850,50,50,0,0,0,3.333333333,930,89.486
2008,0,0,0,0,1,0,700,5,700,1,100,0,0,0,0,0,0,0,8.4089653,0,0,0,0,0,0,0,0,0,0,0,0,0,52.2702298,39.3208049,0,0,850,50,50,0,0,0,3.333333333,990,89.486
2008,0,0,0,0,1,0,700,5,700,1,100,0,0,0,0,0,0,0,8.4089653,0,0,0,0,0,0,0,0,0,0,0,0,0,52.2702298,39.3208049,0,0,850,50,50,0,0,0,3.333333333,1050,90.1869
2008,0,0,0,0,1,0,700,5,700,1,100,0,0,0,0,0,0,0,8.4089653,0,0,0,0,0,0,0,0,0,0,0,0,0,52.2702298,39.3208049,0,0,850,50,50,0,0,0,3.333333333,1080,89.486
2008,0,0,0,0,1,0,700,5,700,1,100,0,0,0,0,0,0,0,8.4089653,0,0,0,0,0,0,0,0,0,0,0,0,0,52.2702298,39.3208049,0,0,850,50,50,0,0,0,3.333333333,1170,89.2523
2008,0,0,0,0,1,0,700,5,700,1,100,0,0,0,0,0,0,0,8.4089653,0,0,0,0,0,0,0,0,0,0,0,0,0,52.2702298,39.3208049,0,0,850,50,50,0,0,0,3.333333333,1200,89.2523
2008,0,0,0,0,1,0,700,5,700,1,100,0,0,0,0,0,0,0,8.4089653,0,0,0,0,0,0,0,0,0,0,0,0,0,52.2702298,39.3208049,0,0,850,50,50,0,0,0,3.333333333,1230,89.0187
2008,0,0,0,0,1,0,700,5,700,1,100,0,0,0,0,0,0,0,8.4089653,0,0,0,0,0,0,0,0,0,0,0,0,0,52.2702298,39.3208049,0,0,850,50,50,0,0,0,3.333333333,1260,89.0187
2008,0,0,0,0,1,0,700,5,700,1,100,0,0,0,0,0,0,0,8.4089653,0,0,0,0,0,0,0,0,0,0,0,0,0,52.2702298,39.3208049,0,0,850,50,50,0,0,0,3.333333333,1290,88.785
2008,0,0,0,0,1,0,700,5,700,1,100,0,0,0,0,0,0,0,8.4089653,0,0,0,0,0,0,0,0,0,0,0,0,0,52.2702298,39.3208049,0,0,850,50,50,0,0,0,3.333333333,1350,89.7196
2008,0,0,0,0,1,0,700,5,700,1,100,0,0,0,0,0,0,0,8.4089653,0,0,0,0,0,0,0,0,0,0,0,0,0,52.2702298,39.3208049,0,0,850,50,50,0,0,0,3.333333333,1380,88.785
2008,0,0,0,0,1,0,700,5,700,1,100,0,0,0,0,0,0,0,8.4089653,0,0,0,0,0,0,0,0,0,0,0,0,0,52.2702298,39.3208049,0,0,850,50,50,0,0,0,3.333333333,1440,88.3178
2008,0,0,0,0,1,0,700,5,700,1,100,0,0,0,0,0,0,0,8.4089653,0,0,0,0,0,0,0,0,0,0,0,0,0,52.2702298,39.3208049,0,0,850,50,50,0,0,0,3.333333333,1470,88.3178
2008,0,0,0,0,1,0,700,5,700,1,100,0,0,0,0,0,0,0,8.4089653,0,0,0,0,0,0,0,0,0,0,0,0,0,52.2702298,39.3208049,0,0,850,50,50,0,0,0,3.333333333,1560,88.3178
2008,0,0,0,0,1,0,700,5,700,1,100,0,0,0,0,0,0,0,8.4089653,0,0,0,0,0,0,0,0,0,0,0,0,0,52.2702298,39.3208049,0,0,850,50,50,0,0,0,3.333333333,1590,88.3178
2008,0,0,0,0,1,0,700,5,700,1,100,0,0,0,0,0,0,0,8.4089653,0,0,0,0,0,0,0,0,0,0,0,0,0,52.2702298,39.3208049,0,0,850,50,50,0,0,0,3.333333333,1710,88.3178
2008,0,0,0,0,1,0,700,5,700,1,100,0,0,0,0,0,0,0,8.4089653,0,0,0,0,0,0,0,0,0,0,0,0,0,52.2702298,39.3208049,0,0,850,50,50,0,0,0,3.333333333,1740,88.3178
2008,0,0,0,0,1,0,700,5,700,1,100,0,0,0,0,0,0,0,8.4089653,0,0,0,0,0,0,0,0,0,0,0,0,0,52.2702298,39.3208049,0,0,850,50,50,0,0,0,3.333333333,1770,88.0841
2008,0,0,0,0,1,0,700,5,700,1,100,0,0,0,0,0,0,0,8.4089653,0,0,0,0,0,0,0,0,0,0,0,0,0,52.2702298,39.3208049,0,0,850,50,50,0,0,0,3.333333333,1800,89.2774
2011,0,0,0,0,0,1,500,4,500,2,100,0,0,0,0,0,0,0,14.78079,0.1334094,0,0,0,0,0,0,0,0,0,0,0,85.0858005,0,0,0,0,650,50,50,0,0,0,3.846153846,30,77.106
2011,0,0,0,0,0,1,500,4,500,2,100,0,0,0,0,0,0,0,14.78079,0.1334094,0,0,0,0,0,0,0,0,0,0,0,85.0858005,0,0,0,0,650,50,50,0,0,0,3.846153846,60,77.6218
2011,0,0,0,0,0,1,500,4,500,2,100,0,0,0,0,0,0,0,14.78079,0.1334094,0,0,0,0,0,0,0,0,0,0,0,85.0858005,0,0,0,0,650,50,50,0,0,0,3.846153846,90,76.3324
2011,0,0,0,0,0,1,500,4,500,2,100,0,0,0,0,0,0,0,14.78079,0.1334094,0,0,0,0,0,0,0,0,0,0,0,85.0858005,0,0,0,0,650,50,50,0,0,0,3.846153846,120,76.8481
2011,0,0,0,0,0,1,500,4,500,2,100,0,0,0,0,0,0,0,14.78079,0.1334094,0,0,0,0,0,0,0,0,0,0,0,85.0858005,0,0,0,0,650,50,50,0,0,0,3.846153846,150,76.0745
2011,0,0,0,0,0,1,500,4,500,2,100,0,0,0,0,0,0,0,14.78079,0.1334094,0,0,0,0,0,0,0,0,0,0,0,85.0858005,0,0,0,0,650,50,50,0,0,0,3.846153846,180,75.3009
2011,0,0,0,0,0,1,500,4,500,2,100,0,0,0,0,0,0,0,14.78079,0.1334094,0,0,0,0,0,0,0,0,0,0,0,85.0858005,0,0,0,0,650,50,50,0,0,0,3.846153846,210,75.5587
2011,0,0,0,0,0,1,500,4,500,2,100,0,0,0,0,0,0,0,14.78079,0.1334094,0,0,0,0,0,0,0,0,0,0,0,85.0858005,0,0,0,0,650,50,50,0,0,0,3.846153846,240,75.3009
2011,0,0,0,0,0,1,500,4,500,2,100,0,0,0,0,0,0,0,20.6454079,0.1242285,0,0,0,0,0,0,0,0,0,0,0,79.2303637,0,0,0,0,650,50,50,0,0,0,3.846153846,30,52.3496
2011,0,0,0,0,0,1,500,4,500,2,100,0,0,0,0,0,0,0,20.6454079,0.1242285,0,0,0,0,0,0,0,0,0,0,0,79.2303637,0,0,0,0,650,50,50,0,0,0,3.846153846,60,54.4126
2011,0,0,0,0,0,1,500,4,500,2,100,0,0,0,0,0,0,0,20.6454079,0.1242285,0,0,0,0,0,0,0,0,0,0,0,79.2303637,0,0,0,0,650,50,50,0,0,0,3.846153846,90,56.2178
2011,0,0,0,0,0,1,500,4,500,2,100,0,0,0,0,0,0,0,20.6454079,0.1242285,0,0,0,0,0,0,0,0,0,0,0,79.2303637,0,0,0,0,650,50,50,0,0,0,3.846153846,120,56.2178
2011,0,0,0,0,0,1,500,4,500,2,100,0,0,0,0,0,0,0,20.6454079,0.1242285,0,0,0,0,0,0,0,0,0,0,0,79.2303637,0,0,0,0,650,50,50,0,0,0,3.846153846,150,56.4756
2011,0,0,0,0,0,1,500,4,500,2,100,0,0,0,0,0,0,0,20.6454079,0.1242285,0,0,0,0,0,0,0,0,0,0,0,79.2303637,0,0,0,0,650,50,50,0,0,0,3.846153846,180,56.7335
2011,0,0,0,0,0,1,500,4,500,2,100,0,0,0,0,0,0,0,20.6454079,0.1242285,0,0,0,0,0,0,0,0,0,0,0,79.2303637,0,0,0,0,650,50,50,0,0,0,3.846153846,210,56.4756
2011,0,0,0,0,0,1,500,4,500,2,100,0,0,0,0,0,0,0,20.6454079,0.1242285,0,0,0,0,0,0,0,0,0,0,0,79.2303637,0,0,0,0,650,50,50,0,0,0,3.846153846,240,55.9599
2011,0,0,0,0,0,1,500,4,500,2,100,0,0,0,0,0,0,0,14.787366,0.0889792,0,0,0,0,0,0,0,0,0,0,0,85.1236549,0,0,0,0,650,50,50,0,0,0,3.846153846,30,43.0659
2011,0,0,0,0,0,1,500,4,500,2,100,0,0,0,0,0,0,0,14.787366,0.0889792,0,0,0,0,0,0,0,0,0,0,0,85.1236549,0,0,0,0,650,50,50,0,0,0,3.846153846,60,44.6132
2011,0,0,0,0,0,1,500,4,500,2,100,0,0,0,0,0,0,0,14.787366,0.0889792,0,0,0,0,0,0,0,0,0,0,0,85.1236549,0,0,0,0,650,50,50,0,0,0,3.846153846,90,46.1605
2011,0,0,0,0,0,1,500,4,500,2,100,0,0,0,0,0,0,0,14.787366,0.0889792,0,0,0,0,0,0,0,0,0,0,0,85.1236549,0,0,0,0,650,50,50,0,0,0,3.846153846,120,46.6762
2011,0,0,0,0,0,1,500,4,500,2,100,0,0,0,0,0,0,0,14.787366,0.0889792,0,0,0,0,0,0,0,0,0,0,0,85.1236549,0,0,0,0,650,50,50,0,0,0,3.846153846,150,48.4814
2011,0,0,0,0,0,1,500,4,500,2,100,0,0,0,0,0,0,0,14.787366,0.0889792,0,0,0,0,0,0,0,0,0,0,0,85.1236549,0,0,0,0,650,50,50,0,0,0,3.846153846,180,46.9341
2011,0,0,0,0,0,1,500,4,500,2,100,0,0,0,0,0,0,0,14.787366,0.0889792,0,0,0,0,0,0,0,0,0,0,0,85.1236549,0,0,0,0,650,50,50,0,0,0,3.846153846,210,49.255
2011,0,0,0,0,0,1,500,4,500,2,100,0,0,0,0,0,0,0,14.787366,0.0889792,0,0,0,0,0,0,0,0,0,0,0,85.1236549,0,0,0,0,650,50,50,0,0,0,3.846153846,240,48.2235
2011,0,0,0,0,0,1,500,4,500,2,100,0,0,0,0,0,0,0,20.6539606,0.0828533,0,0,0,0,0,0,0,0,0,0,0,79.2631862,0,0,0,0,650,50,50,0,0,0,3.846153846,30,32.7507
2011,0,0,0,0,0,1,500,4,500,2,100,0,0,0,0,0,0,0,20.6539606,0.0828533,0,0,0,0,0,0,0,0,0,0,0,79.2631862,0,0,0,0,650,50,50,0,0,0,3.846153846,60,35.8453
2011,0,0,0,0,0,1,500,4,500,2,100,0,0,0,0,0,0,0,20.6539606,0.0828533,0,0,0,0,0,0,0,0,0,0,0,79.2631862,0,0,0,0,650,50,50,0,0,0,3.846153846,90,36.361
2011,0,0,0,0,0,1,500,4,500,2,100,0,0,0,0,0,0,0,20.6539606,0.0828533,0,0,0,0,0,0,0,0,0,0,0,79.2631862,0,0,0,0,650,50,50,0,0,0,3.846153846,120,0
2011,0,0,0,0,0,1,500,4,500,2,100,0,0,0,0,0,0,0,20.6539606,0.0828533,0,0,0,0,0,0,0,0,0,0,0,79.2631862,0,0,0,0,650,50,50,0,0,0,3.846153846,150,0
2011,0,0,0,0,0,1,500,4,500,2,100,0,0,0,0,0,0,0,20.6539606,0.0828533,0,0,0,0,0,0,0,0,0,0,0,79.2631862,0,0,0,0,650,50,50,0,0,0,3.846153846,180,0
2011,0,0,0,0,0,1,500,4,500,2,100,0,0,0,0,0,0,0,20.6539606,0.0828533,0,0,0,0,0,0,0,0,0,0,0,79.2631862,0,0,0,0,650,50,50,0,0,0,3.846153846,210,0
2011,0,0,0,0,0,1,500,4,500,2,100,0,0,0,0,0,0,0,20.6539606,0.0828533,0,0,0,0,0,0,0,0,0,0,0,79.2631862,0,0,0,0,650,50,50,0,0,0,3.846153846,240,0
2011,1,0,0,0,0,0,500,4,500,2,100,0,0,0,0,0,0,0,0,0.1565485,0,0,0,0,0,0,0,0,0,0,0,99.8434515,0,0,0,0,650,50,50,0,0,0,3.846153846,30,1.54728
2011,1,0,0,0,0,0,500,4,500,2,100,0,0,0,0,0,0,0,0,0.1565485,0,0,0,0,0,0,0,0,0,0,0,99.8434515,0,0,0,0,650,50,50,0,0,0,3.846153846,60,1.2894
2011,1,0,0,0,0,0,500,4,500,2,100,0,0,0,0,0,0,0,0,0.1565485,0,0,0,0,0,0,0,0,0,0,0,99.8434515,0,0,0,0,650,50,50,0,0,0,3.846153846,90,0.773639
2011,1,0,0,0,0,0,500,4,500,2,100,0,0,0,0,0,0,0,0,0.1565485,0,0,0,0,0,0,0,0,0,0,0,99.8434515,0,0,0,0,650,50,50,0,0,0,3.846153846,120,0
2011,1,0,0,0,0,0,500,4,500,2,100,0,0,0,0,0,0,0,0,0.1565485,0,0,0,0,0,0,0,0,0,0,0,99.8434515,0,0,0,0,650,50,50,0,0,0,3.846153846,150,0
2011,1,0,0,0,0,0,500,4,500,2,100,0,0,0,0,0,0,0,0,0.1565485,0,0,0,0,0,0,0,0,0,0,0,99.8434515,0,0,0,0,650,50,50,0,0,0,3.846153846,180,0
2011,1,0,0,0,0,0,500,4,500,2,100,0,0,0,0,0,0,0,0,0.1565485,0,0,0,0,0,0,0,0,0,0,0,99.8434515,0,0,0,0,650,50,50,0,0,0,3.846153846,210,0
2011,1,0,0,0,0,0,500,4,500,2,100,0,0,0,0,0,0,0,0,0.1565485,0,0,0,0,0,0,0,0,0,0,0,99.8434515,0,0,0,0,650,50,50,0,0,0,3.846153846,240,0
2011,1,0,0,0,0,0,500,4,500,2,100,0,0,0,0,0,0,0,14.8005354,0,0,0,0,0,0,0,0,0,0,0,0,85.1994646,0,0,0,0,650,50,50,0,0,0,3.846153846,30,39.1977
2011,1,0,0,0,0,0,500,4,500,2,100,0,0,0,0,0,0,0,14.8005354,0,0,0,0,0,0,0,0,0,0,0,0,85.1994646,0,0,0,0,650,50,50,0,0,0,3.846153846,60,41.5186
2011,1,0,0,0,0,0,500,4,500,2,100,0,0,0,0,0,0,0,14.8005354,0,0,0,0,0,0,0,0,0,0,0,0,85.1994646,0,0,0,0,650,50,50,0,0,0,3.846153846,90,44.3553
2011,1,0,0,0,0,0,500,4,500,2,100,0,0,0,0,0,0,0,14.8005354,0,0,0,0,0,0,0,0,0,0,0,0,85.1994646,0,0,0,0,650,50,50,0,0,0,3.846153846,120,46.6762
2011,1,0,0,0,0,0,500,4,500,2,100,0,0,0,0,0,0,0,14.8005354,0,0,0,0,0,0,0,0,0,0,0,0,85.1994646,0,0,0,0,650,50,50,0,0,0,3.846153846,150,42.5501
2011,1,0,0,0,0,0,500,4,500,2,100,0,0,0,0,0,0,0,14.8005354,0,0,0,0,0,0,0,0,0,0,0,0,85.1994646,0,0,0,0,650,50,50,0,0,0,3.846153846,180,40.2292
2011,1,0,0,0,0,0,500,4,500,2,100,0,0,0,0,0,0,0,14.8005354,0,0,0,0,0,0,0,0,0,0,0,0,85.1994646,0,0,0,0,650,50,50,0,0,0,3.846153846,210,0
2011,1,0,0,0,0,0,500,4,500,2,100,0,0,0,0,0,0,0,14.8005354,0,0,0,0,0,0,0,0,0,0,0,0,85.1994646,0,0,0,0,650,50,50,0,0,0,3.846153846,240,0
2011,0,0,0,0,0,1,500,4,500,2,100,0,0,0,0,0,0,0,14.78079,0.1334094,0,0,0,0,0,0,0,0,0,0,0,85.0858005,0,0,0,0,650,50,50,0,0,0,3.846153846,30,72
2011,0,0,0,0,0,1,500,4,500,2,100,0,0,0,0,0,0,0,14.78079,0.1334094,0,0,0,0,0,0,0,0,0,0,0,85.0858005,0,0,0,0,650,50,50,0,0,0,3.846153846,60,70.3529
2011,0,0,0,0,0,1,500,4,500,2,100,0,0,0,0,0,0,0,14.78079,0.1334094,0,0,0,0,0,0,0,0,0,0,0,85.0858005,0,0,0,0,650,50,50,0,0,0,3.846153846,90,70.8235
2011,0,0,0,0,0,1,500,4,500,2,100,0,0,0,0,0,0,0,14.78079,0.1334094,0,0,0,0,0,0,0,0,0,0,0,85.0858005,0,0,0,0,650,50,50,0,0,0,3.846153846,120,72.2353
2011,0,0,0,0,0,1,500,4,500,2,100,0,0,0,0,0,0,0,14.78079,0.1334094,0,0,0,0,0,0,0,0,0,0,0,85.0858005,0,0,0,0,650,50,50,0,0,0,3.846153846,150,72
2011,0,0,0,0,0,1,500,4,500,2,100,0,0,0,0,0,0,0,14.78079,0.1334094,0,0,0,0,0,0,0,0,0,0,0,85.0858005,0,0,0,0,650,50,50,0,0,0,3.846153846,180,70.3529
2011,0,0,0,0,0,1,500,4,500,2,100,0,0,0,0,0,0,0,14.78079,0.1334094,0,0,0,0,0,0,0,0,0,0,0,85.0858005,0,0,0,0,650,50,50,0,0,0,3.846153846,210,74.1176
2011,0,0,0,0,0,1,500,4,500,2,100,0,0,0,0,0,0,0,14.78079,0.1334094,0,0,0,0,0,0,0,0,0,0,0,85.0858005,0,0,0,0,650,50,50,0,0,0,3.846153846,240,70.3529
2011,0,0,0,0,0,1,500,4,500,2,100,0,0,0,0,0,0,0,14.78079,0.1334094,0,0,0,0,0,0,0,0,0,0,0,85.0858005,0,0,0,0,650,50,50,0,0,0,3.846153846,300,69.4118
2011,0,0,0,0,0,1,500,4,500,2,100,0,0,0,0,0,0,0,14.78079,0.1334094,0,0,0,0,0,0,0,0,0,0,0,85.0858005,0,0,0,0,650,50,50,0,0,0,3.846153846,360,73.8824
2011,0,0,0,0,0,1,500,4,500,2,100,0,0,0,0,0,0,0,14.78079,0.1334094,0,0,0,0,0,0,0,0,0,0,0,85.0858005,0,0,0,0,650,50,50,0,0,0,3.846153846,480,71.7647
2011,0,0,0,0,0,1,500,4,500,2,100,0,0,0,0,0,0,0,14.78079,0.1334094,0,0,0,0,0,0,0,0,0,0,0,85.0858005,0,0,0,0,650,50,50,0,0,0,3.846153846,540,68.2353
2011,0,0,0,0,0,1,500,4,500,2,100,0,0,0,0,0,0,0,14.78079,0.1334094,0,0,0,0,0,0,0,0,0,0,0,85.0858005,0,0,0,0,650,50,50,0,0,0,3.846153846,600,69.4118
2011,0,0,0,0,0,1,500,4,500,2,100,0,0,0,0,0,0,0,14.78079,0.1334094,0,0,0,0,0,0,0,0,0,0,0,85.0858005,0,0,0,0,650,50,50,0,0,0,3.846153846,840,69.8824
2009,0,1,0,0,0,0,700,2,650,4,100,0,0,0,0,0,0,0,9.4996014,0,0,0,0,0,0,0,0,0,0,0,90.5003986,0,0,0,0,0,500,50,50,0,0,0,4,30,11.0959
2009,0,1,0,0,0,0,700,2,650,4,100,0,0,0,0,0,0,0,9.4996014,0,0,0,0,0,0,0,0,0,0,0,90.5003986,0,0,0,0,0,550,50,50,0,0,0,4,30,20.9589
2009,0,1,0,0,0,0,700,2,650,4,100,0,0,0,0,0,0,0,9.4996014,0,0,0,0,0,0,0,0,0,0,0,90.5003986,0,0,0,0,0,600,50,50,0,0,0,4,30,30.6849
2009,0,1,0,0,0,0,700,2,650,4,100,0,0,0,0,0,0,0,9.4996014,0,0,0,0,0,0,0,0,0,0,0,90.5003986,0,0,0,0,0,650,50,50,0,0,0,4,30,44.2466
2009,0,1,0,0,0,0,700,2,650,4,100,0,0,0,0,0,0,0,9.4996014,0,0,0,0,0,0,0,0,0,0,0,90.5003986,0,0,0,0,0,700,50,50,0,0,0,4,30,59.4521
2009,0,0,0,0,0,1,700,2,650,4,100,0,0,0,0,1.9065812,0,0,9.3184838,0,0,0,0,0,0,0,0,0,0,0,88.774935,0,0,0,0,0,500,50,50,0,0,0,4,30,11.9178
2009,0,0,0,0,0,1,700,2,650,4,100,0,0,0,0,1.9065812,0,0,9.3184838,0,0,0,0,0,0,0,0,0,0,0,88.774935,0,0,0,0,0,550,50,50,0,0,0,4,30,21.2329
2009,0,0,0,0,0,1,700,2,650,4,100,0,0,0,0,1.9065812,0,0,9.3184838,0,0,0,0,0,0,0,0,0,0,0,88.774935,0,0,0,0,0,600,50,50,0,0,0,4,30,32.1918
2009,0,0,0,0,0,1,700,2,650,4,100,0,0,0,0,1.9065812,0,0,9.3184838,0,0,0,0,0,0,0,0,0,0,0,88.774935,0,0,0,0,0,650,50,50,0,0,0,4,30,45.3425
2009,0,0,0,0,0,1,700,2,650,4,100,0,0,0,0,1.9065812,0,0,9.3184838,0,0,0,0,0,0,0,0,0,0,0,88.774935,0,0,0,0,0,700,50,50,0,0,0,4,30,60
2013,0,1,0,0,0,0,600,4,650,2,100,14.7491953,0,0,0,0,0,0,0,0,0,0,0,0,0,0,0,0,0,0,0,85.2508047,0,0,0,0,500,47.22222222,47.22222222,0,5.555555556,0,16.66666667,60,22.5
2013,0,1,0,0,0,0,600,4,650,2,100,14.7491953,0,0,0,0,0,0,0,0,0,0,0,0,0,0,0,0,0,0,0,85.2508047,0,0,0,0,600,47.22222222,47.22222222,0,5.555555556,0,16.66666667,60,56.7
2013,0,1,0,0,0,0,600,4,650,2,100,14.7491953,0,0,0,0,0,0,0,0,0,0,0,0,0,0,0,0,0,0,0,85.2508047,0,0,0,0,700,47.22222222,47.22222222,0,5.555555556,0,16.66666667,60,84.2
2013,0,1,0,0,0,0,600,4,650,2,100,0,0,0,0,0,0,0,14.8005354,0,0,0,0,0,0,0,0,0,0,0,0,85.1994646,0,0,0,0,500,47.22222222,47.22222222,0,5.555555556,0,16.66666667,60,18.2
2013,0,1,0,0,0,0,600,4,650,2,100,0,0,0,0,0,0,0,14.8005354,0,0,0,0,0,0,0,0,0,0,0,0,85.1994646,0,0,0,0,600,47.22222222,47.22222222,0,5.555555556,0,16.66666667,60,50.7
2013,0,1,0,0,0,0,600,4,650,2,100,0,0,0,0,0,0,0,14.8005354,0,0,0,0,0,0,0,0,0,0,0,0,85.1994646,0,0,0,0,700,47.22222222,47.22222222,0,5.555555556,0,16.66666667,60,81.7
2013,0,1,0,0,0,0,600,4,650,2,100,7.3723764,0,0,0,0,0,0,7.4024967,0,0,0,0,0,0,0,0,0,0,0,0,85.2251269,0,0,0,0,500,47.22222222,47.22222222,0,5.555555556,0,16.66666667,60,23.8
2013,0,1,0,0,0,0,600,4,650,2,100,7.3723764,0,0,0,0,0,0,7.4024967,0,0,0,0,0,0,0,0,0,0,0,0,85.2251269,0,0,0,0,600,47.22222222,47.22222222,0,5.555555556,0,16.66666667,60,57.2
2013,0,1,0,0,0,0,600,4,650,2,100,7.3723764,0,0,0,0,0,0,7.4024967,0,0,0,0,0,0,0,0,0,0,0,0,85.2251269,0,0,0,0,700,47.22222222,47.22222222,0,5.555555556,0,16.66666667,60,86.1
2013,0,1,0,0,0,0,600,4,650,2,100,7.3541431,0,0,0,0,0,0,7.3841888,0,0,0,0,0,0,0,0,0,0.2473198,0,0,85.0143483,0,0,0,0,500,47.22222222,47.22222222,0,5.555555556,0,16.66666667,60,21.6
2013,0,1,0,0,0,0,600,4,650,2,100,7.3541431,0,0,0,0,0,0,7.3841888,0,0,0,0,0,0,0,0,0,0.2473198,0,0,85.0143483,0,0,0,0,600,47.22222222,47.22222222,0,5.555555556,0,16.66666667,60,56.7
2013,0,1,0,0,0,0,600,4,650,2,100,7.3541431,0,0,0,0,0,0,7.3841888,0,0,0,0,0,0,0,0,0,0.2473198,0,0,85.0143483,0,0,0,0,700,47.22222222,47.22222222,0,5.555555556,0,16.66666667,60,85.8
2013,0,1,0,0,0,0,600,4,650,2,100,7.3359997,0,0,0,0,0,0,7.3659713,0,0,0,0,0,0,0,0,0,0.4934192,0,0,84.8046098,0,0,0,0,500,47.22222222,47.22222222,0,5.555555556,0,16.66666667,60,21.1
2013,0,1,0,0,0,0,600,4,650,2,100,7.3359997,0,0,0,0,0,0,7.3659713,0,0,0,0,0,0,0,0,0,0.4934192,0,0,84.8046098,0,0,0,0,600,47.22222222,47.22222222,0,5.555555556,0,16.66666667,60,56.3
2013,0,1,0,0,0,0,600,4,650,2,100,7.3359997,0,0,0,0,0,0,7.3659713,0,0,0,0,0,0,0,0,0,0.4934192,0,0,84.8046098,0,0,0,0,700,47.22222222,47.22222222,0,5.555555556,0,16.66666667,60,84.7
2013,0,1,0,0,0,0,600,4,650,2,100,7.3179456,0,0,0,0,0,0,7.3478435,0,0,0,0,0,0,0,0,0,0.7383073,0,0,84.5959036,0,0,0,0,500,47.22222222,47.22222222,0,5.555555556,0,16.66666667,60,20.1
2013,0,1,0,0,0,0,600,4,650,2,100,7.3179456,0,0,0,0,0,0,7.3478435,0,0,0,0,0,0,0,0,0,0.7383073,0,0,84.5959036,0,0,0,0,600,47.22222222,47.22222222,0,5.555555556,0,16.66666667,60,55.9
2013,0,1,0,0,0,0,600,4,650,2,100,7.3179456,0,0,0,0,0,0,7.3478435,0,0,0,0,0,0,0,0,0,0.7383073,0,0,84.5959036,0,0,0,0,700,47.22222222,47.22222222,0,5.555555556,0,16.66666667,60,84.9
2013,0,1,0,0,0,0,600,4,650,2,100,7.2999802,0,0,0,0,0,0,7.3298047,0,0,0,0,0,0,0,0,0,0.9819931,0,0,84.3882221,0,0,0,0,500,47.22222222,47.22222222,0,5.555555556,0,16.66666667,60,19.8
2013,0,1,0,0,0,0,600,4,650,2,100,7.2999802,0,0,0,0,0,0,7.3298047,0,0,0,0,0,0,0,0,0,0.9819931,0,0,84.3882221,0,0,0,0,600,47.22222222,47.22222222,0,5.555555556,0,16.66666667,60,55.3
2013,0,1,0,0,0,0,600,4,650,2,100,7.2999802,0,0,0,0,0,0,7.3298047,0,0,0,0,0,0,0,0,0,0.9819931,0,0,84.3882221,0,0,0,0,700,47.22222222,47.22222222,0,5.555555556,0,16.66666667,60,83.1
2013,0,1,0,0,0,0,600,4,650,2,100,14.7491953,0,0,0,0,0,0,0,0,0,0,0,0,0,0,0,0,0,0,0,85.2508047,0,0,0,0,700,47.22222222,47.22222222,0,5.555555556,0,16.66666667,30,84.2203
2013,0,1,0,0,0,0,600,4,650,2,100,14.7491953,0,0,0,0,0,0,0,0,0,0,0,0,0,0,0,0,0,0,0,85.2508047,0,0,0,0,700,47.22222222,47.22222222,0,5.555555556,0,16.66666667,60,84.3051
2013,0,1,0,0,0,0,600,4,650,2,100,14.7491953,0,0,0,0,0,0,0,0,0,0,0,0,0,0,0,0,0,0,0,85.2508047,0,0,0,0,700,47.22222222,47.22222222,0,5.555555556,0,16.66666667,90,84.1356
2013,0,1,0,0,0,0,600,4,650,2,100,14.7491953,0,0,0,0,0,0,0,0,0,0,0,0,0,0,0,0,0,0,0,85.2508047,0,0,0,0,700,47.22222222,47.22222222,0,5.555555556,0,16.66666667,120,83.7797
2013,0,1,0,0,0,0,600,4,650,2,100,14.7491953,0,0,0,0,0,0,0,0,0,0,0,0,0,0,0,0,0,0,0,85.2508047,0,0,0,0,700,47.22222222,47.22222222,0,5.555555556,0,16.66666667,150,83.6102
2013,0,1,0,0,0,0,600,4,650,2,100,14.7491953,0,0,0,0,0,0,0,0,0,0,0,0,0,0,0,0,0,0,0,85.2508047,0,0,0,0,700,47.22222222,47.22222222,0,5.555555556,0,16.66666667,180,83.4068
2013,0,1,0,0,0,0,600,4,650,2,100,14.7491953,0,0,0,0,0,0,0,0,0,0,0,0,0,0,0,0,0,0,0,85.2508047,0,0,0,0,700,47.22222222,47.22222222,0,5.555555556,0,16.66666667,210,83.1017
2013,0,1,0,0,0,0,600,4,650,2,100,14.7491953,0,0,0,0,0,0,0,0,0,0,0,0,0,0,0,0,0,0,0,85.2508047,0,0,0,0,700,47.22222222,47.22222222,0,5.555555556,0,16.66666667,240,82.8136
2013,0,1,0,0,0,0,600,4,650,2,100,14.7491953,0,0,0,0,0,0,0,0,0,0,0,0,0,0,0,0,0,0,0,85.2508047,0,0,0,0,700,47.22222222,47.22222222,0,5.555555556,0,16.66666667,270,82.6271
2013,0,1,0,0,0,0,600,4,650,2,100,14.7491953,0,0,0,0,0,0,0,0,0,0,0,0,0,0,0,0,0,0,0,85.2508047,0,0,0,0,700,47.22222222,47.22222222,0,5.555555556,0,16.66666667,300,82.3051
2013,0,1,0,0,0,0,600,4,650,2,100,14.7491953,0,0,0,0,0,0,0,0,0,0,0,0,0,0,0,0,0,0,0,85.2508047,0,0,0,0,700,47.22222222,47.22222222,0,5.555555556,0,16.66666667,330,82
2013,0,1,0,0,0,0,600,4,650,2,100,14.7491953,0,0,0,0,0,0,0,0,0,0,0,0,0,0,0,0,0,0,0,85.2508047,0,0,0,0,700,47.22222222,47.22222222,0,5.555555556,0,16.66666667,370,81.7966
2013,0,1,0,0,0,0,600,4,650,2,100,14.7491953,0,0,0,0,0,0,0,0,0,0,0,0,0,0,0,0,0,0,0,85.2508047,0,0,0,0,700,47.22222222,47.22222222,0,5.555555556,0,16.66666667,410,81.6102
2013,0,1,0,0,0,0,600,4,650,2,100,14.7491953,0,0,0,0,0,0,0,0,0,0,0,0,0,0,0,0,0,0,0,85.2508047,0,0,0,0,700,47.22222222,47.22222222,0,5.555555556,0,16.66666667,450,81.3051
2013,0,1,0,0,0,0,600,4,650,2,100,0,0,0,0,0,0,0,14.8005354,0,0,0,0,0,0,0,0,0,0,0,0,85.1994646,0,0,0,0,700,47.22222222,47.22222222,0,5.555555556,0,16.66666667,30,81.6949
2013,0,1,0,0,0,0,600,4,650,2,100,0,0,0,0,0,0,0,14.8005354,0,0,0,0,0,0,0,0,0,0,0,0,85.1994646,0,0,0,0,700,47.22222222,47.22222222,0,5.555555556,0,16.66666667,60,81.6949
2013,0,1,0,0,0,0,600,4,650,2,100,0,0,0,0,0,0,0,14.8005354,0,0,0,0,0,0,0,0,0,0,0,0,85.1994646,0,0,0,0,700,47.22222222,47.22222222,0,5.555555556,0,16.66666667,90,81.6102
2013,0,1,0,0,0,0,600,4,650,2,100,0,0,0,0,0,0,0,14.8005354,0,0,0,0,0,0,0,0,0,0,0,0,85.1994646,0,0,0,0,700,47.22222222,47.22222222,0,5.555555556,0,16.66666667,120,81.4915
2013,0,1,0,0,0,0,600,4,650,2,100,0,0,0,0,0,0,0,14.8005354,0,0,0,0,0,0,0,0,0,0,0,0,85.1994646,0,0,0,0,700,47.22222222,47.22222222,0,5.555555556,0,16.66666667,150,81.3898
2013,0,1,0,0,0,0,600,4,650,2,100,0,0,0,0,0,0,0,14.8005354,0,0,0,0,0,0,0,0,0,0,0,0,85.1994646,0,0,0,0,700,47.22222222,47.22222222,0,5.555555556,0,16.66666667,180,81.2203
2013,0,1,0,0,0,0,600,4,650,2,100,0,0,0,0,0,0,0,14.8005354,0,0,0,0,0,0,0,0,0,0,0,0,85.1994646,0,0,0,0,700,47.22222222,47.22222222,0,5.555555556,0,16.66666667,210,81.0169
2013,0,1,0,0,0,0,600,4,650,2,100,0,0,0,0,0,0,0,14.8005354,0,0,0,0,0,0,0,0,0,0,0,0,85.1994646,0,0,0,0,700,47.22222222,47.22222222,0,5.555555556,0,16.66666667,240,80.7119
2013,0,1,0,0,0,0,600,4,650,2,100,0,0,0,0,0,0,0,14.8005354,0,0,0,0,0,0,0,0,0,0,0,0,85.1994646,0,0,0,0,700,47.22222222,47.22222222,0,5.555555556,0,16.66666667,270,80.4746
2013,0,1,0,0,0,0,600,4,650,2,100,0,0,0,0,0,0,0,14.8005354,0,0,0,0,0,0,0,0,0,0,0,0,85.1994646,0,0,0,0,700,47.22222222,47.22222222,0,5.555555556,0,16.66666667,300,80.2034
2013,0,1,0,0,0,0,600,4,650,2,100,0,0,0,0,0,0,0,14.8005354,0,0,0,0,0,0,0,0,0,0,0,0,85.1994646,0,0,0,0,700,47.22222222,47.22222222,0,5.555555556,0,16.66666667,330,80
2013,0,1,0,0,0,0,600,4,650,2,100,0,0,0,0,0,0,0,14.8005354,0,0,0,0,0,0,0,0,0,0,0,0,85.1994646,0,0,0,0,700,47.22222222,47.22222222,0,5.555555556,0,16.66666667,370,79.6949
2013,0,1,0,0,0,0,600,4,650,2,100,0,0,0,0,0,0,0,14.8005354,0,0,0,0,0,0,0,0,0,0,0,0,85.1994646,0,0,0,0,700,47.22222222,47.22222222,0,5.555555556,0,16.66666667,410,79.4915
2013,0,1,0,0,0,0,600,4,650,2,100,0,0,0,0,0,0,0,14.8005354,0,0,0,0,0,0,0,0,0,0,0,0,85.1994646,0,0,0,0,700,47.22222222,47.22222222,0,5.555555556,0,16.66666667,450,79.2034
2013,0,1,0,0,0,0,600,4,650,2,100,7.3723764,0,0,0,0,0,0,7.4024967,0,0,0,0,0,0,0,0,0,0,0,0,85.2251269,0,0,0,0,700,47.22222222,47.22222222,0,5.555555556,0,16.66666667,30,86.0847
2013,0,1,0,0,0,0,600,4,650,2,100,7.3723764,0,0,0,0,0,0,7.4024967,0,0,0,0,0,0,0,0,0,0,0,0,85.2251269,0,0,0,0,700,47.22222222,47.22222222,0,5.555555556,0,16.66666667,60,86.1017
2013,0,1,0,0,0,0,600,4,650,2,100,7.3723764,0,0,0,0,0,0,7.4024967,0,0,0,0,0,0,0,0,0,0,0,0,85.2251269,0,0,0,0,700,47.22222222,47.22222222,0,5.555555556,0,16.66666667,90,86.0169
2013,0,1,0,0,0,0,600,4,650,2,100,7.3723764,0,0,0,0,0,0,7.4024967,0,0,0,0,0,0,0,0,0,0,0,0,85.2251269,0,0,0,0,700,47.22222222,47.22222222,0,5.555555556,0,16.66666667,120,85.8983
2013,0,1,0,0,0,0,600,4,650,2,100,7.3723764,0,0,0,0,0,0,7.4024967,0,0,0,0,0,0,0,0,0,0,0,0,85.2251269,0,0,0,0,700,47.22222222,47.22222222,0,5.555555556,0,16.66666667,150,85.7119
2013,0,1,0,0,0,0,600,4,650,2,100,7.3723764,0,0,0,0,0,0,7.4024967,0,0,0,0,0,0,0,0,0,0,0,0,85.2251269,0,0,0,0,700,47.22222222,47.22222222,0,5.555555556,0,16.66666667,180,85.3898
2013,0,1,0,0,0,0,600,4,650,2,100,7.3723764,0,0,0,0,0,0,7.4024967,0,0,0,0,0,0,0,0,0,0,0,0,85.2251269,0,0,0,0,700,47.22222222,47.22222222,0,5.555555556,0,16.66666667,210,85.2034
2013,0,1,0,0,0,0,600,4,650,2,100,7.3723764,0,0,0,0,0,0,7.4024967,0,0,0,0,0,0,0,0,0,0,0,0,85.2251269,0,0,0,0,700,47.22222222,47.22222222,0,5.555555556,0,16.66666667,240,84.9153
2013,0,1,0,0,0,0,600,4,650,2,100,7.3723764,0,0,0,0,0,0,7.4024967,0,0,0,0,0,0,0,0,0,0,0,0,85.2251269,0,0,0,0,700,47.22222222,47.22222222,0,5.555555556,0,16.66666667,270,84.6949
2013,0,1,0,0,0,0,600,4,650,2,100,7.3723764,0,0,0,0,0,0,7.4024967,0,0,0,0,0,0,0,0,0,0,0,0,85.2251269,0,0,0,0,700,47.22222222,47.22222222,0,5.555555556,0,16.66666667,300,84.3898
2013,0,1,0,0,0,0,600,4,650,2,100,7.3723764,0,0,0,0,0,0,7.4024967,0,0,0,0,0,0,0,0,0,0,0,0,85.2251269,0,0,0,0,700,47.22222222,47.22222222,0,5.555555556,0,16.66666667,330,84.1017
2013,0,1,0,0,0,0,600,4,650,2,100,7.3723764,0,0,0,0,0,0,7.4024967,0,0,0,0,0,0,0,0,0,0,0,0,85.2251269,0,0,0,0,700,47.22222222,47.22222222,0,5.555555556,0,16.66666667,370,83.7966
2013,0,1,0,0,0,0,600,4,650,2,100,7.3723764,0,0,0,0,0,0,7.4024967,0,0,0,0,0,0,0,0,0,0,0,0,85.2251269,0,0,0,0,700,47.22222222,47.22222222,0,5.555555556,0,16.66666667,410,83.6102
2013,0,1,0,0,0,0,600,4,650,2,100,7.3723764,0,0,0,0,0,0,7.4024967,0,0,0,0,0,0,0,0,0,0,0,0,85.2251269,0,0,0,0,700,47.22222222,47.22222222,0,5.555555556,0,16.66666667,450,83.4068
2013,0,1,0,0,0,0,600,4,650,2,100,7.3541431,0,0,0,0,0,0,7.3841888,0,0,0,0,0,0,0,0,0,0.2473198,0,0,85.0143483,0,0,0,0,700,47.22222222,47.22222222,0,5.555555556,0,16.66666667,30,85.7966
2013,0,1,0,0,0,0,600,4,650,2,100,7.3541431,0,0,0,0,0,0,7.3841888,0,0,0,0,0,0,0,0,0,0.2473198,0,0,85.0143483,0,0,0,0,700,47.22222222,47.22222222,0,5.555555556,0,16.66666667,60,85.8136
2013,0,1,0,0,0,0,600,4,650,2,100,7.3541431,0,0,0,0,0,0,7.3841888,0,0,0,0,0,0,0,0,0,0.2473198,0,0,85.0143483,0,0,0,0,700,47.22222222,47.22222222,0,5.555555556,0,16.66666667,90,85.7119
2013,0,1,0,0,0,0,600,4,650,2,100,7.3541431,0,0,0,0,0,0,7.3841888,0,0,0,0,0,0,0,0,0,0.2473198,0,0,85.0143483,0,0,0,0,700,47.22222222,47.22222222,0,5.555555556,0,16.66666667,120,85.6102
2013,0,1,0,0,0,0,600,4,650,2,100,7.3541431,0,0,0,0,0,0,7.3841888,0,0,0,0,0,0,0,0,0,0.2473198,0,0,85.0143483,0,0,0,0,700,47.22222222,47.22222222,0,5.555555556,0,16.66666667,150,85.5085
2013,0,1,0,0,0,0,600,4,650,2,100,7.3541431,0,0,0,0,0,0,7.3841888,0,0,0,0,0,0,0,0,0,0.2473198,0,0,85.0143483,0,0,0,0,700,47.22222222,47.22222222,0,5.555555556,0,16.66666667,180,85.3051
2013,0,1,0,0,0,0,600,4,650,2,100,7.3541431,0,0,0,0,0,0,7.3841888,0,0,0,0,0,0,0,0,0,0.2473198,0,0,85.0143483,0,0,0,0,700,47.22222222,47.22222222,0,5.555555556,0,16.66666667,210,85.1017
2013,0,1,0,0,0,0,600,4,650,2,100,7.3541431,0,0,0,0,0,0,7.3841888,0,0,0,0,0,0,0,0,0,0.2473198,0,0,85.0143483,0,0,0,0,700,47.22222222,47.22222222,0,5.555555556,0,16.66666667,240,84.7966
2013,0,1,0,0,0,0,600,4,650,2,100,7.3541431,0,0,0,0,0,0,7.3841888,0,0,0,0,0,0,0,0,0,0.2473198,0,0,85.0143483,0,0,0,0,700,47.22222222,47.22222222,0,5.555555556,0,16.66666667,270,84.5085
2013,0,1,0,0,0,0,600,4,650,2,100,7.3541431,0,0,0,0,0,0,7.3841888,0,0,0,0,0,0,0,0,0,0.2473198,0,0,85.0143483,0,0,0,0,700,47.22222222,47.22222222,0,5.555555556,0,16.66666667,300,84.322
2013,0,1,0,0,0,0,600,4,650,2,100,7.3541431,0,0,0,0,0,0,7.3841888,0,0,0,0,0,0,0,0,0,0.2473198,0,0,85.0143483,0,0,0,0,700,47.22222222,47.22222222,0,5.555555556,0,16.66666667,330,84
2013,0,1,0,0,0,0,600,4,650,2,100,7.3541431,0,0,0,0,0,0,7.3841888,0,0,0,0,0,0,0,0,0,0.2473198,0,0,85.0143483,0,0,0,0,700,47.22222222,47.22222222,0,5.555555556,0,16.66666667,370,83.7966
2013,0,1,0,0,0,0,600,4,650,2,100,7.3541431,0,0,0,0,0,0,7.3841888,0,0,0,0,0,0,0,0,0,0.2473198,0,0,85.0143483,0,0,0,0,700,47.22222222,47.22222222,0,5.555555556,0,16.66666667,410,83.5085
2013,0,1,0,0,0,0,600,4,650,2,100,7.3541431,0,0,0,0,0,0,7.3841888,0,0,0,0,0,0,0,0,0,0.2473198,0,0,85.0143483,0,0,0,0,700,47.22222222,47.22222222,0,5.555555556,0,16.66666667,450,83.3051
2013,0,1,0,0,0,0,600,4,650,2,100,7.3359997,0,0,0,0,0,0,7.3659713,0,0,0,0,0,0,0,0,0,0.4934192,0,0,84.8046098,0,0,0,0,700,47.22222222,47.22222222,0,5.555555556,0,16.66666667,30,84.6949
2013,0,1,0,0,0,0,600,4,650,2,100,7.3359997,0,0,0,0,0,0,7.3659713,0,0,0,0,0,0,0,0,0,0.4934192,0,0,84.8046098,0,0,0,0,700,47.22222222,47.22222222,0,5.555555556,0,16.66666667,60,84.6949
2013,0,1,0,0,0,0,600,4,650,2,100,7.3359997,0,0,0,0,0,0,7.3659713,0,0,0,0,0,0,0,0,0,0.4934192,0,0,84.8046098,0,0,0,0,700,47.22222222,47.22222222,0,5.555555556,0,16.66666667,90,84.7119
2013,0,1,0,0,0,0,600,4,650,2,100,7.3359997,0,0,0,0,0,0,7.3659713,0,0,0,0,0,0,0,0,0,0.4934192,0,0,84.8046098,0,0,0,0,700,47.22222222,47.22222222,0,5.555555556,0,16.66666667,120,84.4915
2013,0,1,0,0,0,0,600,4,650,2,100,7.3359997,0,0,0,0,0,0,7.3659713,0,0,0,0,0,0,0,0,0,0.4934192,0,0,84.8046098,0,0,0,0,700,47.22222222,47.22222222,0,5.555555556,0,16.66666667,150,84.3051
2013,0,1,0,0,0,0,600,4,650,2,100,7.3359997,0,0,0,0,0,0,7.3659713,0,0,0,0,0,0,0,0,0,0.4934192,0,0,84.8046098,0,0,0,0,700,47.22222222,47.22222222,0,5.555555556,0,16.66666667,180,84
2013,0,1,0,0,0,0,600,4,650,2,100,7.3359997,0,0,0,0,0,0,7.3659713,0,0,0,0,0,0,0,0,0,0.4934192,0,0,84.8046098,0,0,0,0,700,47.22222222,47.22222222,0,5.555555556,0,16.66666667,210,83.7966
2013,0,1,0,0,0,0,600,4,650,2,100,7.3359997,0,0,0,0,0,0,7.3659713,0,0,0,0,0,0,0,0,0,0.4934192,0,0,84.8046098,0,0,0,0,700,47.22222222,47.22222222,0,5.555555556,0,16.66666667,240,83.6102
2013,0,1,0,0,0,0,600,4,650,2,100,7.3359997,0,0,0,0,0,0,7.3659713,0,0,0,0,0,0,0,0,0,0.4934192,0,0,84.8046098,0,0,0,0,700,47.22222222,47.22222222,0,5.555555556,0,16.66666667,270,83.3051
2013,0,1,0,0,0,0,600,4,650,2,100,7.3359997,0,0,0,0,0,0,7.3659713,0,0,0,0,0,0,0,0,0,0.4934192,0,0,84.8046098,0,0,0,0,700,47.22222222,47.22222222,0,5.555555556,0,16.66666667,300,83.1186
2013,0,1,0,0,0,0,600,4,650,2,100,7.3359997,0,0,0,0,0,0,7.3659713,0,0,0,0,0,0,0,0,0,0.4934192,0,0,84.8046098,0,0,0,0,700,47.22222222,47.22222222,0,5.555555556,0,16.66666667,330,82.8136
2013,0,1,0,0,0,0,600,4,650,2,100,7.3359997,0,0,0,0,0,0,7.3659713,0,0,0,0,0,0,0,0,0,0.4934192,0,0,84.8046098,0,0,0,0,700,47.22222222,47.22222222,0,5.555555556,0,16.66666667,370,82.5932
2013,0,1,0,0,0,0,600,4,650,2,100,7.3359997,0,0,0,0,0,0,7.3659713,0,0,0,0,0,0,0,0,0,0.4934192,0,0,84.8046098,0,0,0,0,700,47.22222222,47.22222222,0,5.555555556,0,16.66666667,410,82.3898
2013,0,1,0,0,0,0,600,4,650,2,100,7.3359997,0,0,0,0,0,0,7.3659713,0,0,0,0,0,0,0,0,0,0.4934192,0,0,84.8046098,0,0,0,0,700,47.22222222,47.22222222,0,5.555555556,0,16.66666667,450,82.2881
2013,0,1,0,0,0,0,600,4,650,2,100,7.3179456,0,0,0,0,0,0,7.3478435,0,0,0,0,0,0,0,0,0,0.7383073,0,0,84.5959036,0,0,0,0,700,47.22222222,47.22222222,0,5.555555556,0,16.66666667,30,84.8814
2013,0,1,0,0,0,0,600,4,650,2,100,7.3179456,0,0,0,0,0,0,7.3478435,0,0,0,0,0,0,0,0,0,0.7383073,0,0,84.5959036,0,0,0,0,700,47.22222222,47.22222222,0,5.555555556,0,16.66666667,60,84.8983
2013,0,1,0,0,0,0,600,4,650,2,100,7.3179456,0,0,0,0,0,0,7.3478435,0,0,0,0,0,0,0,0,0,0.7383073,0,0,84.5959036,0,0,0,0,700,47.22222222,47.22222222,0,5.555555556,0,16.66666667,90,84.8136
2013,0,1,0,0,0,0,600,4,650,2,100,7.3179456,0,0,0,0,0,0,7.3478435,0,0,0,0,0,0,0,0,0,0.7383073,0,0,84.5959036,0,0,0,0,700,47.22222222,47.22222222,0,5.555555556,0,16.66666667,120,84.6949
2013,0,1,0,0,0,0,600,4,650,2,100,7.3179456,0,0,0,0,0,0,7.3478435,0,0,0,0,0,0,0,0,0,0.7383073,0,0,84.5959036,0,0,0,0,700,47.22222222,47.22222222,0,5.555555556,0,16.66666667,150,84.5085
2013,0,1,0,0,0,0,600,4,650,2,100,7.3179456,0,0,0,0,0,0,7.3478435,0,0,0,0,0,0,0,0,0,0.7383073,0,0,84.5959036,0,0,0,0,700,47.22222222,47.22222222,0,5.555555556,0,16.66666667,180,84.4068
2013,0,1,0,0,0,0,600,4,650,2,100,7.3179456,0,0,0,0,0,0,7.3478435,0,0,0,0,0,0,0,0,0,0.7383073,0,0,84.5959036,0,0,0,0,700,47.22222222,47.22222222,0,5.555555556,0,16.66666667,210,84.2034
2013,0,1,0,0,0,0,600,4,650,2,100,7.3179456,0,0,0,0,0,0,7.3478435,0,0,0,0,0,0,0,0,0,0.7383073,0,0,84.5959036,0,0,0,0,700,47.22222222,47.22222222,0,5.555555556,0,16.66666667,240,84
2013,0,1,0,0,0,0,600,4,650,2,100,7.3179456,0,0,0,0,0,0,7.3478435,0,0,0,0,0,0,0,0,0,0.7383073,0,0,84.5959036,0,0,0,0,700,47.22222222,47.22222222,0,5.555555556,0,16.66666667,270,83.7288
2013,0,1,0,0,0,0,600,4,650,2,100,7.3179456,0,0,0,0,0,0,7.3478435,0,0,0,0,0,0,0,0,0,0.7383073,0,0,84.5959036,0,0,0,0,700,47.22222222,47.22222222,0,5.555555556,0,16.66666667,300,83.5085
2013,0,1,0,0,0,0,600,4,650,2,100,7.3179456,0,0,0,0,0,0,7.3478435,0,0,0,0,0,0,0,0,0,0.7383073,0,0,84.5959036,0,0,0,0,700,47.22222222,47.22222222,0,5.555555556,0,16.66666667,330,83.3051
2013,0,1,0,0,0,0,600,4,650,2,100,7.3179456,0,0,0,0,0,0,7.3478435,0,0,0,0,0,0,0,0,0,0.7383073,0,0,84.5959036,0,0,0,0,700,47.22222222,47.22222222,0,5.555555556,0,16.66666667,370,83.1864
2013,0,1,0,0,0,0,600,4,650,2,100,7.3179456,0,0,0,0,0,0,7.3478435,0,0,0,0,0,0,0,0,0,0.7383073,0,0,84.5959036,0,0,0,0,700,47.22222222,47.22222222,0,5.555555556,0,16.66666667,410,83.0847
2013,0,1,0,0,0,0,600,4,650,2,100,7.3179456,0,0,0,0,0,0,7.3478435,0,0,0,0,0,0,0,0,0,0.7383073,0,0,84.5959036,0,0,0,0,700,47.22222222,47.22222222,0,5.555555556,0,16.66666667,450,83
2013,0,1,0,0,0,0,600,4,650,2,100,7.2999802,0,0,0,0,0,0,7.3298047,0,0,0,0,0,0,0,0,0,0.9819931,0,0,84.3882221,0,0,0,0,700,47.22222222,47.22222222,0,5.555555556,0,16.66666667,30,83.1017
2013,0,1,0,0,0,0,600,4,650,2,100,7.2999802,0,0,0,0,0,0,7.3298047,0,0,0,0,0,0,0,0,0,0.9819931,0,0,84.3882221,0,0,0,0,700,47.22222222,47.22222222,0,5.555555556,0,16.66666667,60,83.0847
2013,0,1,0,0,0,0,600,4,650,2,100,7.2999802,0,0,0,0,0,0,7.3298047,0,0,0,0,0,0,0,0,0,0.9819931,0,0,84.3882221,0,0,0,0,700,47.22222222,47.22222222,0,5.555555556,0,16.66666667,90,82.9831
2013,0,1,0,0,0,0,600,4,650,2,100,7.2999802,0,0,0,0,0,0,7.3298047,0,0,0,0,0,0,0,0,0,0.9819931,0,0,84.3882221,0,0,0,0,700,47.22222222,47.22222222,0,5.555555556,0,16.66666667,120,82.9153
2013,0,1,0,0,0,0,600,4,650,2,100,7.2999802,0,0,0,0,0,0,7.3298047,0,0,0,0,0,0,0,0,0,0.9819931,0,0,84.3882221,0,0,0,0,700,47.22222222,47.22222222,0,5.555555556,0,16.66666667,150,82.7119
2013,0,1,0,0,0,0,600,4,650,2,100,7.2999802,0,0,0,0,0,0,7.3298047,0,0,0,0,0,0,0,0,0,0.9819931,0,0,84.3882221,0,0,0,0,700,47.22222222,47.22222222,0,5.555555556,0,16.66666667,180,82.5085
2013,0,1,0,0,0,0,600,4,650,2,100,7.2999802,0,0,0,0,0,0,7.3298047,0,0,0,0,0,0,0,0,0,0.9819931,0,0,84.3882221,0,0,0,0,700,47.22222222,47.22222222,0,5.555555556,0,16.66666667,210,82.1017
2013,0,1,0,0,0,0,600,4,650,2,100,7.2999802,0,0,0,0,0,0,7.3298047,0,0,0,0,0,0,0,0,0,0.9819931,0,0,84.3882221,0,0,0,0,700,47.22222222,47.22222222,0,5.555555556,0,16.66666667,240,82
2013,0,1,0,0,0,0,600,4,650,2,100,7.2999802,0,0,0,0,0,0,7.3298047,0,0,0,0,0,0,0,0,0,0.9819931,0,0,84.3882221,0,0,0,0,700,47.22222222,47.22222222,0,5.555555556,0,16.66666667,270,81.7966
2013,0,1,0,0,0,0,600,4,650,2,100,7.2999802,0,0,0,0,0,0,7.3298047,0,0,0,0,0,0,0,0,0,0.9819931,0,0,84.3882221,0,0,0,0,700,47.22222222,47.22222222,0,5.555555556,0,16.66666667,300,81.6102
2013,0,1,0,0,0,0,600,4,650,2,100,7.2999802,0,0,0,0,0,0,7.3298047,0,0,0,0,0,0,0,0,0,0.9819931,0,0,84.3882221,0,0,0,0,700,47.22222222,47.22222222,0,5.555555556,0,16.66666667,330,81.3051
2013,0,1,0,0,0,0,600,4,650,2,100,7.2999802,0,0,0,0,0,0,7.3298047,0,0,0,0,0,0,0,0,0,0.9819931,0,0,84.3882221,0,0,0,0,700,47.22222222,47.22222222,0,5.555555556,0,16.66666667,370,81.1017
