Repository: TaniikeLaboratory/Catalyst-Phylogenetic-Tree

File: input/OCM.csv (part 7 of 23)
year,Preparation,"p(CH4), bar","p(O2), bar",p(CH4)/p(O2),"p total, bar","Contact time, s",O2 conversion,CH4 conversion,COx selectivity,C2H6 selectivity,C2H4 selectivity,C2 selectivity,C2 yield,Ag,Al,Au,B,Ba,Be,Bi,C,Ca,Cd,Ce,Co,Cr,Cs,Cu,Dy,Er,Eu,Fe,Ga,Gd,Ge,Ho,In,Ir,K,La,Li,Lu,Mg,Mn,Mo,Na,Nb,Nd,Ni,P,Pb,Pd,Pr,Pt,Rb,Re,Rh,Ru,Sb,Sc,Si,Sm,Sn,Sr,Ta,Tb,Te,Th,Ti,Tl,Tm,V,W,Y,Yb,Zn,Zr,Temperature_C
2001,Impregnation,0.405000001,0.202999994,1.995074034,1.013000011,0.24,,34.70000076,,23,16,39,13.5330003,0,0,0,0,0,0,0,0,0,0,0,0,0,0,0,0,0,0,0,0,0,0,83.30000305,0,0,0,0,16.70000076,0,0,0,0,0,0,0,0,0,0,0,0,0,0,0,0,0,0,0,0,0,0,0,0,0,0,0,0,0,0,0,0,0,0,0,0,779.85
2010,Impregnation,,,3,1,0.0441578,,20.46358,,45.04021,21.05605,66.09626,13.52566104,0,0,0,0,0,0,0,0,0,0,0.22117,0,0,0,0,0,0,0,0,0,0,0,0,0,0,0,0,0,0,0,2.256,0,2.1092,0,0,0,0,0,0,0,0,0,0,0,0,0,0,94.35903,0,0,0,0,0,0,0,0,0,0,0,1.0546,0,0,0,0,880
1997,Therm.decomp.,0.558000028,0.192000002,2.90625,1.013000011,0.24,,31.39999962,,,,43,13.50199984,0,0,0,0,0,0,0,0,0,0,0,0,0,0,0,0,0,0,0,0,0,0,0,0,0,0,0,0,0,0,0,0,0,0,0,0,0,0,0,0,0,0,0,0,0,0,0,0,0,0,0,0,0,0,0,0,0,0,0,0,100,0,0,0,749.85
1993,Therm.decomp.,0.319999993,0.079999998,4,1.013000011,0.6,,18,,,,75,13.5,0,0,0,0,50,0,50,0,0,0,0,0,0,0,0,0,0,0,0,0,0,0,0,0,0,0,0,0,0,0,0,0,0,0,0,0,0,0,0,0,0,0,0,0,0,0,0,0,0,0,0,0,0,0,0,0,0,0,0,0,0,0,0,0,799.85
2010,Physical mixing,0.888888889,0.111111111,8,1,0.020084085,,19.7,,28.20588235,40.29411765,68.5,13.4945,0,0,0,0,0,0,0,0,95.23809524,0,0,0,0,0,0,0,0,0,0,0,0,0,0,0,0,0,4.761904762,0,0,0,0,0,0,0,0,0,0,0,0,0,0,0,0,0,0,0,0,0,0,0,0,0,0,0,0,0,0,0,0,0,0,0,0,0,850
2015,Impregnation,0.593,0.085,7,1.01325,0.128571429,94,21.4,30.5,,,63,13.482,0,0,0,0,0,0,0,0,0,0,0,0,0,0,0,0,0,0,0,0,0,0,0,0,0,0,4.18,0,0,95.81,0,0,0,0,0,0,0,0,0,0,0,0,0,0,0,0,0,0,0,0,0,0,0,0,0,0,0,0,0,0,0,0,0,0,1020
2018,Impregnation,0.867867868,0.117117117,7.41025641,1,0.066331,97.61273,18.13471,,37.67807,36.61499,74.29306,13.47283098,0.569327076,0,0,0,0,0,0,0,0,0,0,0,0,0,0,0,0,0,0,0,0,0,0,0,0,0,0,0,0,0,2.124458388,0,2.090749149,0,0,0,0,0,0,0,0,0,0,0,0,0,0,94.17009081,0,0,0,0,0,0,0,0,0,0,0,1.045374574,0,0,0,0,725
2010,Physical mixing,0.8,0.2,4,1,0.020084085,,25.9,,30.33333333,21.66666667,52,13.468,0,0,0,0,0,0,0,0,95.23809524,0,0,0,0,0,0,0,0,0,0,0,0,0,0,0,0,0,4.761904762,0,0,0,0,0,0,0,0,0,0,0,0,0,0,0,0,0,0,0,0,0,0,0,0,0,0,0,0,0,0,0,0,0,0,0,0,0,850
2016,Impregnation,0.8,0.2,4,1,1.5,,22.26395,,,,60.45929,13.4606261,0,0,0,0,0,0,0,0,0,0,0,0,0,0,0,0,0,0,0,0,0,0,0,0,0,0,0,0,0,89.58922028,0,0,5.066494226,0,0,0,0,0,0,0,0,0,0,0,0,0,0,0,5.34428549,0,0,0,0,0,0,0,0,0,0,0,0,0,0,0,750
2003,Precipitation,0.600000024,0.083999999,7.142857075,1.013000011,0.28,100,20,30,42,25.29999924,67.29999924,13.45999985,0,0,0,0,0,0,0,0,0,0,0,0,0,0,0,0,0,100,0,0,0,0,0,0,0,0,0,0,0,0,0,0,0,0,0,0,0,0,0,0,0,0,0,0,0,0,0,0,0,0,0,0,0,0,0,0,0,0,0,0,0,0,0,0,794.85
1985,Therm.decomp.,0.676999986,0.333000004,2.033032894,1.013000011,6,,20.5,,,,65.59999847,13.44799969,0,0,0,0,0,0,0,0,0,0,0,0,0,0,0,0,0,0,0,0,0,0,0,0,0,0,0,0,0,85.40000153,3.799999952,0,3.799999952,0,0,0,0,0,0,0,0,0,0,0,0,0,0,7,0,0,0,0,0,0,0,0,0,0,0,0,0,0,0,0,849.85
2016,Impregnation,0.8,0.2,4,1,1.5,,22.52155,,,,59.7065,13.44682925,0,0,0,0,0,0,0,0,0,0,0,0,0,0,0,0,0,0,0,0,0,0,0,0,0,0,0,14.98043847,0,79.97528622,0,0,0,0,0,0,0,0,0,5.044275315,0,0,0,0,0,0,0,0,0,0,0,0,0,0,0,0,0,0,0,0,0,0,0,0,800
1986,n.a.,0.300000012,0.050000001,6,1.013000011,0.18,100,21,31,29,35,64,13.44,0,0,0,0,0,0,0,0,0,0,0,0,0,0,0,0,0,0,0,0,0,0,0,0,0,0,98.09999847,0,0,0,0,0,0,0,0,0,0,0,0,0,0,0,0,0,0,0,0,0,0,0,1.899999976,0,0,0,0,0,0,0,0,0,0,0,0,0,749.85
1988,n.a.,0.833000004,0.166999996,4.988024235,1.013000011,2.2,,21,,,,64,13.44,0,0,0,0,0,0,0,0,0,0,0,0,0,0,0,0,0,0,0,0,0,0,0,0,0,0,45,0,0,0,50,0,5,0,0,0,0,0,0,0,0,0,0,0,0,0,0,0,0,0,0,0,0,0,0,0,0,0,0,0,0,0,0,0,819.85
1988,n.a.,0.275999993,0.131999999,2.090909004,1.013000011,0.52,,21,,34,30,64,13.44,0,0,0,0,0,0,0,0,0,0,0,0,0,0,0,0,0,0,0,0,0,0,0,0,0,0,0,17.89999962,0,82.09999847,0,0,0,0,0,0,0,0,0,0,0,0,0,0,0,0,0,0,0,0,0,0,0,0,0,0,0,0,0,0,0,0,0,0,799.85
2015,SGS,0.677419355,0.322580645,2.1,1,0.025370653,93,42,61,29,3,32,13.44,0,0,0,0,0,0,0,0,0,0,0,0,0,0,0,0,0,0,0,0,0,0,0,0,0,0,0,2.080299563,0,0,2.225920533,0,0,0,0,0,0,0,0,0,0,0,0,0,0,0,0,94.65363012,0,0,0,0,0,0,0,0,0,0,0,1.040149782,0,0,0,0,912
2010,n.a.,,,3,1,0.103686636,,29.6,54.6,22.4,23,45.4,13.4384,0,0,0,0,0,0,0,0,0,0,0,0,0,0,0,0,0,0,0,0,0,0,0,0,0,0,60.86105675,0,0,0,0,0,0,0,0,0,0,0,0,0,0,0,0,0,0,0,0,39.13894325,0,0,0,0,0,0,0,0,0,0,0,0,0,0,0,0,499.85
2008,Therm.decomp.,0.800000012,0.200000003,4,1.013000011,0.7,,25.20000076,,,,53.29999924,13.43160021,0,0,0,0,0,0,0,0,90.90000153,0,0,0,0,0,0,0,0,0,0,0,0,0,0,0,0,9.100000381,0,0,0,0,0,0,0,0,0,0,0,0,0,0,0,0,0,0,0,0,0,0,0,0,0,0,0,0,0,0,0,0,0,0,0,0,0,0,749.85
1990,n.a.,0.078000002,0.046,1.695652008,1.00999999,0.11,,17,,34,45,79,13.43,0,0,0,0,0,0,0,0,0,0,0,0,0,0,0,0,0,0,0,0,0,0,0,0,0,0,0,47.59999847,0,28.60000038,0,0,0,0,0,0,0,0,0,0,0,0,0,0,0,0,0,23.79999924,0,0,0,0,0,0,0,0,0,0,0,0,0,0,0,0,749.85
1990,n.a.,0.400000006,0.100000001,4,1.013000011,0.0065,,22,,31,30,61,13.42,0,0,0,0,0,0,0,0,0,0,0,0,0,0,0,0,0,0,0,0,0,0,0,0,0,25,25,0,0,0,0,0,0,0,0,0,0,0,0,0,0,0,0,0,0,0,0,0,0,0,0,0,0,0,0,0,0,0,0,0,0,0,0,50,679.85
2015,Impregnation,0.593,0.085,7,1.01325,0.064285714,89.1,19.3,25.7,,,69.5,13.4135,0,0,0,0,0,0,0,0,0,0,0,0,0,0,0,0,0,0,0,0,0,0,0,0,0,0,4.18,0,0,95.81,0,0,0,0,0,0,0,0,0,0,0,0,0,0,0,0,0,0,0,0,0,0,0,0,0,0,0,0,0,0,0,0,0,0,1025
2016,Impregnation,0.8,0.2,4,1,1.5,,21.24463,,,,63.13152,13.41205784,0,0,0,0,0,0,0,0,0,0,0,0,0,0,0,0,0,0,0,0,0,0,0,0,0,0,0,15.02152112,0,80.19461203,0,0,0,0,0,0,0,0,0,0,0,0,0,0,0,0,0,0,4.783866855,0,0,0,0,0,0,0,0,0,0,0,0,0,0,0,700
2014,Impregnation,0.4,0.2,2,1,0.8,,38.1,64.8,,,35.2,13.4112,0,0,0,0,0,0,0,0,0,0,0,0,0,0,0,0,0,0,0,0,0,0,0,0,0,0,0,5.540402,0,94.4596,0,0,0,0,0,0,0,0,0,0,0,0,0,0,0,0,0,0,0,0,0,0,0,0,0,0,0,0,0,0,0,0,0,0,799.85
2010,Physical mixing,0.888888889,0.111111111,8,1,0.020084085,,18.6,,29.68823529,42.41176471,72.1,13.4106,0,0,0,0,0,0,0,0,95.23809524,0,0,0,0,0,0,0,0,0,0,0,0,0,0,0,0,0,4.761904762,0,0,0,0,0,0,0,0,0,0,0,0,0,0,0,0,0,0,0,0,0,0,0,0,0,0,0,0,0,0,0,0,0,0,0,0,0,800
2010,Physical mixing,0.888888889,0.111111111,8,1,0.020084085,,18.6,,29.68823529,42.41176471,72.1,13.4106,0,0,0,0,0,0,0,0,95.23809524,0,0,0,0,0,0,0,0,0,0,0,0,0,0,0,0,0,4.761904762,0,0,0,0,0,0,0,0,0,0,0,0,0,0,0,0,0,0,0,0,0,0,0,0,0,0,0,0,0,0,0,0,0,0,0,0,0,800
2019,Impregnation,0.375,0.125,3,1,2.117647059,,28.96,49.2,36.2,10.1,46.3,13.40848,0,0,0,0,0,0,0,0,0,0,0,0,0,0,0,0,0,0,0,0,0,0,0,0,0,0,0,0,0,0,8.552,0,2.132,0,0,0,0,0,0,0,0,0,0,0,0,0,0,88.25,0,0,0,0,0,0,0,0,0,0,0,1.066,0,0,0,0,700
2017,SCS,0.5,0.1,5,1,0.157601631,,20.49057,,,,65.31835,13.38410223,0,0,0,0,0,0,0,0,0,0,0,0,0,0,0,0,0,0,0,0,0,0,0,0,0,0,0,0,0,0,4.822909359,0,4.31904703,0,0,0,0,0,0,0,0,0,0,0,0,0,0,88.6985201,0,0,0,0,0,0,0,0,0,0,0,2.159523515,0,0,0,0,760
2019,Impregnation,0.526315789,0.285714286,1.842105263,1,0.387711975,,24.2,44.7,32.8,22.5,55.3,13.3826,0,0,0,0,0,0,0,0,0,0,0,0,0,0,0,0,0,0,0,0,0,0,0,0,0,0,0,9.619386448,0,0,4.72613689,0,0,0,0,0,0,0,0,0,0,0,0,0,0,0,0,0,0,0,0,0,0,0,0,84.15756694,0,0,0,1.496909724,0,0,0,0,750
1988,Therm.decomp.,0.30399999,0.050999999,5.960783958,1.013000011,0.177,100,20.89999962,32,29,35,64,13.37599976,0,0,0,0,0,0,0,0,0,0,0,0,0,0,0,0,0,0,0,0,0,0,0,0,0,0,34.90000153,0,0,0,0,0,0,0,0,0,0,0,0,0,0,0,0,0,0,0,0,0,0,0,65.09999847,0,0,0,0,0,0,0,0,0,0,0,0,0,749.85
2010,Impregnation,,,3,1,0.044308,,20.06623,,47.7748,18.88295,66.65775,13.37569743,0,0,0,0,0,0,0,0,0,0,0,0,0,0,0,0,0,0,0,0,0,0,0,0,0,0,0,0,0,0,2.24938,0,2.103,0,0,0,0,0,0,0,0,0,0,0,0,0,0,94.59612,0,0,0,0,0,0,0,0,0,0,0,1.0515,0,0,0,0,860
1997,Therm.decomp.,0.889999986,0.109999999,8.090909004,1.013000011,0.07,,19.60000038,,,,68.19999695,13.36719966,0,0,0,0,0,0,0,0,0,0,0,0,0,0,0,0,0,9.899999619,0,0,0,0,0,0,0,0,0,0,0,90.09999847,0,0,0,0,0,0,0,0,0,0,0,0,0,0,0,0,0,0,0,0,0,0,0,0,0,0,0,0,0,0,0,0,0,0,799.85
2017,Sol-gel,0.75,0.25,3,1,0.36,70,24.3,,33,22,55,13.365,0,0,0,0,0,0,0,0,0,0,0,0,0,0,0,0,0,0,0,0,0,0,0,0,0,0,0,0,0,0,2.261,0,2.114,0,0,0,0,0,0,0,0,0,0,0,0,0,0,89.8415,0,0,0,0,0,0,0,4.7285,0,0,0,1.057,0,0,0,0,775
1996,Impregnation,0.800000012,0.200000003,4,1.013000011,0.72,,27.60000038,,,,48.40000153,13.35840061,0,0,0,0,10,0,0,0,90,0,0,0,0,0,0,0,0,0,0,0,0,0,0,0,0,0,0,0,0,0,0,0,0,0,0,0,0,0,0,0,0,0,0,0,0,0,0,0,0,0,0,0,0,0,0,0,0,0,0,0,0,0,0,0,849.85
2006,Therm.decomp.,0.888999999,0.111000001,8.009009361,1.013000011,0.07,,20.10000038,,,,66.40000153,13.34640056,0,0,0,0,0,0,0,0,95.19999695,0,0,0,0,0,0,0,0,0,0,0,0,0,0,0,0,0,0,0,0,0,0,0,0,0,0,0,0,0,0,0,0,0,0,0,0,0,0,0,0,0,0,0,0,0,0,0,0,0,0,0,0,4.800000191,0,0,799.85
1990,n.a.,0.400000006,0.100000001,4,1.013000011,0.0065,,23,,27,31,58,13.34,0,0,0,0,0,0,0,0,0,0,0,0,0,0,0,0,0,0,0,0,0,0,0,0,0,0,25,0,0,0,0,0,0,0,0,0,0,0,0,0,0,25,0,0,0,0,0,0,0,0,0,0,0,0,0,0,0,0,0,0,0,0,0,50,679.85
2011,Solid-phase technique,0.677419355,0.322580645,2.1,1,0.141621429,50,29,51,33,13,46,13.34,0,0,0,0,0,0,0,0,0,0,0,0,0,0,0,0,0,0,0,0,0,0,0,0,0,0,0,0,0,0,2.225809608,0,2.081131983,0,0,0,0,0,0,0,0,0,0,0,0,0,0,94.65194208,0,0,0,0,0,0,0,0,0,0,0,1.040565992,0,0,0,0,914
2018,Pechini method,,,2.4,1,0.010978044,,34.27778,,8.500148088,30.41652191,38.91667,13.33977053,0,0,0,0,50,0,0,0,0,0,40,0,0,0,0,0,0,0,0,0,10,0,0,0,0,0,0,0,0,0,0,0,0,0,0,0,0,0,0,0,0,0,0,0,0,0,0,0,0,0,0,0,0,0,0,0,0,0,0,0,0,0,0,0,849.85
1999,Therm.decomp.,0.75,0.150000006,5,1.013000011,0.18,99.5,31.29999924,57.40000153,25,17.60000038,42.60000038,13.33379979,0,0,0,0,0,0,0,0,0,0,0,0,0,0,0,100,0,0,0,0,0,0,0,0,0,0,0,0,0,0,0,0,0,0,0,0,0,0,0,0,0,0,0,0,0,0,0,0,0,0,0,0,0,0,0,0,0,0,0,0,0,0,0,0,749.85
2018,Slurry,0.461538462,0.153846154,3,1,0.09208506,69.86971,24.42997,,,,54.56026,13.32905515,0,0,0,0,0,0,0,0,0,0,0,0,0,0,0,0,0,0,0,0,0,0,0,0,0,0,0,0,0,0,2.225972071,0,2.081119488,0,0,0,0,0,0,0,0,0,0,0,0,0,0,94.6523487,0,0,0,0,0,0,0,0,0,0,0,1.040559744,0,0,0,0,800
2019,Pechini method,0.6,0.2,3,1,0.36,100,29.8,55.3,30,14.7,44.7,13.3206,0,0,0,0,0,0,0,0,0,0,0,0,0,0,0,0,0,0,0,0,0,0,0,0,0,0,0,0,0,0,0,0,10,0,0,0,0,0,0,0,0,0,0,0,0,0,0,0,0,0,40,0,0,0,0,50,0,0,0,0,0,0,0,0,800
1989,Impregnation,0.600000024,0.083999999,7.142857075,1.013000011,0.72,,18,,,,74,13.32,0,0,0,0,0,0,0,0,0,0,0,0,0,0,0,0,0,0,0,0,0,0,0,0,0,0,0.699999988,5.5,0,93.80000305,0,0,0,0,0,0,0,0,0,0,0,0,0,0,0,0,0,0,0,0,0,0,0,0,0,0,0,0,0,0,0,0,0,0,798.85
1997,Therm.decomp.,0.079999998,0.039999999,2,1.013000011,1.8,,37,,,,36,13.32,0,0,0,0,0,0,0,0,50,0,0,0,0,0,0,0,0,0,0,0,0,0,0,0,0,0,0,0,0,0,0,0,0,0,0,0,0,0,0,0,0,0,0,0,0,0,0,0,0,0,0,0,0,0,0,50,0,0,0,0,0,0,0,0,799.85
2015,SGS,0.677419355,0.322580645,2.1,1,0.024891961,85,37,59,31,5,36,13.32,0,0,0,0,0,0,0,0,0,0,0,0,0,0,0,0,0,0,0,0,0,0,0,0,0,0,0,2.080299563,0,0,2.225920533,0,0,0,0,0,0,0,0,0,0,0,0,0,0,0,0,94.65363012,0,0,0,0,0,0,0,0,0,0,0,1.040149782,0,0,0,0,884
2019,Pechini method,0.6,0.2,3,1,0.36,100,29.6,55,30.9,14.1,45,13.32,0,0,0,0,0,0,0,0,0,0,10,0,0,0,0,0,0,0,0,0,0,0,0,0,0,0,0,0,0,0,0,0,0,0,0,0,0,0,0,0,0,0,0,0,0,0,0,0,0,0,50,0,0,0,0,40,0,0,0,0,0,0,0,0,800
2019,Impregnation,0.526315789,0.285714286,1.842105263,1,0.387711975,,19.7,32.4,37.6,30,67.6,13.3172,0,0,0,0,0,0,0,0,0,0,0,0,0,0,0,0,0,0,0,0,0,0,0,0,0,0,0,9.619386448,0,0,4.72613689,0,0,0,0,0,0,0,0,0,0,0,0,0,0,0,0,0,0,0,0,0,0,0,0,84.15756694,0,0,0,1.496909724,0,0,0,0,750
1988,n.a.,0.507000029,0.101000004,5.019802094,1.013000011,0.872,80,21,,,,63.40000153,13.31400032,0,0,0,0,0,0,0,0,0,0,0,0,0,0,0,0,0,0,0,0,0,0,0,0,0,0,45,0,0,0,50,0,5,0,0,0,0,0,0,0,0,0,0,0,0,0,0,0,0,0,0,0,0,0,0,0,0,0,0,0,0,0,0,0,819.85
2006,Therm.decomp.,0.888999999,0.111000001,8.009009361,1.013000011,0.07,,19.79999924,,,,67.19999695,13.30559888,0,0,0,0,0,0,0,0,95.19999695,0,0,0,0,0,0,0,0,0,0,0,0,0,0,0,0,0,4.800000191,0,0,0,0,0,0,0,0,0,0,0,0,0,0,0,0,0,0,0,0,0,0,0,0,0,0,0,0,0,0,0,0,0,0,0,0,0,799.85
2014,Impregnation,0.2,0.05,4,1,0.024,,16.96428571,,28,50.4,78.4,13.3,0,0,0,0,5,0,0,0,0,0,0,0,0,0,0,0,0,0,0,0,0,0,0,0,0,0,0,0,0,0,0,0,0,0,0,0,0,0,0,0,0,0,0,0,0,0,0,0,0,0,50,0,0,0,0,45,0,0,0,0,0,0,0,0,900
1988,n.a.,0.319999993,0.079999998,4,1.013000011,0.16,,19,,,,70,13.3,0,0,0,0,0,0,0,0,0,0,0,0,0,0,0,0,0,0,0,0,0,0,0,0,0,0,0,60,0,0,0,0,0,0,0,20,0,0,0,0,0,0,0,0,0,0,0,0,0,0,0,0,0,0,0,20,0,0,0,0,0,0,0,0,749.85
2015,SPS,0.677419355,0.322580645,2.1,1,0.024430999,86,38,60,30,5,35,13.3,0,0,0,0,0,0,0,0,0,0,0,0,0,0,0,0,0,0,0,0,0,0,0,0,0,0,0,2.080299563,0,0,2.225920533,0,0,0,0,0,0,0,0,0,0,0,0,0,0,0,0,94.65363012,0,0,0,0,0,0,0,0,0,0,0,1.040149782,0,0,0,0,879
2009,Citric acid method,0.32,0.084,4,1,2.28E-05,59.9,22.2,40.1,,,59.9,13.2978,0,0,0,0,0,0,0,0,0,0,0,0,0,0,0,0,0,0,0,0,0,0,0,0,0,0,0,5,0,0,0,0,0,0,0,47.5,0,0,0,0,0,0,0,0,0,0,0,0,0,0,0,0,0,0,0,47.5,0,0,0,0,0,0,0,0,799.85
1985,Impregnation,0.300000012,0.050000001,6,1.013000011,0.1,100,20.89999962,,28.70000076,34.90000153,63.60000229,13.29240024,0,0,0,0,0,0,0,0,0,0,0,0,0,0,0,0,0,0,0,0,0,0,0,0,0,0,98.5,0,0,0,0,0,0,0,0,0,0,0,0,0,0,0,0,0,0,0,0,0,0,0,1.5,0,0,0,0,0,0,0,0,0,0,0,0,0,749.85
1997,Therm.decomp.,0.439999998,0.109999999,4,1.013000011,0.33,,18.29999924,,31.60000038,41,72.60000038,13.28579952,0,0,0,0,38,0,0,0,0,0,35.29999924,0,0,0,0,0,0,0,0,0,0,0,0,0,0,0,2.700000048,24,0,0,0,0,0,0,0,0,0,0,0,0,0,0,0,0,0,0,0,0,0,0,0,0,0,0,0,0,0,0,0,0,0,0,0,0,609.85
2019,Pechini method,0.6,0.2,3,1,0.36,100,29.3,54.7,30.2,15.1,45.3,13.2729,0,0,0,0,0,0,0,0,0,0,0,0,0,0,0,0,0,0,0,0,0,0,0,0,0,10,0,0,0,0,0,0,0,0,0,0,0,0,0,0,0,0,0,0,0,0,0,0,0,0,40,0,0,0,0,50,0,0,0,0,0,0,0,0,800
1986,Impregnation,0.519999981,0.057999998,8.965517044,1.013000011,0.36,97,17,,,,78,13.26,0,0,0,0,0,0,0,0,97.40000153,0,0,0,0,0,0,0,0,0,0,0,0,0,0,0,0,0,0,0,0,0,0,0,2.599999905,0,0,0,0,0,0,0,0,0,0,0,0,0,0,0,0,0,0,0,0,0,0,0,0,0,0,0,0,0,0,0,739.85
1995,Therm.decomp.,0.419999987,0.086999997,4.827586174,1.013000011,1,88.09999847,22.70000076,41.59999847,28.39999962,30,58.39999962,13.25680036,0,0,0,0,0,0,0,0,0,0,0,0,0,0,0,86.5,0,0,0,0,0,0,0,0,0,0,0,0,0,0,0,0,9,0,0,0,0,0,0,0,0,0,0,0,0,0,0,0,0,0,0,0,0,0,0,0,0,0,0,4.5,0,0,0,0,779.85
2017,n.a.,0.08,0.04,2,1,0.125875,,31.3783,,,,42.22874,13.25066072,0,0,0,0,0,0,0,0,0,0,0,0,0,0,0,0,0,0,0,0,0,0,0,0,0,0,0,25.62103,0,74.37897,0,0,0,0,0,0,0,0,0,0,0,0,0,0,0,0,0,0,0,0,0,0,0,0,0,0,0,0,0,0,0,0,0,0,750
1997,Impregnation,0.5,0.100000001,5,1.013000011,0.04,,24.29999924,45.5,22.10000038,32.40000153,54.50000191,13.24350005,0,0,0,0,0,0,0,0,0,0,0,0,0,0,0,0,0,0,0,0,0,0,0,0,0,0,46.20000076,0,0,0,0,0,0,0,0,0,0,0,0,0,0,0,0,0,0,0,0,0,0,0,0,0,0,0,0,0,0,0,0,0,0,0,53.79999924,0,799.85
2018,Impregnation,0.867867868,0.117117117,7.41025641,1,0.067216,100,17.66839,,50.9305,24.01809,74.94859,13.24220918,0,0,0,0,0,0,0,0,0,0,0,0,0,0,0,0,0,0,0,0,0,0,0,0,0,0,0,0,0,0,2.114874843,0,2.081317669,0,0,0,0,0,0,0,0,0,0,0,0,0,0,94.76314865,0,0,0,0,0,0,0,0,0,0,0,1.040658834,0,0,0,0,775
2014,Impregnation,0.8,0.2,4,1,1.5,,20.76555,,,,63.748,13.23762281,0,0,0,0,0,0,0,0,0,0,0,0,0,0,0,0,0,0,0,0,0,0,0,0,0,0,0,15.05524373,0,80.37464517,0,0,0,0,0,0,0,0,0,0,0,0,0,0,0,0,0,0,0,0,0,0,4.570111105,0,0,0,0,0,0,0,0,0,0,0,600
1992,Pyrolysis,0.850000024,0.150000006,5.666666985,1.013000011,3.2,95,27,,,,49,13.23,0,0,0,0,0,0,0,0,0,0,0,0,0,0,0,0,0,0,0,0,0,0,0,0,0,0,0,0,0,0,0,0,0,0,0,0,0,0,0,0,0,0,0,0,0,0,0,99.19999695,0.800000012,0,0,0,0,0,0,0,0,0,0,0,0,0,0,0,849.85
2019,Precipitation,0.6,0.2,3,1,0.18,,37.32441,,23.86529208,11.55276792,35.41806,13.21958193,0,41.66666667,0,0,0,0,0,0,0,0,0,0,0,0,0,0,0,0,0,0,0,0,0,0,0,0,0,58.33333333,0,0,0,0,0,0,0,0,0,0,0,0,0,0,0,0,0,0,0,0,0,0,0,0,0,0,0,0,0,0,0,0,0,0,0,0,850
1994,Therm.decomp.,0.300000012,0.119999997,2.5,1.013000011,4.8,100,28.60000038,,,,46.20000076,13.21320039,0,0,0,0,0,0,0,0,89.90000153,0,0,0,0,0,0,0,0,0,0,0,0,0,0,0,0,9,0,0,0,0,0,0,0,0,0,1.100000024,0,0,0,0,0,0,0,0,0,0,0,0,0,0,0,0,0,0,0,0,0,0,0,0,0,0,0,0,704.85
2018,Precipitation,,,2,1,0.02626585,,40.84646,,,,32.31827,13.20086923,0,0,0,0,0,0,0,0,0,0,3,0,0,0,0,0,0,0,0,0,0,0,0,0,0,0,0,0,0,0,0,0,0,0,0,0,0,0,0,0,0,0,0,0,0,0,0,0,0,0,0,0,0,0,0,0,0,0,0,0,97,0,0,0,800
1986,n.a.,0.5,0.105999999,4.716980934,1.013000011,7.2,,20,,39,27,66,13.2,0,0,0,0,0,0,0,0,85.69999695,0,0,0,0,0,0,0,0,0,0,0,0,0,0,0,0,0,0,14.30000019,0,0,0,0,0,0,0,0,0,0,0,0,0,0,0,0,0,0,0,0,0,0,0,0,0,0,0,0,0,0,0,0,0,0,0,0,710.85
1990,n.a.,0.400000006,0.100000001,4,1.013000011,0.0065,,20,,33,33,66,13.2,0,0,0,0,50,0,0,0,0,0,0,0,0,0,0,0,0,0,0,0,0,0,0,0,0,0,0,0,0,0,0,0,0,0,0,0,0,0,0,0,0,0,0,0,0,0,0,0,0,0,0,0,0,0,0,0,0,0,0,0,0,0,0,50,819.85
1992,n.a.,0.483999997,0.109999999,4.400000095,1.013000011,8.8,,20,28,39,27,66,13.2,0,0,0,0,0,0,0,0,77.80000305,0,0,0,0,0,0,0,0,0,0,0,0,0,0,0,0,0,0,22.20000076,0,0,0,0,0,0,0,0,0,0,0,0,0,0,0,0,0,0,0,0,0,0,0,0,0,0,0,0,0,0,0,0,0,0,0,0,710.85
2015,SPS,0.655172414,0.344827586,1.9,1,0.023986799,90,40,61,29,4,33,13.2,0,0,0,0,0,0,0,0,0,0,0,0,0,0,0,0,0,0,0,0,0,0,0,0,0,0,0,2.080299563,0,0,2.225920533,0,0,0,0,0,0,0,0,0,0,0,0,0,0,0,0,94.65363012,0,0,0,0,0,0,0,0,0,0,0,1.040149782,0,0,0,0,899
1998,Therm.decomp.,0.800000012,0.200000003,4,1.013000011,0.035,,25,,,,52.79999924,13.19999981,0,0,0,0,0,0,0,0,0,0,0,0,0,0,0,0,0,0,0,0,0,0,0,0,0,0,0,0,0,0,0,0,0,0,0,0,0,0,0,0,0,0,0,0,0,0,0,0,0,0,9.100000381,0,0,0,0,0,0,0,0,0,0,90.90000153,0,0,799.85
2017,Impregnation,0.571428571,0.142857143,4,1,0.01285,,42.36707,,,,31.15384189,13.19897,0,0,0,0,0,0,0,0,0,0,0,0,0,0,0,0,0,0,0,0,0,0,0,0,0,0,0,0,0,0,2.226323,0,2.081448,0,0,0,0,0,0,0,0,0,0,0,0,0,0,94.65150621,0,0,0,0,0,0,0,0,0,0,0,1.040724,0,0,0,0,800
2014,Impregnation,0.8,0.2,4,1,1.5,,21.14701,,,,62.40829,13.19748733,0,0,0,0,0,0,0,0,0,0,0,0,0,0,0,0,0,0,0,0,0,0,0,0,0,0,0,15.02152112,0,80.19461203,0,0,0,0,0,0,0,0,0,0,0,0,0,0,0,0,0,0,4.783866855,0,0,0,0,0,0,0,0,0,0,0,0,0,0,0,700
2013,Impregnation,0.8,0.2,4,1,0.545454545,,26.16072,28.34467,,,50.40404,13.18605977,0,0,0,0,0,0,0,0,0,0,0,0,0,0,0,0,0,0,0,0,0,0,0,0,0,0,0,0,0,0,2.226,0,2.082,0,0,0,0,0,0,0,0,0,0,0,0,0,0,94.65541491,0,0,0,0,0,0,0,0,0,0,0,1.041,0,0,0,0,800
2010,Impregnation,,,5,1,0.0441578,97.4,20.6,36,43.5,20.5,64,13.184,0,0,0,0,0,0,0,0,0,0,0.22117,0,0,0,0,0,0,0,0,0,0,0,0,0,0,0,0,0,0,0,2.256,0,2.1092,0,0,0,0,0,0,0,0,0,0,0,0,0,0,94.35903,0,0,0,0,0,0,0,0,0,0,0,1.0546,0,0,0,0,840
2013,Impregnation,,,5,1,0.318,97.4,20.6,36,43.5,20.5,64,13.184,0,0,0,0,0,0,0,0,0,0,0.218805,0,0,0,0,0,0,0,0,0,0,0,0,0,0,0,0,0,0,0,2.23219,0,2.086856,0,0,0,0,0,0,0,0,0,0,0,0,0,0,94.41872,0,0,0,0,0,0,0,0,0,0,0,1.043428,0,0,0,0,839.85
2011,Sol-gel,0.4,0.2,0.6,1,0.6,83.8,36.7,64.1,31.3,4.6,35.9,13.1753,0,0,0,0,0,0,56,0,0,0,4,0,0,0,0,0,0,0,0,0,0,0,0,0,0,0,0,0,0,0,0,0,0,0,0,0,0,0,0,0,0,0,0,0,0,0,0,0,0,0,0,0,0,0,0,40,0,0,0,0,0,0,0,0,774.85
1990,Impregnation,0.319999993,0.079999998,4,1.013000011,0.15,,18.89999962,,,,69.69999695,13.17329916,0,0,0,0,0,0,0,0,0,0,0,0,0,0,0,0,0,0,0,0,0,0,0,0,0,0,0,61.09999847,0,0,0,0,0,0,0,19.5,0,0,0,0,0,0,0,0,0,0,0,0,0,0,0,0,0,0,0,19.39999962,0,0,0,0,0,0,0,0,749.85
1990,Impregnation,0.319999993,0.079999998,4,1.013000011,0.4,,18.89999962,,,,69.69999695,13.17329916,0,0,0,0,0,0,0,0,0,0,0,0,0,0,0,0,0,0,0,0,0,0,0,0,0,0,0,9,0,0,0,0,0,0,0,41,0,0,0,0,0,0,0,0,0,0,0,0,0,0,0,0,0,0,0,50,0,0,0,0,0,0,0,0,749.85
2014,n.a.,0.833333333,0.166666667,5,1,0.05151399,,22.00704,,,,59.85915,13.17322708,0,0,0,0,0,0,0,0,0,0,0,0,0,0,0,0,0,0,0,0,0,0,0,0,0,0,0,0,0,0,2.082105107,0,0.409813579,0,0,0,0,0,0,0,0,0,0,0,0,0,0,97.30317452,0,0,0,0,0,0,0,0,0,0,0,0.20490679,0,0,0,0,800
2019,Impregnation,0.75,0.25,3,1,0.072,,29.14,50.4,35.7,9.5,45.2,13.17128,0,0,0,0,0,0,0,0,0,0,0,0,0,0,0,0,0,0,0,0,0,0,0,0,0,0,0,0,0,0,5.63136,0,0.04084,0,0,0,0,0,0,0,0,0,0,0,0,0,0,94.30738,0,0,0,0,0,0,0,0,0,0,0,0.02042,0,0,0,0,700
2003,Precipitation,0.605000019,0.082999997,7.289156914,1.013000011,0.34,,17.20000076,,,,76.5,13.15800058,0,0,0,0,0,0,0,0,0,0,52.09999847,0,0,0,0,0,0,0,0,0,0,0,0,0,0,0,15.5,18.20000076,0,0,0,0,0,0,8.100000381,0,0,0,0,6.099999905,0,0,0,0,0,0,0,0,0,0,0,0,0,0,0,0,0,0,0,0,0,0,0,0,849.85
2003,Impregnation,0.762000024,0.238000005,3.201680899,1.013000011,0.14,,20.5,35.90000153,35.40000153,28.70000076,64.10000229,13.14050047,0,0,0,0,0,0,0,0,0,0,0,0,0,0,0,0,0,0,0,0,0,0,0,0,0,0,0,8.899999619,0,0,3.5,0,0,0,0,0,0,0,0,0,0,0,0,0,0,0,0,83.09999847,0,0,0,0,0,0,0,0,0,0,0,4.5,0,0,0,0,799.85
1997,Therm.decomp.,0.439999998,0.109999999,4,1.013000011,0.33,,18,,28.39999962,44.59999847,72.99999809,13.13999966,0,0,0,0,0,0,0,0,0,0,36.09999847,0,0,0,0,0,0,0,0,0,0,0,0,0,0,0,0,24,0,0,0,0,0,0,0,0,0,0,0,0,0,0,0,0,0,0,0,0,0,0,38,0,0,0,0,0,0,0,0,0,0,1.899999976,0,0,619.85
2011,Precipitation,0.416,0.084,5,1,0.25,,23.56105,,,,55.68966,13.12106864,0,0,0,0,0,0,0,0,11.72325432,0,0,0,0,0,0,0,0,0,0,0,0,0,0,0,0,0,0,0,0,0,0,0,0,0,0,0,0,0,0,0,0,0,0,0,0,0,0,0,88.27674568,0,0,0,0,0,0,0,0,0,0,0,0,0,0,0,800
2009,Citric acid method,0.32,0.084,4,1,2.28E-05,82.1,24.1,45.6,,,54.4,13.1104,0,0,0,0,0,0,0,0,0,0,0,0,0,0,0,0,0,0,0,0,0,0,0,0,0,0,77,23,0,0,0,0,0,0,0,0,0,0,0,0,0,0,0,0,0,0,0,0,0,0,0,0,0,0,0,0,0,0,0,0,0,0,0,0,799.85
1988,n.a.,0.833000004,0.166999996,4.988024235,1.013000011,2.2,,19,,,,69,13.11,0,0,0,0,0,0,0,0,0,0,0,0,0,0,0,0,0,0,0,0,0,0,0,0,0,0,0,0,0,0,50,0,5,0,0,0,0,0,0,0,0,0,0,0,0,0,0,0,45,0,0,0,0,0,0,0,0,0,0,0,0,0,0,0,819.85
2011,Precipitation,0.830769231,0.169230769,4.909090909,1,0.035750462,,23,,38,19,57,13.11,0,66.66666667,0,0,0,0,0,0,0,0,0,0,0,0,0,0,0,0,0,0,0,0,0,0,0,0,0,0,0,0,0,0,0,0,0,0,0,0,0,0,0,0,0,0,0,0,0,0,0,0,33.33333333,0,0,0,0,0,0,0,0,0,0,0,0,0,810
1999,Impregnation,0.800000012,0.200000003,4,1.013000011,0.035,,25.70000076,,,,51,13.10700039,0,0,0,0,0,0,0,0,0,0,0,0,0,0,0,0,0,0,0,0,0,0,0,0,0,0,100,0,0,0,0,0,0,0,0,0,0,0,0,0,0,0,0,0,0,0,0,0,0,0,0,0,0,0,0,0,0,0,0,0,0,0,0,0,799.85
2018,Precipitation,,,2,1,0.02626585,,41.24016,,,,31.76817,13.10124414,0,0,0,0,0,0,0,0,0,0,3,0,0,0,0,0,0,0,0,0,0,0,0,0,0,0,0,0,0,0,0,0,0,0,0,0,0,0,0,0,0,0,0,0,0,0,0,0,0,0,0,0,0,0,0,0,0,0,0,0,97,0,0,0,750
1988,Impregnation,0.216000006,0.108000003,2,1.013000011,2.4,,18.39999962,,,,71.19999695,13.10079917,0,0,0,0,94,0,0,0,0,0,2,0,0,0,0,0,0,0,0,0,0,0,0,0,0,0,0,4,0,0,0,0,0,0,0,0,0,0,0,0,0,0,0,0,0,0,0,0,0,0,0,0,0,0,0,0,0,0,0,0,0,0,0,0,699.85
2014,Impregnation,0.2,0.05,4,1,0.024,,18.27057183,,21.72727273,49.97272727,71.7,13.1,0,0,0,0,0,0,0,0,0,0,0,0,0,0,0,0,0,0,0,0,0,0,0,0,0,0,0,0,0,0,0,0,0,0,0,0,0,5,0,0,0,0,0,0,0,0,0,0,0,0,50,0,0,0,0,45,0,0,0,0,0,0,0,0,850
1987,Pyrolysis,0.101000004,0.050999999,1.980391979,1.013000011,0.601,43.59999847,22.20000076,,,,59,13.09800045,0,0,0,0,0,0,0,0,0,0,0,0,0,0,0,0,0,0,0,0,0,0,0,0,0,0,0,50,0,0,0,0,0,0,0,50,0,0,0,0,0,0,0,0,0,0,0,0,0,0,0,0,0,0,0,0,0,0,0,0,0,0,0,0,749.85
2012,n.a.,0.192307692,0.038461538,5,1,,,21.4,38.9,,,61.1,13.0754,0,0,0,0,20,0,0,0,0,0,0,0,0,0,0,0,0,0,0,0,0,0,0,50,0,0,30,0,0,0,0,0,0,0,0,0,0,0,0,0,0,0,0,0,0,0,0,0,0,0,0,0,0,0,0,0,0,0,0,0,0,0,0,0,800.85
2001,Impregnation,0.405000001,0.202999994,1.995074034,1.013000011,0.24,,25.10000038,,28,24,52,13.0520002,0,0,0,0,0,0,0,0,0,0,0,0,0,0,0,0,0,0,0,0,0,0,0,0,0,0,0,16.70000076,0,83.30000305,0,0,0,0,0,0,0,0,0,0,0,0,0,0,0,0,0,0,0,0,0,0,0,0,0,0,0,0,0,0,0,0,0,0,779.85
2017,SCS,,,7,1,0.157345889,,17.4812,,,,74.58646,13.03860825,0,0,0,0,0,0,0,0,0,0,0,0,0,0,0,0,0,0,0,0,0,0,0,0,0,0,0,0,0,0,4.899776571,0,4.387883718,0,0,0,0,0,0,0,0,0,0,0,0,0,0,83.6756062,0,0,0,0,0,0,0,4.842791653,0,0,0,2.193941859,0,0,0,0,700
1994,Therm.decomp.,0.200000003,0.25,0.800000012,1.013000011,0.24,,29.10000038,,24.60000038,20.20000076,44.80000114,13.0368005,0,0,0,0,0,0,0,0,0,0,0,0,0,0,0,0,0,0,0,0,0,0,0,0,0,0,100,0,0,0,0,0,0,0,0,0,0,0,0,0,0,0,0,0,0,0,0,0,0,0,0,0,0,0,0,0,0,0,0,0,0,0,0,0,599.85
1985,Impregnation,0.300000012,0.050000001,6,1.013000011,0.1,100,20.60000038,,28,35.20000076,63.20000076,13.0192004,0,0,0,0,0,0,0,0,0,0,0,0,0,0,0,0,0,0,0,0,0,0,0,0,0,0,90,0,0,0,0,0,0,0,0,0,0,0,0,0,0,0,0,0,0,0,0,0,0,0,10,0,0,0,0,0,0,0,0,0,0,0,0,0,749.85
1985,Impregnation,0.300000012,0.050000001,6,1.013000011,0.1,100,20.29999924,,30.5,33.59999847,64.09999847,13.0122992,0,0,0,0,10,0,0,0,0,0,0,0,0,0,0,0,0,0,0,0,0,0,0,0,0,0,90,0,0,0,0,0,0,0,0,0,0,0,0,0,0,0,0,0,0,0,0,0,0,0,0,0,0,0,0,0,0,0,0,0,0,0,0,0,799.85
1997,Therm.decomp.,0.889999986,0.109999999,8.090909004,1.013000011,0.07,,19.79999924,,,,65.69999695,13.00859889,0,0,0,0,0,0,0,0,0,0,9.899999619,0,0,0,0,0,0,0,0,0,0,0,0,0,0,0,0,0,0,90.09999847,0,0,0,0,0,0,0,0,0,0,0,0,0,0,0,0,0,0,0,0,0,0,0,0,0,0,0,0,0,0,0,0,0,0,799.85
2014,Impregnation,0.8,0.2,4,1,1.5,,22.7,,,,57.3,13.0071,0,0,0,0,0,0,0,0,0,0,0,0,0,0,0,0,0,0,0,0,0,0,0,0,0,0,0,15.02152112,0,80.19461203,0,0,0,0,0,0,0,0,0,0,0,0,0,0,0,0,0,0,4.783866855,0,0,0,0,0,0,0,0,0,0,0,0,0,0,0,700
1988,n.a.,0.300000012,0.050000001,6,1.013000011,0.18,100,20,32,31,34,65,13,0,0,0,0,1.200000048,0,0,0,0,0,0,0,0,0,0,0,0,0,0,0,0,0,0,0,0,0,98.80000305,0,0,0,0,0,0,0,0,0,0,0,0,0,0,0,0,0,0,0,0,0,0,0,0,0,0,0,0,0,0,0,0,0,0,0,0,0,799.85
2014,Impregnation,0.1,0.05,2,1,0.024,,18.51851852,,19.5,50.7,70.2,13,0,3.33,0,0,0,0,0,0,0,0,0,0,0,0,0,0,0,0,0,0,0,0,0,0,0,0,0,0,0,0,0,0,0,0,0,0,0,0,0,0,0,0,0,0,0,0,0,0,0,0,66.66,0,0,0,0,30,0,0,0,0,0,0,0,0,850
2017,Electrospining,0.9,0.1,9,1,0.01285,,17.8,26.96629213,33.03370787,40,73.03370787,13,0,0,0,0,0,0,0,0,0,0,23.98307,0,0,0,0,0,0,0,0,0,0,0,0,0,0,0,76.01693,0,0,0,0,0,0,0,0,0,0,0,0,0,0,0,0,0,0,0,0,0,0,0,0,0,0,0,0,0,0,0,0,0,0,0,0,0,570
2011,Precipitation,0.416,0.084,5,1,0.25,,23.125,,,,56.2069,12.99784563,0,0,0,0,0,0,0,0,11.72325432,0,0,0,0,0,0,0,0,0,0,0,0,0,0,0,0,0,0,0,0,0,0,0,0,0,0,0,0,0,0,0,0,0,0,0,0,0,0,0,88.27674568,0,0,0,0,0,0,0,0,0,0,0,0,0,0,0,825
1988,Sol-gel,0.416000009,0.083999999,4.952381134,1.013000011,0.25,,18,,,,72.19999695,12.99599945,0,0,0,0,0,0,0,0,0,0,0,0,0,0,0,0,0,0,66.69999695,0,0,0,0,0,0,0,0,0,0,0,0,0,0,0,0,0,0,0,0,0,0,0,0,0,0,0,0,0,0,0,0,0,0,0,0,0,0,0,0,0,0,0,33.29999924,0,829.85
1995,Impregnation,0.899999976,0.100000001,9,1.013000011,0.06,,16.79999924,,,,77.30000305,12.98639992,0,0,0,0,0,0,0,0,62,0,0,0,0,0,0,0,0,0,0,0,0,0,0,0,0,0,33.29999924,0,0,0,0,0,0,0,0,0,0,0,0,0,0,0,0,0,0,0,0,0,0,0,4.699999809,0,0,0,0,0,0,0,0,0,0,0,0,0,799.85
1988,n.a.,0.100000001,0.050000001,2,1.013000011,0.65,44,22,,,,59,12.98,0,0,0,0,0,0,0,0,0,0,0,0,0,0,0,0,0,0,0,0,0,0,0,0,0,0,0,50,0,0,0,0,0,0,0,50,0,0,0,0,0,0,0,0,0,0,0,0,0,0,0,0,0,0,0,0,0,0,0,0,0,0,0,0,749.85
2017,SCS,0.5,0.1,5,1,0.157930148,,18.78049,,,,69.03226,12.96459669,0,0,0,0,0,0,0,0,0,0,0,0,0,0,0,0,0,0,0,0,0,0,0,0,0,0,0,0,0,0,4.85948352,0,3.481440152,0,0,0,0,0,0,0,0,0,0,0,0,0,0,85.11538904,0,0,0,0,0,0,0,4.802967214,0,0,0,1.740720076,0,0,0,0,700
1997,Impregnation,0.800000012,0.200000003,4,1.013000011,0.2,,21.5,,42.79999924,17.5,60.29999924,12.96449984,0,0,0,0,0,0,0,0,0,0,0,0,0,0,0,0,0,0,0,0,0,0,0,0,0,0,0,0,0,80,0,0,20,0,0,0,0,0,0,0,0,0,0,0,0,0,0,0,0,0,0,0,0,0,0,0,0,0,0,0,0,0,0,0,899.85
2013,Impregnation,0.64,0.16,4,1,0.9,,24,46,,,54,12.96,0,0,0,0,0,0,0,0,0,0,0,0,0,0,0,0,0,0,0,0,0,0,0,0,0,0,0,0,0,0,1.624329,0,3.622933,0,0,0,0,0,0,0,0,0,0,0,0,0,0,94.07,0,0,0,0,0,0,0,0,0,0,0,0.679744,0,0,0,0,799.85
2015,Impregnation,0.666666667,0.333333333,2,1,0.024430999,83,36,60,31,5,36,12.96,0,0,0,0,0,0,0,0,0,0,0,0,0,0,0,0,0,0,0,0,0,0,0,0,0,0,0,2.080299563,0,0,2.225920533,0,0,0,0,0,0,0,0,0,0,0,0,0,0,0,0,94.65363012,0,0,0,0,0,0,0,0,0,0,0,1.040149782,0,0,0,0,880
1990,Precipitation,0.151999995,0.075999998,2,1.013000011,0.75,90,37,,,,35,12.95,0,0,0,0,0,0,0,0,81.80000305,0,0,0,0,0,0,0,0,0,0,0,0,0,0,0,0,0,0,0,0,0,0,0,0,0,0,0,0,0,0,0,0,0,0,0,0,0,0,0,0,0,0,0,0,0,0,0,0,0,0,0,18.20000076,0,0,0,749.85
2018,Impregnation,0.5,0.1,5,1,0.162372061,,20.76596,,,,62.35796,12.94922903,0,0,0,0,0,0,0,0,0,0,0,0,0,0,0,0,0,0,0,0,0,0,0,0,0,0,0,0,0,0,4.532473461,0,4.237527941,0,0,0,0,0,0,0,0,0,0,0,0,0,0,89.11123463,0,0,0,0,0,0,0,0,0,0,0,2.118763971,0,0,0,0,780
2019,Impregnation,0.4,0.066666667,6,1,0.01391025,,18.46906,29.93485,,,70.06515,12.94037459,0,0,0,0,0,0,0,0,0,0,0,0,0,0,0,0,0,0,0,0,0,0,0,0,0,0,0,0,0,0,1.560072121,0,2.095630778,0,0,0,0,0,0,0,0,0,0,0,0,0,0,95.29648171,0,0,0,0,0,0,0,0,0,0,0,1.047815389,0,0,0,0,800
1997,Therm.decomp.,0.889999986,0.109999999,8.090909004,1.013000011,0.07,,19.79999924,,,,65.30000305,12.92940011,0,0,0,0,0,0,0,0,0,0,0.5,0,0,0,0,0,0,0,0,0,0,0,0,0,0,0,0,0,0,99.5,0,0,0,0,0,0,0,0,0,0,0,0,0,0,0,0,0,0,0,0,0,0,0,0,0,0,0,0,0,0,0,0,0,0,799.85
2017,Sol-gel,0.75,0.25,3,1,0.36,100,29.5,,31.28571429,12.51428571,43.8,12.921,0,0,0,0,0,0,0,0,0,0,0,0,0,0,0,0,0,0,0,0,0,0,0,0,0,0,0,0,0,4.7345,2.212,0,2.068,0,0,0,0,0,0,0,0,0,0,0,0,0,0,87.1148,0,0,0,0,0,0,0,2.8407,0,0,0,1.034,0,0,0,0,800
1985,Impregnation,0.300000012,0.050000001,6,1.013000011,0.1,100,20,,31.39999962,33.20000076,64.60000038,12.92000008,0,0,0,0,0,0,0,0,0,0,0,0,0,0,0,0,0,0,0,0,0,0,0,0,0,0,90,0,0,0,0,0,10,0,0,0,0,0,0,0,0,0,0,0,0,0,0,0,0,0,0,0,0,0,0,0,0,0,0,0,0,0,0,0,799.85
2015,Impregnation,0.666666667,0.333333333,2,1,0.024891961,84,38,60,29,5,34,12.92,0,0,0,0,0,0,0,0,0,0,0,0,0,0,0,0,0,0,0,0,0,0,0,0,0,0,0,2.080299563,0,0,2.225920533,0,0,0,0,0,0,0,0,0,0,0,0,0,0,0,0,94.65363012,0,0,0,0,0,0,0,0,0,0,0,1.040149782,0,0,0,0,896
2015,SGS,0.655172414,0.344827586,1.9,1,0.023986799,82,34,58,32,6,38,12.92,0,0,0,0,0,0,0,0,0,0,0,0,0,0,0,0,0,0,0,0,0,0,0,0,0,0,0,2.080299563,0,0,2.225920533,0,0,0,0,0,0,0,0,0,0,0,0,0,0,0,0,94.65363012,0,0,0,0,0,0,0,0,0,0,0,1.040149782,0,0,0,0,862
2015,SGS,0.655172414,0.344827586,1.9,1,0.024891961,98,43,61,27,3,30,12.9,0,0,0,0,0,0,0,0,0,0,0,0,0,0,0,0,0,0,0,0,0,0,0,0,0,0,0,2.080299563,0,0,2.225920533,0,0,0,0,0,0,0,0,0,0,0,0,0,0,0,0,94.65363012,0,0,0,0,0,0,0,0,0,0,0,1.040149782,0,0,0,0,921
2014,Impregnation,0.4,0.2,2,1,0.8,,38.7,66.7,,,33.3,12.8871,0,0,0,0,0,0,0,0,0,0,0,0,0,0,0,0,0,0,0,0,0,0,0,0,0,0,0,5.540402,0,94.4596,0,0,0,0,0,0,0,0,0,0,0,0,0,0,0,0,0,0,0,0,0,0,0,0,0,0,0,0,0,0,0,0,0,0,724.85
2008,n.a.,0.098999999,0.033,3,1.013000011,0.06,98,28,,,,46,12.88,0,0,0,0,0,0,0,0,0,0,0,0,0,0,0,0,0,0,0,0,0,0,0,0,0,0,10,0,0,90,0,0,0,0,0,0,0,0,0,0,0,0,0,0,0,0,0,0,0,0,0,0,0,0,0,0,0,0,0,0,0,0,0,0,799.85
2011,Solid-phase technique,0.705882353,0.294117647,2.4,1,0.1317,62,23,38,36,20,56,12.88,0,0,0,0,0,0,0,0,0,0,0,0,0,0,0,0,0,0,0,0,0,0,0,0,0,0,0,0,0,0,2.249316796,0,0,0,0,0,0,0,0,0,0,2.10216523,0,0,0,0,0,94.59743536,0,0,0,0,0,0,0,0,0,0,0,1.051082615,0,0,0,0,837
2011,Solid-phase technique,0.705882353,0.294117647,2.4,1,0.1317,62,23,38,36,20,56,12.88,0,0,0,0,0,0,0,0,0,0,0,0,0,0,0,0,0,0,0,0,0,0,0,0,0,0,0,0,0,0,2.249316796,0,0,0,0,0,0,0,0,0,0,2.10216523,0,0,0,0,0,94.59743536,0,0,0,0,0,0,0,0,0,0,0,1.051082615,0,0,0,0,840
2015,SGS,0.666666667,0.333333333,2,1,0.024430999,91,39,61,30,3,33,12.87,0,0,0,0,0,0,0,0,0,0,0,0,0,0,0,0,0,0,0,0,0,0,0,0,0,0,0,2.080299563,0,0,2.225920533,0,0,0,0,0,0,0,0,0,0,0,0,0,0,0,0,94.65363012,0,0,0,0,0,0,0,0,0,0,0,1.040149782,0,0,0,0,901
2010,Impregnation,,,3,1,0.0441578,,21.0596,,43.27078,17.772,61.04278,12.8553653,0,0,0,0,0,0,0,0,0,0,0.22117,0,0,0,0,0,0,0,0,0,0,0,0,0,0,0,0,0,0,0,2.256,0,2.1092,0,0,0,0,0,0,0,0,0,0,0,0,0,0,94.35903,0,0,0,0,0,0,0,0,0,0,0,1.0546,0,0,0,0,900
2008,Therm.decomp.,0.800000012,0.200000003,4,1.013000011,0.7,,24.39999962,,,,52.59999847,12.83439943,0,0,0,0,0,0,0,0,71.40000153,0,0,0,0,0,0,0,0,0,0,0,0,0,0,0,0,28.60000038,0,0,0,0,0,0,0,0,0,0,0,0,0,0,0,0,0,0,0,0,0,0,0,0,0,0,0,0,0,0,0,0,0,0,0,0,0,0,749.85
2012,n.a.,0.192307692,0.038461538,5,1,,,21.7,40.9,,,59.1,12.8247,0,0,0,0,5,0,0,0,0,0,0,0,0,0,0,0,0,0,0,0,0,0,0,50,0,0,45,0,0,0,0,0,0,0,0,0,0,0,0,0,0,0,0,0,0,0,0,0,0,0,0,0,0,0,0,0,0,0,0,0,0,0,0,0,799.85
2011,Sol-gel,0.4,0.2,0.6,1,0.6,68,31.2,55.7,34.7,6.4,41.1,12.8232,0,0,0,0,0,0,56,0,0,0,0,0,0,0,0,0,0,0,0,0,0,0,0,0,0,0,0,0,0,0,0,0,0,0,0,0,0,0,0,0,0,0,0,0,0,0,0,0,0,4,0,0,0,0,0,40,0,0,0,0,0,0,0,0,774.85
2016,Impregnation,0.8,0.2,4,1,1.5,,21.12069,,,,60.71279,12.82296017,0,0,0,0,0,0,0,0,0,0,0,0,0,0,0,0,0,0,0,0,0,0,0,0,0,0,0,14.98043847,0,79.97528622,0,0,0,0,0,0,0,0,0,5.044275315,0,0,0,0,0,0,0,0,0,0,0,0,0,0,0,0,0,0,0,0,0,0,0,0,700
1987,n.a.,0.100000001,0.050000001,2,1.013000011,0.87,,22.60000038,,,,56.70000076,12.81420039,0,0,0,0,0,0,0,0,0,0,0,0,0,0,0,0,0,0,0,0,0,0,0,0,0,0,0,30.5,0,69.5,0,0,0,0,0,0,0,0,0,0,0,0,0,0,0,0,0,0,0,0,0,0,0,0,0,0,0,0,0,0,0,0,0,0,699.85
1990,n.a.,0.400000006,0.100000001,4,1.013000011,0.0065,,21,,33,28,61,12.81,0,0,0,0,0,0,0,0,0,0,0,0,0,0,0,0,0,0,0,0,0,0,0,0,0,0,25,0,0,0,0,0,25,0,0,0,0,0,0,0,0,0,0,0,0,0,0,0,0,0,0,0,0,0,0,0,0,0,0,0,0,0,0,50,719.85
1992,n.a.,0.483999997,0.109999999,4.400000095,1.013000011,8.8,,21,33,39,22,61,12.81,0,0,0,0,0,0,0,0,0,0,0,0,0,0,0,0,0,0,0,0,0,0,0,0,0,0,54.5,45.5,0,0,0,0,0,0,0,0,0,0,0,0,0,0,0,0,0,0,0,0,0,0,0,0,0,0,0,0,0,0,0,0,0,0,0,0,709.85
2013,n.a.,,,3,1,0.651,,30.5,,,,42,12.81,0,0,0,0,0,0,0,0,0,0,0,0,0,0,0,0,0,0,0,0,0,0,0,0,0,0,100,0,0,0,0,0,0,0,0,0,0,0,0,0,0,0,0,0,0,0,0,0,0,0,0,0,0,0,0,0,0,0,0,0,0,0,0,0,700
2014,Impregnation,0.2,0.05,4,1,0.024,,19.42336874,,23.53571429,42.36428571,65.9,12.8,0,0,0,0,0,0,0,0,0,0,0,0,0,0,0,0,0,0,0,0,0,0,0,0,0,0,0,0,0,0,0,0,0,0,0,0,0,0,0,0,0,0,0,0,0,0,0,0,0,0,50,0,0,0,0,50,0,0,0,0,0,0,0,0,900
2017,Electrospining,0.9167,0.0833,11,1,0.01285,,16.8,23.80952381,28.19047619,48,76.19047619,12.8,0,0,0,0,0,0,0,0,0,0,23.98307,0,0,0,0,0,0,0,0,0,0,0,0,0,0,0,76.01693,0,0,0,0,0,0,0,0,0,0,0,0,0,0,0,0,0,0,0,0,0,0,0,0,0,0,0,0,0,0,0,0,0,0,0,0,0,700
2010,Physical mixing,0.8,0.2,4,1,0.020084085,,25.7,,27.16363636,22.63636364,49.8,12.7986,0,0,0,0,0,0,0,0,95.23809524,0,0,0,0,0,0,0,0,0,0,0,0,0,0,0,0,0,4.761904762,0,0,0,0,0,0,0,0,0,0,0,0,0,0,0,0,0,0,0,0,0,0,0,0,0,0,0,0,0,0,0,0,0,0,0,0,0,800
1988,n.a.,0.215000004,0.108000003,1.990741014,1.013000011,2.65,,18,,,,71,12.78,0,0,0,0,93.90000153,0,0,0,0,0,2,0,0,0,0,0,0,0,0,0,0,0,0,0,0,0,0,4.099999905,0,0,0,0,0,0,0,0,0,0,0,0,0,0,0,0,0,0,0,0,0,0,0,0,0,0,0,0,0,0,0,0,0,0,0,0,699.85
2018,Impregnation,0.5,0.25,2,1,0.36,99.9,35.4,,,,36.1,12.7794,0,0,0,0,0,0,0,0,0,0,0,0,0,0,0,0,0,0,0,0,0,0,0,0,0,0,0,0,0,0,0,0,2.082,0,0,2.227,0,0,0,0,0,0,0,0,0,0,0,94.65,0,0,0,0,0,0,0,0,0,0,0,1.041,0,0,0,0,800
2018,Pechini method,,,1.5,1,0.010978044,,46.60633,,17.18004,10.23861,27.41865,12.7788265,0,0,0,0,50,0,0,0,0,0,40,0,0,0,0,0,0,0,0,0,10,0,0,0,0,0,0,0,0,0,0,0,0,0,0,0,0,0,0,0,0,0,0,0,0,0,0,0,0,0,0,0,0,0,0,0,0,0,0,0,0,0,0,0,749.85
2017,Sol-gel,0.75,0.25,3,1,0.36,100,28.9,,30.31875,13.78125,44.1,12.7449,0,0,0,0,0,0,0,0,0,0,0,0,0,0,0,0,0,0,0,0,0,0,0,0,0,0,0,0,0,4.736,2.198,0,2.056,0,0,0,0,0,0,0,0,0,0,0,0,0,0,89.0368,0,0,0,0,0,0,0,0.9472,0,0,0,1.028,0,0,0,0,800
2016,n.a.,0.75,0.25,3,1,0.05,,27.08333,,23.41981,23.59155,47.01136,12.73224177,0,0,0,0,0,0,0,0,0,0,0,0,0,0,0,0,0,0,0,0,0,0,0,0,0,0,100,0,0,0,0,0,0,0,0,0,0,0,0,0,0,0,0,0,0,0,0,0,0,0,0,0,0,0,0,0,0,0,0,0,0,0,0,0,750
2018,Pechini method,,,4.5,1,0.010978044,,22.85068,,30.5423,25.16269,55.70499,12.72896901,0,0,0,0,50,0,0,0,0,0,40,0,0,0,0,0,0,0,0,0,10,0,0,0,0,0,0,0,0,0,0,0,0,0,0,0,0,0,0,0,0,0,0,0,0,0,0,0,0,0,0,0,0,0,0,0,0,0,0,0,0,0,0,0,749.85
2019,Sol-gel,0.4,0.1,4,1,0.030786992,,25.60794,,,,49.67033,12.7195483,0,0,0,0,0,0,0,0,0,0,56.81818182,0,0,0,0,0,0,0,0,0,0,0,0,0,0,0,43.18181818,0,0,0,0,0,0,0,0,0,0,0,0,0,0,0,0,0,0,0,0,0,0,0,0,0,0,0,0,0,0,0,0,0,0,0,0,0,750
2001,Impregnation,0.405000001,0.202999994,1.995074034,1.013000011,0.24,,22.29999924,,28,29,57,12.71099957,0,0,0,0,0,0,0,0,0,0,0,0,0,0,0,0,0,0,0,0,0,0,0,0,0,0,0,16.70000076,0,0,0,0,0,0,0,0,0,0,0,0,0,0,0,0,0,0,0,0,83.30000305,0,0,0,0,0,0,0,0,0,0,0,0,0,0,0,779.85
2014,Impregnation,0.8,0.2,4,1,1.5,,24.3,,,,52.3,12.7089,0,0,0,0,0,0,0,0,0,0,0,0,0,0,0,0,0,0,0,0,0,0,0,0,0,0,0,0,0,94.53680706,0,0,0,0,0,0,0,0,0,0,0,0,0,0,0,0,0,0,5.463192943,0,0,0,0,0,0,0,0,0,0,0,0,0,0,0,700
2019,Sol-gel,0.4,0.1,4,1,0.030786992,,25.45906,,,,49.89011,12.70155304,0,0,0,0,0,0,0,0,0,0,56.81818182,0,0,0,0,0,0,0,0,0,0,0,0,0,0,0,43.18181818,0,0,0,0,0,0,0,0,0,0,0,0,0,0,0,0,0,0,0,0,0,0,0,0,0,0,0,0,0,0,0,0,0,0,0,0,0,700
2011,Precipitation,0.416,0.084,5,1,0.25,,23.90988,,,,53.10345,12.69697117,0,0,0,0,0,0,0,0,11.72325432,0,0,0,0,0,0,0,0,0,0,0,0,0,0,0,0,0,0,0,0,0,0,0,0,0,0,0,0,0,0,0,0,0,0,0,0,0,0,0,88.27674568,0,0,0,0,0,0,0,0,0,0,0,0,0,0,0,725
2017,Sol-gel,0.75,0.25,3,1,0.36,100,28.4,,29.8,14.9,44.7,12.6948,0,0,0,0,0,0,0,0,0,0,0,0,0,0,0,0,0,0,0,0,0,0,0,0,0,0,0,0,0,0,2.295,0,2.146,0,0,0,0,0,0,0,0,0,0,0,0,0,0,85.041,0,0,0,0,0,0,0,9.449,0,0,0,1.073,0,0,0,0,775
2016,Impregnation,0.8,0.2,4,1,1.5,,22.35421,,,,56.71518,12.67823044,0,0,0,0,0,0,0,0,0,0,5.410222838,0,0,0,0,0,0,0,0,0,0,0,0,0,0,0,0,0,0,89.52681227,0,0,5.062964897,0,0,0,0,0,0,0,0,0,0,0,0,0,0,0,0,0,0,0,0,0,0,0,0,0,0,0,0,0,0,0,650
2018,IJP-A synthesis,0.454545455,0.151515152,4,1,0.062542809,,19.77099,,,,64.12214,12.67758189,0,0,0,0,0,0,0,0,0,0,0,0,0,0,0,0,0,0,0,0,0,0,0,0,0,0,0,0,0,0,8.257200035,0,3.088836683,0,0,0,0,0,0,0,0,0,0,0,0,0,0,87.00948403,0,0,0,0,0,0,0,0,0,0,0,1.644479248,0,0,0,0,800
2019,Impregnation,0.4,0.1,4,1.2,0.1338,75.7,19,,,,66.7,12.673,0,0,0,0,0,0,0,0,0,0,0.014059721,0,0,0,0,0,0,0,0,0,0,0,0,0,0,0,0,0,0,0,2.225308464,0,2.080499064,0,0,0,0,0,0,0,0,0,0,0,0,0,0,94.63988322,0,0,0,0,0,0,0,0,0,0,0,1.040249532,0,0,0,0,770
2016,Impregnation,0.8,0.2,4,1,1.5,,22.71739,,,,55.76764,12.66895227,0,0,0,0,0,0,0,0,0,0,0,0,0,0,0,0,0,0,0,0,0,0,0,0,0,0,0,0,0,89.81396414,0,0,5.079204052,0,0,0,0,0,0,0,0,0,0,0,0,0,0,0,0,0,0,0,5.106831813,0,0,0,0,0,0,0,0,0,0,0,750
2015,Impregnation,0.593,0.085,7,1.01325,1.028571429,98.9,28,50,,,45.2,12.656,0,0,0,0,0,0,0,0,0,0,0,0,0,0,0,0,0,0,0,0,0,0,0,0,0,0,4.18,0,0,95.81,0,0,0,0,0,0,0,0,0,0,0,0,0,0,0,0,0,0,0,0,0,0,0,0,0,0,0,0,0,0,0,0,0,0,950
2010,Impregnation,,,6,1,0.0441578,99.3,20.3,37.4,43.6,18.7,62.3,12.6469,0,0,0,0,0,0,0,0,0,0,0.22117,0,0,0,0,0,0,0,0,0,0,0,0,0,0,0,0,0,0,0,2.256,0,2.1092,0,0,0,0,0,0,0,0,0,0,0,0,0,0,94.35903,0,0,0,0,0,0,0,0,0,0,0,1.0546,0,0,0,0,840
2013,Impregnation,,,6,1,0.318,99.3,20.3,37.7,43.6,18.7,62.3,12.6469,0,0,0,0,0,0,0,0,0,0,0.218805,0,0,0,0,0,0,0,0,0,0,0,0,0,0,0,0,0,0,0,2.23219,0,2.086856,0,0,0,0,0,0,0,0,0,0,0,0,0,0,94.41872,0,0,0,0,0,0,0,0,0,0,0,1.043428,0,0,0,0,839.85
2014,Microemulsion,0.8,0.2,4,1,1.5,,22.5,,,,56.2,12.645,0,0,0,0,0,0,0,0,0,0,0,0,0,0,0,0,0,0,0,0,0,0,0,0,0,0,0,15.02152112,0,80.19461203,0,0,0,0,0,0,0,0,0,0,0,0,0,0,0,0,0,0,4.783866855,0,0,0,0,0,0,0,0,0,0,0,0,0,0,0,700
2016,n.a.,0.75,0.25,3,1,0.05,,27.08333,,23.41981,23.23944,46.65925,12.63687865,0,0,0,0,0,0,0,0,0,0,0,0,0,0,0,0,0,0,0,0,0,0,0,0,0,0,100,0,0,0,0,0,0,0,0,0,0,0,0,0,0,0,0,0,0,0,0,0,0,0,0,0,0,0,0,0,0,0,0,0,0,0,0,0,750
2010,Impregnation,,,5,1,0.044308,96.4,20,36.8,44.1,19,63.1,12.62,0,0,0,0,0,0,0,0,0,0,0,0,0,0,0,0,0,0,0,0,0,0,0,0,0,0,0,0,0,0,2.24938,0,2.103,0,0,0,0,0,0,0,0,0,0,0,0,0,0,94.59612,0,0,0,0,0,0,0,0,0,0,0,1.0515,0,0,0,0,840
2013,Impregnation,,,5,1,0.318,96.4,20,36.9,44.1,19,63.1,12.62,0,0,0,0,0,0,0,0,0,0,0,0,0,0,0,0,0,0,0,0,0,0,0,0,0,0,0,0,0,0,2.225701,0,2.08079,0,0,0,0,0,0,0,0,0,0,0,0,0,0,94.65311,0,0,0,0,0,0,0,0,0,0,0,1.040395,0,0,0,0,839.85
1999,Impregnation,0.800000012,0.200000003,4,1.013000011,0.035,,26,,,,48.5,12.61,0,11.5,0,0,0,0,0,0,0,0,0,0,0,0,0,0,0,0,0,0,0,0,0,0,0,0,0,0,0,0,0,0,0,0,17.29999924,0,0,0,0,0,0,0,0,0,0,0,0,71.19999695,0,0,0,0,0,0,0,0,0,0,0,0,0,0,0,0,799.85
2019,Sol-gel,0.4,0.1,4,1,0.032958271,,27.17122,,,,46.37363,12.60028103,0,0,0,0,0,0,0,0,13.23529412,0,49.01960784,0,0,0,0,0,0,0,0,0,0,0,0,0,0,0,37.74509804,0,0,0,0,0,0,0,0,0,0,0,0,0,0,0,0,0,0,0,0,0,0,0,0,0,0,0,0,0,0,0,0,0,0,0,0,0,750
1988,n.a.,0.300000012,0.050000001,6,1.013000011,0.18,100,21,35,28,32,60,12.6,0,0,0,0,0,0,0,0,0,0,0,0,0,0,0,0,0,0,0,0,0,0,0,0,0,0,93.69999695,0,0,6.300000191,0,0,0,0,0,0,0,0,0,0,0,0,0,0,0,0,0,0,0,0,0,0,0,0,0,0,0,0,0,0,0,0,0,0,749.85
2010,Impregnation,,,3,1,0.044308,,19.86755,,46.64879,16.73356,63.38235,12.59252008,0,0,0,0,0,0,0,0,0,0,0,0,0,0,0,0,0,0,0,0,0,0,0,0,0,0,0,0,0,0,2.24938,0,2.103,0,0,0,0,0,0,0,0,0,0,0,0,0,0,94.59612,0,0,0,0,0,0,0,0,0,0,0,1.0515,0,0,0,0,880
2010,Physical mixing,0.888888889,0.111111111,8,1,0.020084085,,21.3,,30.95714286,28.14285714,59.1,12.5883,0,0,0,0,0,0,0,0,95.23809524,0,0,0,0,0,0,0,0,0,0,0,0,0,0,0,0,0,4.761904762,0,0,0,0,0,0,0,0,0,0,0,0,0,0,0,0,0,0,0,0,0,0,0,0,0,0,0,0,0,0,0,0,0,0,0,0,0,850
2010,Physical mixing,0.888888889,0.111111111,8,1,0.020084085,,17.9,,31.24444444,39.05555556,70.3,12.5837,0,0,0,0,0,0,0,0,95.23809524,0,0,0,0,0,0,0,0,0,0,0,0,0,0,0,0,0,4.761904762,0,0,0,0,0,0,0,0,0,0,0,0,0,0,0,0,0,0,0,0,0,0,0,0,0,0,0,0,0,0,0,0,0,0,0,0,0,800
1990,n.a.,0.592999995,0.085000001,6.976470947,1.013000011,0.72,,17,,,,74,12.58,0,0,0,0,0,0,0,0,0,0,0,0,0,0,0,0,0,0,0,0,0,0,0,0,0,0,0,6.300000191,0,93.69999695,0,0,0,0,0,0,0,0,0,0,0,0,0,0,0,0,0,0,0,0,0,0,0,0,0,0,0,0,0,0,0,0,0,0,783.85
2014,Impregnation,0.8,0.2,4,1,1.5,,22.7,,,,55.4,12.5758,0,0,0,0,0,0,0,0,0,0,0,0,0,0,0,0,0,0,0,0,0,0,0,0,0,0,0,15.05524373,0,80.37464517,0,0,0,0,0,0,0,0,0,0,0,0,0,0,0,0,0,0,0,0,0,0,4.570111105,0,0,0,0,0,0,0,0,0,0,0,700
2010,Impregnation,0.833333333,0.166666667,5,1,0.124,,22,,38.61290323,18.38709677,57,12.54,0,0,0,0,0,0,0,0,0,0,1.755449542,0,0,0,0,0,0,0,0,0,0,0,0,0,0,0,0,0,0,0,0,0,0,0,0,0,0,0,0,0,0,0,0,0,0,0,0,98.24455046,0,0,0,0,0,0,0,0,0,0,0,0,0,0,0,0,800
