Repository: TaniikeLaboratory/Catalyst-Phylogenetic-Tree

File: input/DRM.csv (part 8 of 21)
year,Incipient to wetness impregnation,Wet impregnation,Co-impregnation,Co-precipitation,Sol-gel,Sequential impregnation, calcTemperature (oC),calc Time (h),red Temperature  (oC),red Time (h),red H2 %,Co,Ba,Ca,Cu,Ce,Mn,La,Ni,Pt,Mg,Ir,Au,K,Li,Ru,Rh,Pd,Sr,Y,Zr,Al,Si,Ti,Pr,V,react Temperature (C),reac CH4 %vol,reac CO2 %vol,reac Ar %vol,reac N2 %vol,reac He %vol,GHSV (mgmin/mL),Time on stream (min),CH4 Conversion
2013,0,1,0,0,0,0,600,4,650,2,100,7.2999802,0,0,0,0,0,0,7.3298047,0,0,0,0,0,0,0,0,0,0.9819931,0,0,84.3882221,0,0,0,0,700,47.22222222,47.22222222,0,5.555555556,0,16.66666667,410,81
2013,0,1,0,0,0,0,600,4,650,2,100,7.2999802,0,0,0,0,0,0,7.3298047,0,0,0,0,0,0,0,0,0,0.9819931,0,0,84.3882221,0,0,0,0,700,47.22222222,47.22222222,0,5.555555556,0,16.66666667,450,80.9831
2013,1,0,0,0,0,0,550,6,700,1,100,0,0,0,0,0,0,0,9.2857342,0,0,0,0,0,0,0,0,0,0,0,0,0,90.7142658,0,0,0,550,50,50,0,0,0,1.666666667,60,22.0807
2013,1,0,0,0,0,0,550,6,700,1,100,0,0,0,0,0,0,0,9.2857342,0,0,0,0,0,0,0,0,0,0,0,0,0,90.7142658,0,0,0,600,50,50,0,0,0,1.666666667,60,35.1701
2013,1,0,0,0,0,0,550,6,700,1,100,0,0,0,0,0,0,0,9.2857342,0,0,0,0,0,0,0,0,0,0,0,0,0,90.7142658,0,0,0,650,50,50,0,0,0,1.666666667,60,43.2268
2013,1,0,0,0,0,0,550,6,700,1,100,0,0,0,0,0,0,0,9.2857342,0,0,0,0,0,0,0,0,0,0,0,0,0,90.7142658,0,0,0,700,50,50,0,0,0,1.666666667,60,60.9111
2013,1,0,0,0,0,0,550,6,700,1,100,0,0,0,0,0,0,0,9.2857342,0,0,0,0,0,0,0,0,0,0,0,0,0,90.7142658,0,0,0,750,50,50,0,0,0,1.666666667,60,77.0637
2013,1,0,0,0,0,0,550,6,700,1,100,0,0,0,0,0,0,0,9.2857342,0,0,0,0,0,0,0,0,0,0,0,0,0,90.7142658,0,0,0,800,50,50,0,0,0,1.666666667,60,91.0281
2013,1,0,0,0,0,0,550,6,700,1,100,0,0,0,0,0,0,0,9.2038028,0,2.6806129,0,0,0,0,0,0,0,0,0,0,0,88.1155843,0,0,0,550,50,50,0,0,0,1.666666667,60,23.6124
2013,1,0,0,0,0,0,550,6,700,1,100,0,0,0,0,0,0,0,9.2038028,0,2.6806129,0,0,0,0,0,0,0,0,0,0,0,88.1155843,0,0,0,600,50,50,0,0,0,1.666666667,60,34.951
2013,1,0,0,0,0,0,550,6,700,1,100,0,0,0,0,0,0,0,9.2038028,0,2.6806129,0,0,0,0,0,0,0,0,0,0,0,88.1155843,0,0,0,650,50,50,0,0,0,1.666666667,60,44.5394
2013,1,0,0,0,0,0,550,6,700,1,100,0,0,0,0,0,0,0,9.2038028,0,2.6806129,0,0,0,0,0,0,0,0,0,0,0,88.1155843,0,0,0,700,50,50,0,0,0,1.666666667,60,59.1606
2013,1,0,0,0,0,0,550,6,700,1,100,0,0,0,0,0,0,0,9.2038028,0,2.6806129,0,0,0,0,0,0,0,0,0,0,0,88.1155843,0,0,0,750,50,50,0,0,0,1.666666667,60,77.0637
2013,1,0,0,0,0,0,550,6,700,1,100,0,0,0,0,0,0,0,9.2038028,0,2.6806129,0,0,0,0,0,0,0,0,0,0,0,88.1155843,0,0,0,800,50,50,0,0,0,1.666666667,60,92.1222
2013,1,0,0,0,0,0,550,6,700,1,100,0,0,0,0,0,0,0,9.1233046,0,5.3143356,0,0,0,0,0,0,0,0,0,0,0,85.5623598,0,0,0,550,50,50,0,0,0,1.666666667,60,27.1135
2013,1,0,0,0,0,0,550,6,700,1,100,0,0,0,0,0,0,0,9.1233046,0,5.3143356,0,0,0,0,0,0,0,0,0,0,0,85.5623598,0,0,0,600,50,50,0,0,0,1.666666667,60,41.5155
2013,1,0,0,0,0,0,550,6,700,1,100,0,0,0,0,0,0,0,9.1233046,0,5.3143356,0,0,0,0,0,0,0,0,0,0,0,85.5623598,0,0,0,650,50,50,0,0,0,1.666666667,60,52.8545
2013,1,0,0,0,0,0,550,6,700,1,100,0,0,0,0,0,0,0,9.1233046,0,5.3143356,0,0,0,0,0,0,0,0,0,0,0,85.5623598,0,0,0,700,50,50,0,0,0,1.666666667,60,71.852
2013,1,0,0,0,0,0,550,6,700,1,100,0,0,0,0,0,0,0,9.1233046,0,5.3143356,0,0,0,0,0,0,0,0,0,0,0,85.5623598,0,0,0,750,50,50,0,0,0,1.666666667,60,88.0046
2013,1,0,0,0,0,0,550,6,700,1,100,0,0,0,0,0,0,0,9.1233046,0,5.3143356,0,0,0,0,0,0,0,0,0,0,0,85.5623598,0,0,0,800,50,50,0,0,0,1.666666667,60,95.6236
2013,1,0,0,0,0,0,550,6,700,1,100,0,0,0,0,0,0,0,8.96646,0,10.4459468,0,0,0,0,0,0,0,0,0,0,0,80.5875932,0,0,0,550,50,50,0,0,0,1.666666667,60,26.8947
2013,1,0,0,0,0,0,550,6,700,1,100,0,0,0,0,0,0,0,8.96646,0,10.4459468,0,0,0,0,0,0,0,0,0,0,0,80.5875932,0,0,0,600,50,50,0,0,0,1.666666667,60,38.0148
2013,1,0,0,0,0,0,550,6,700,1,100,0,0,0,0,0,0,0,8.96646,0,10.4459468,0,0,0,0,0,0,0,0,0,0,0,80.5875932,0,0,0,650,50,50,0,0,0,1.666666667,60,51.9792
2013,1,0,0,0,0,0,550,6,700,1,100,0,0,0,0,0,0,0,8.96646,0,10.4459468,0,0,0,0,0,0,0,0,0,0,0,80.5875932,0,0,0,700,50,50,0,0,0,1.666666667,60,72.5081
2013,1,0,0,0,0,0,550,6,700,1,100,0,0,0,0,0,0,0,8.96646,0,10.4459468,0,0,0,0,0,0,0,0,0,0,0,80.5875932,0,0,0,750,50,50,0,0,0,1.666666667,60,89.5363
2013,1,0,0,0,0,0,550,6,700,1,100,0,0,0,0,0,0,0,8.96646,0,10.4459468,0,0,0,0,0,0,0,0,0,0,0,80.5875932,0,0,0,800,50,50,0,0,0,1.666666667,60,95.6236
2013,1,0,0,0,0,0,550,6,700,1,100,0,0,0,0,0,0,0,8.7045793,0,19.0141035,0,0,0,0,0,0,0,0,0,0,0,72.2813171,0,0,0,550,50,50,0,0,0,1.666666667,60,21.643
2013,1,0,0,0,0,0,550,6,700,1,100,0,0,0,0,0,0,0,8.7045793,0,19.0141035,0,0,0,0,0,0,0,0,0,0,0,72.2813171,0,0,0,600,50,50,0,0,0,1.666666667,60,33.4192
2013,1,0,0,0,0,0,550,6,700,1,100,0,0,0,0,0,0,0,8.7045793,0,19.0141035,0,0,0,0,0,0,0,0,0,0,0,72.2813171,0,0,0,650,50,50,0,0,0,1.666666667,60,44.1017
2013,1,0,0,0,0,0,550,6,700,1,100,0,0,0,0,0,0,0,8.7045793,0,19.0141035,0,0,0,0,0,0,0,0,0,0,0,72.2813171,0,0,0,700,50,50,0,0,0,1.666666667,60,65.5059
2013,1,0,0,0,0,0,550,6,700,1,100,0,0,0,0,0,0,0,8.7045793,0,19.0141035,0,0,0,0,0,0,0,0,0,0,0,72.2813171,0,0,0,750,50,50,0,0,0,1.666666667,60,83.8471
2013,1,0,0,0,0,0,550,6,700,1,100,0,0,0,0,0,0,0,8.7045793,0,19.0141035,0,0,0,0,0,0,0,0,0,0,0,72.2813171,0,0,0,800,50,50,0,0,0,1.666666667,60,95.1856
2013,1,0,0,0,0,0,550,6,700,1,100,0,0,0,0,0,0,0,9.2857342,0,0,0,0,0,0,0,0,0,0,0,0,0,90.7142658,0,0,0,700,50,50,0,0,0,1.666666667,60,62.4219
2013,1,0,0,0,0,0,550,6,700,1,100,0,0,0,0,0,0,0,9.2857342,0,0,0,0,0,0,0,0,0,0,0,0,0,90.7142658,0,0,0,700,50,50,0,0,0,1.666666667,120,62.7567
2013,1,0,0,0,0,0,550,6,700,1,100,0,0,0,0,0,0,0,9.2857342,0,0,0,0,0,0,0,0,0,0,0,0,0,90.7142658,0,0,0,700,50,50,0,0,0,1.666666667,180,61.7522
2013,1,0,0,0,0,0,550,6,700,1,100,0,0,0,0,0,0,0,9.2857342,0,0,0,0,0,0,0,0,0,0,0,0,0,90.7142658,0,0,0,700,50,50,0,0,0,1.666666667,240,61.25
2013,1,0,0,0,0,0,550,6,700,1,100,0,0,0,0,0,0,0,9.2857342,0,0,0,0,0,0,0,0,0,0,0,0,0,90.7142658,0,0,0,700,50,50,0,0,0,1.666666667,300,61.25
2013,1,0,0,0,0,0,550,6,700,1,100,0,0,0,0,0,0,0,9.2857342,0,0,0,0,0,0,0,0,0,0,0,0,0,90.7142658,0,0,0,700,50,50,0,0,0,1.666666667,360,60.2455
2013,1,0,0,0,0,0,550,6,700,1,100,0,0,0,0,0,0,0,9.2857342,0,0,0,0,0,0,0,0,0,0,0,0,0,90.7142658,0,0,0,700,50,50,0,0,0,1.666666667,420,59.9107
2013,1,0,0,0,0,0,550,6,700,1,100,0,0,0,0,0,0,0,9.2857342,0,0,0,0,0,0,0,0,0,0,0,0,0,90.7142658,0,0,0,700,50,50,0,0,0,1.666666667,480,59.0737
2013,1,0,0,0,0,0,550,6,700,1,100,0,0,0,0,0,0,0,9.2857342,0,0,0,0,0,0,0,0,0,0,0,0,0,90.7142658,0,0,0,700,50,50,0,0,0,1.666666667,540,60.2455
2013,1,0,0,0,0,0,550,6,700,1,100,0,0,0,0,0,0,0,9.2857342,0,0,0,0,0,0,0,0,0,0,0,0,0,90.7142658,0,0,0,700,50,50,0,0,0,1.666666667,600,58.9062
2013,1,0,0,0,0,0,550,6,700,1,100,0,0,0,0,0,0,0,9.2857342,0,0,0,0,0,0,0,0,0,0,0,0,0,90.7142658,0,0,0,700,50,50,0,0,0,1.666666667,660,58.9062
2013,1,0,0,0,0,0,550,6,700,1,100,0,0,0,0,0,0,0,9.2857342,0,0,0,0,0,0,0,0,0,0,0,0,0,90.7142658,0,0,0,700,50,50,0,0,0,1.666666667,720,58.7388
2013,1,0,0,0,0,0,550,6,700,1,100,0,0,0,0,0,0,0,9.2857342,0,0,0,0,0,0,0,0,0,0,0,0,0,90.7142658,0,0,0,700,50,50,0,0,0,1.666666667,780,58.5714
2013,1,0,0,0,0,0,550,6,700,1,100,0,0,0,0,0,0,0,9.2857342,0,0,0,0,0,0,0,0,0,0,0,0,0,90.7142658,0,0,0,700,50,50,0,0,0,1.666666667,840,57.7344
2013,1,0,0,0,0,0,550,6,700,1,100,0,0,0,0,0,0,0,9.2857342,0,0,0,0,0,0,0,0,0,0,0,0,0,90.7142658,0,0,0,700,50,50,0,0,0,1.666666667,900,57.3996
2013,1,0,0,0,0,0,550,6,700,1,100,0,0,0,0,0,0,0,9.2857342,0,0,0,0,0,0,0,0,0,0,0,0,0,90.7142658,0,0,0,700,50,50,0,0,0,1.666666667,960,57.3996
2013,1,0,0,0,0,0,550,6,700,1,100,0,0,0,0,0,0,0,9.2857342,0,0,0,0,0,0,0,0,0,0,0,0,0,90.7142658,0,0,0,700,50,50,0,0,0,1.666666667,1020,57.3996
2013,1,0,0,0,0,0,550,6,700,1,100,0,0,0,0,0,0,0,9.2857342,0,0,0,0,0,0,0,0,0,0,0,0,0,90.7142658,0,0,0,700,50,50,0,0,0,1.666666667,1080,56.2277
2013,1,0,0,0,0,0,550,6,700,1,100,0,0,0,0,0,0,0,9.2857342,0,0,0,0,0,0,0,0,0,0,0,0,0,90.7142658,0,0,0,700,50,50,0,0,0,1.666666667,1140,56.2277
2013,1,0,0,0,0,0,550,6,700,1,100,0,0,0,0,0,0,0,9.2857342,0,0,0,0,0,0,0,0,0,0,0,0,0,90.7142658,0,0,0,700,50,50,0,0,0,1.666666667,1200,55.8929
2013,1,0,0,0,0,0,550,6,700,1,100,0,0,0,0,0,0,0,9.2857342,0,0,0,0,0,0,0,0,0,0,0,0,0,90.7142658,0,0,0,700,50,50,0,0,0,1.666666667,1260,55.7254
2013,1,0,0,0,0,0,550,6,700,1,100,0,0,0,0,0,0,0,9.2857342,0,0,0,0,0,0,0,0,0,0,0,0,0,90.7142658,0,0,0,700,50,50,0,0,0,1.666666667,1320,55.7254
2013,1,0,0,0,0,0,550,6,700,1,100,0,0,0,0,0,0,0,9.2857342,0,0,0,0,0,0,0,0,0,0,0,0,0,90.7142658,0,0,0,700,50,50,0,0,0,1.666666667,1380,56.7299
2013,1,0,0,0,0,0,550,6,700,1,100,0,0,0,0,0,0,0,9.2857342,0,0,0,0,0,0,0,0,0,0,0,0,0,90.7142658,0,0,0,700,50,50,0,0,0,1.666666667,1440,55.3906
2013,1,0,0,0,0,0,550,6,700,1,100,0,0,0,0,0,0,0,9.2857342,0,0,0,0,0,0,0,0,0,0,0,0,0,90.7142658,0,0,0,700,50,50,0,0,0,1.666666667,1500,55.2232
2013,1,0,0,0,0,0,550,6,700,1,100,0,0,0,0,0,0,0,9.2857342,0,0,0,0,0,0,0,0,0,0,0,0,0,90.7142658,0,0,0,700,50,50,0,0,0,1.666666667,1560,54.721
2013,1,0,0,0,0,0,550,6,700,1,100,0,0,0,0,0,0,0,9.2857342,0,0,0,0,0,0,0,0,0,0,0,0,0,90.7142658,0,0,0,700,50,50,0,0,0,1.666666667,1620,54.721
2013,1,0,0,0,0,0,550,6,700,1,100,0,0,0,0,0,0,0,9.2857342,0,0,0,0,0,0,0,0,0,0,0,0,0,90.7142658,0,0,0,700,50,50,0,0,0,1.666666667,1680,53.8839
2013,1,0,0,0,0,0,550,6,700,1,100,0,0,0,0,0,0,0,9.2857342,0,0,0,0,0,0,0,0,0,0,0,0,0,90.7142658,0,0,0,700,50,50,0,0,0,1.666666667,1740,54.3862
2013,1,0,0,0,0,0,550,6,700,1,100,0,0,0,0,0,0,0,9.2857342,0,0,0,0,0,0,0,0,0,0,0,0,0,90.7142658,0,0,0,700,50,50,0,0,0,1.666666667,1800,52.8795
2013,1,0,0,0,0,0,550,6,700,1,100,0,0,0,0,0,0,0,9.2857342,0,0,0,0,0,0,0,0,0,0,0,0,0,90.7142658,0,0,0,700,50,50,0,0,0,1.666666667,1860,52.8795
2013,1,0,0,0,0,0,550,6,700,1,100,0,0,0,0,0,0,0,9.2857342,0,0,0,0,0,0,0,0,0,0,0,0,0,90.7142658,0,0,0,700,50,50,0,0,0,1.666666667,1920,52.2098
2013,1,0,0,0,0,0,550,6,700,1,100,0,0,0,0,0,0,0,9.2857342,0,0,0,0,0,0,0,0,0,0,0,0,0,90.7142658,0,0,0,700,50,50,0,0,0,1.666666667,1980,51.875
2013,1,0,0,0,0,0,550,6,700,1,100,0,0,0,0,0,0,0,9.2857342,0,0,0,0,0,0,0,0,0,0,0,0,0,90.7142658,0,0,0,700,50,50,0,0,0,1.666666667,2040,50.8705
2013,1,0,0,0,0,0,550,6,700,1,100,0,0,0,0,0,0,0,9.2857342,0,0,0,0,0,0,0,0,0,0,0,0,0,90.7142658,0,0,0,700,50,50,0,0,0,1.666666667,2100,49.3638
2013,1,0,0,0,0,0,550,6,700,1,100,0,0,0,0,0,0,0,9.2857342,0,0,0,0,0,0,0,0,0,0,0,0,0,90.7142658,0,0,0,700,50,50,0,0,0,1.666666667,2160,48.6942
2013,1,0,0,0,0,0,550,6,700,1,100,0,0,0,0,0,0,0,9.2857342,0,0,0,0,0,0,0,0,0,0,0,0,0,90.7142658,0,0,0,700,50,50,0,0,0,1.666666667,2220,48.3594
2013,1,0,0,0,0,0,550,6,700,1,100,0,0,0,0,0,0,0,9.2857342,0,0,0,0,0,0,0,0,0,0,0,0,0,90.7142658,0,0,0,700,50,50,0,0,0,1.666666667,2280,48.0246
2013,1,0,0,0,0,0,550,6,700,1,100,0,0,0,0,0,0,0,9.2857342,0,0,0,0,0,0,0,0,0,0,0,0,0,90.7142658,0,0,0,700,50,50,0,0,0,1.666666667,2340,46.3504
2013,1,0,0,0,0,0,550,6,700,1,100,0,0,0,0,0,0,0,9.2857342,0,0,0,0,0,0,0,0,0,0,0,0,0,90.7142658,0,0,0,700,50,50,0,0,0,1.666666667,2400,46.0156
2013,1,0,0,0,0,0,550,6,700,1,100,0,0,0,0,0,0,0,8.96646,0,10.4459468,0,0,0,0,0,0,0,0,0,0,0,80.5875932,0,0,0,700,50,50,0,0,0,1.666666667,60,73.6384
2013,1,0,0,0,0,0,550,6,700,1,100,0,0,0,0,0,0,0,8.96646,0,10.4459468,0,0,0,0,0,0,0,0,0,0,0,80.5875932,0,0,0,700,50,50,0,0,0,1.666666667,120,73.471
2013,1,0,0,0,0,0,550,6,700,1,100,0,0,0,0,0,0,0,8.96646,0,10.4459468,0,0,0,0,0,0,0,0,0,0,0,80.5875932,0,0,0,700,50,50,0,0,0,1.666666667,180,73.3036
2013,1,0,0,0,0,0,550,6,700,1,100,0,0,0,0,0,0,0,8.96646,0,10.4459468,0,0,0,0,0,0,0,0,0,0,0,80.5875932,0,0,0,700,50,50,0,0,0,1.666666667,240,73.3036
2013,1,0,0,0,0,0,550,6,700,1,100,0,0,0,0,0,0,0,8.96646,0,10.4459468,0,0,0,0,0,0,0,0,0,0,0,80.5875932,0,0,0,700,50,50,0,0,0,1.666666667,300,73.1362
2013,1,0,0,0,0,0,550,6,700,1,100,0,0,0,0,0,0,0,8.96646,0,10.4459468,0,0,0,0,0,0,0,0,0,0,0,80.5875932,0,0,0,700,50,50,0,0,0,1.666666667,360,73.1362
2013,1,0,0,0,0,0,550,6,700,1,100,0,0,0,0,0,0,0,8.96646,0,10.4459468,0,0,0,0,0,0,0,0,0,0,0,80.5875932,0,0,0,700,50,50,0,0,0,1.666666667,420,72.9688
2013,1,0,0,0,0,0,550,6,700,1,100,0,0,0,0,0,0,0,8.96646,0,10.4459468,0,0,0,0,0,0,0,0,0,0,0,80.5875932,0,0,0,700,50,50,0,0,0,1.666666667,480,72.9688
2013,1,0,0,0,0,0,550,6,700,1,100,0,0,0,0,0,0,0,8.96646,0,10.4459468,0,0,0,0,0,0,0,0,0,0,0,80.5875932,0,0,0,700,50,50,0,0,0,1.666666667,540,72.8013
2013,1,0,0,0,0,0,550,6,700,1,100,0,0,0,0,0,0,0,8.96646,0,10.4459468,0,0,0,0,0,0,0,0,0,0,0,80.5875932,0,0,0,700,50,50,0,0,0,1.666666667,600,72.8013
2013,1,0,0,0,0,0,550,6,700,1,100,0,0,0,0,0,0,0,8.96646,0,10.4459468,0,0,0,0,0,0,0,0,0,0,0,80.5875932,0,0,0,700,50,50,0,0,0,1.666666667,660,72.4665
2013,1,0,0,0,0,0,550,6,700,1,100,0,0,0,0,0,0,0,8.96646,0,10.4459468,0,0,0,0,0,0,0,0,0,0,0,80.5875932,0,0,0,700,50,50,0,0,0,1.666666667,720,72.2991
2013,1,0,0,0,0,0,550,6,700,1,100,0,0,0,0,0,0,0,8.96646,0,10.4459468,0,0,0,0,0,0,0,0,0,0,0,80.5875932,0,0,0,700,50,50,0,0,0,1.666666667,780,71.9643
2013,1,0,0,0,0,0,550,6,700,1,100,0,0,0,0,0,0,0,8.96646,0,10.4459468,0,0,0,0,0,0,0,0,0,0,0,80.5875932,0,0,0,700,50,50,0,0,0,1.666666667,840,71.6295
2013,1,0,0,0,0,0,550,6,700,1,100,0,0,0,0,0,0,0,8.96646,0,10.4459468,0,0,0,0,0,0,0,0,0,0,0,80.5875932,0,0,0,700,50,50,0,0,0,1.666666667,900,71.1272
2013,1,0,0,0,0,0,550,6,700,1,100,0,0,0,0,0,0,0,8.96646,0,10.4459468,0,0,0,0,0,0,0,0,0,0,0,80.5875932,0,0,0,700,50,50,0,0,0,1.666666667,960,71.1272
2013,1,0,0,0,0,0,550,6,700,1,100,0,0,0,0,0,0,0,8.96646,0,10.4459468,0,0,0,0,0,0,0,0,0,0,0,80.5875932,0,0,0,700,50,50,0,0,0,1.666666667,1020,70.7924
2013,1,0,0,0,0,0,550,6,700,1,100,0,0,0,0,0,0,0,8.96646,0,10.4459468,0,0,0,0,0,0,0,0,0,0,0,80.5875932,0,0,0,700,50,50,0,0,0,1.666666667,1080,70.7924
2013,1,0,0,0,0,0,550,6,700,1,100,0,0,0,0,0,0,0,8.96646,0,10.4459468,0,0,0,0,0,0,0,0,0,0,0,80.5875932,0,0,0,700,50,50,0,0,0,1.666666667,1140,70.1228
2013,1,0,0,0,0,0,550,6,700,1,100,0,0,0,0,0,0,0,8.96646,0,10.4459468,0,0,0,0,0,0,0,0,0,0,0,80.5875932,0,0,0,700,50,50,0,0,0,1.666666667,1200,70.1228
2013,1,0,0,0,0,0,550,6,700,1,100,0,0,0,0,0,0,0,8.96646,0,10.4459468,0,0,0,0,0,0,0,0,0,0,0,80.5875932,0,0,0,700,50,50,0,0,0,1.666666667,1260,69.9554
2013,1,0,0,0,0,0,550,6,700,1,100,0,0,0,0,0,0,0,8.96646,0,10.4459468,0,0,0,0,0,0,0,0,0,0,0,80.5875932,0,0,0,700,50,50,0,0,0,1.666666667,1320,69.6205
2013,1,0,0,0,0,0,550,6,700,1,100,0,0,0,0,0,0,0,8.96646,0,10.4459468,0,0,0,0,0,0,0,0,0,0,0,80.5875932,0,0,0,700,50,50,0,0,0,1.666666667,1380,69.4531
2013,1,0,0,0,0,0,550,6,700,1,100,0,0,0,0,0,0,0,8.96646,0,10.4459468,0,0,0,0,0,0,0,0,0,0,0,80.5875932,0,0,0,700,50,50,0,0,0,1.666666667,1440,68.9509
2013,1,0,0,0,0,0,550,6,700,1,100,0,0,0,0,0,0,0,8.96646,0,10.4459468,0,0,0,0,0,0,0,0,0,0,0,80.5875932,0,0,0,700,50,50,0,0,0,1.666666667,1500,68.9509
2013,1,0,0,0,0,0,550,6,700,1,100,0,0,0,0,0,0,0,8.96646,0,10.4459468,0,0,0,0,0,0,0,0,0,0,0,80.5875932,0,0,0,700,50,50,0,0,0,1.666666667,1560,68.7835
2013,1,0,0,0,0,0,550,6,700,1,100,0,0,0,0,0,0,0,8.96646,0,10.4459468,0,0,0,0,0,0,0,0,0,0,0,80.5875932,0,0,0,700,50,50,0,0,0,1.666666667,1620,68.7835
2013,1,0,0,0,0,0,550,6,700,1,100,0,0,0,0,0,0,0,8.96646,0,10.4459468,0,0,0,0,0,0,0,0,0,0,0,80.5875932,0,0,0,700,50,50,0,0,0,1.666666667,1680,68.6161
2013,1,0,0,0,0,0,550,6,700,1,100,0,0,0,0,0,0,0,8.96646,0,10.4459468,0,0,0,0,0,0,0,0,0,0,0,80.5875932,0,0,0,700,50,50,0,0,0,1.666666667,1740,68.6161
2013,1,0,0,0,0,0,550,6,700,1,100,0,0,0,0,0,0,0,8.96646,0,10.4459468,0,0,0,0,0,0,0,0,0,0,0,80.5875932,0,0,0,700,50,50,0,0,0,1.666666667,1800,68.6161
2013,1,0,0,0,0,0,550,6,700,1,100,0,0,0,0,0,0,0,8.96646,0,10.4459468,0,0,0,0,0,0,0,0,0,0,0,80.5875932,0,0,0,700,50,50,0,0,0,1.666666667,1860,68.2812
2013,1,0,0,0,0,0,550,6,700,1,100,0,0,0,0,0,0,0,8.96646,0,10.4459468,0,0,0,0,0,0,0,0,0,0,0,80.5875932,0,0,0,700,50,50,0,0,0,1.666666667,1920,68.2812
2013,1,0,0,0,0,0,550,6,700,1,100,0,0,0,0,0,0,0,8.96646,0,10.4459468,0,0,0,0,0,0,0,0,0,0,0,80.5875932,0,0,0,700,50,50,0,0,0,1.666666667,1980,68.2812
2013,1,0,0,0,0,0,550,6,700,1,100,0,0,0,0,0,0,0,8.96646,0,10.4459468,0,0,0,0,0,0,0,0,0,0,0,80.5875932,0,0,0,700,50,50,0,0,0,1.666666667,2040,68.1138
2013,1,0,0,0,0,0,550,6,700,1,100,0,0,0,0,0,0,0,8.96646,0,10.4459468,0,0,0,0,0,0,0,0,0,0,0,80.5875932,0,0,0,700,50,50,0,0,0,1.666666667,2100,67.6116
2013,1,0,0,0,0,0,550,6,700,1,100,0,0,0,0,0,0,0,8.96646,0,10.4459468,0,0,0,0,0,0,0,0,0,0,0,80.5875932,0,0,0,700,50,50,0,0,0,1.666666667,2160,67.1094
2013,1,0,0,0,0,0,550,6,700,1,100,0,0,0,0,0,0,0,8.96646,0,10.4459468,0,0,0,0,0,0,0,0,0,0,0,80.5875932,0,0,0,700,50,50,0,0,0,1.666666667,2220,66.7746
2013,1,0,0,0,0,0,550,6,700,1,100,0,0,0,0,0,0,0,8.96646,0,10.4459468,0,0,0,0,0,0,0,0,0,0,0,80.5875932,0,0,0,700,50,50,0,0,0,1.666666667,2280,66.6071
2013,1,0,0,0,0,0,550,6,700,1,100,0,0,0,0,0,0,0,8.96646,0,10.4459468,0,0,0,0,0,0,0,0,0,0,0,80.5875932,0,0,0,700,50,50,0,0,0,1.666666667,2340,66.6071
2013,1,0,0,0,0,0,550,6,700,1,100,0,0,0,0,0,0,0,8.96646,0,10.4459468,0,0,0,0,0,0,0,0,0,0,0,80.5875932,0,0,0,700,50,50,0,0,0,1.666666667,2400,66.6071
2010,0,1,0,0,0,0,25,0,750,2,100,0,0,0,0,0,0,0,0,0.2457704,0,0,0,0,0,0,0,0,0,0,0,0,99.7542296,0,0,0,500,25,25,0,0,50,1.2,60,25.9259
2010,0,1,0,0,0,0,25,0,750,2,100,0,0,0,0,0,0,0,0,0.2457704,0,0,0,0,0,0,0,0,0,0,0,0,99.7542296,0,0,0,550,25,25,0,0,50,1.2,60,28.0423
2010,0,1,0,0,0,0,25,0,750,2,100,0,0,0,0,0,0,0,0,0.2457704,0,0,0,0,0,0,0,0,0,0,0,0,99.7542296,0,0,0,600,25,25,0,0,50,1.2,60,30.6878
2010,0,1,0,0,0,0,25,0,750,2,100,0,0,0,0,0,0,0,0,0.2457704,0,0,0,0,0,0,0,0,0,0,0,0,99.7542296,0,0,0,650,25,25,0,0,50,1.2,60,35.7143
2010,0,1,0,0,0,0,25,0,750,2,100,0,0,0,0,0,0,0,0,0.2457704,0,0,0,0,0,0,0,0,0,0,0,0,99.7542296,0,0,0,700,25,25,0,0,50,1.2,60,40.7407
2010,0,1,0,0,0,0,25,0,750,2,100,0,0,0,0,0,0,0,0,0.2457704,0,0,0,0,0,0,0,0,0,0,0,0,99.7542296,0,0,0,750,25,25,0,0,50,1.2,60,51.5873
2010,0,1,0,0,0,0,25,0,750,2,100,0,0,0,0,0,0,0,0,0.2457704,0,0,0,0,0,0,0,0,0,0,0,0,99.7542296,0,0,0,800,25,25,0,0,50,1.2,60,58.2011
2010,0,1,0,0,0,0,25,0,750,2,100,3.9088122,0,0,0,0,0,0,0,0.2361637,0,0,0,0,0,0,0,0,0,0,0,0,95.8550241,0,0,0,500,25,25,0,0,50,1.2,60,25.9259
2010,0,1,0,0,0,0,25,0,750,2,100,3.9088122,0,0,0,0,0,0,0,0.2361637,0,0,0,0,0,0,0,0,0,0,0,0,95.8550241,0,0,0,550,25,25,0,0,50,1.2,60,28.3069
2010,0,1,0,0,0,0,25,0,750,2,100,3.9088122,0,0,0,0,0,0,0,0.2361637,0,0,0,0,0,0,0,0,0,0,0,0,95.8550241,0,0,0,600,25,25,0,0,50,1.2,60,35.9788
2010,0,1,0,0,0,0,25,0,750,2,100,3.9088122,0,0,0,0,0,0,0,0.2361637,0,0,0,0,0,0,0,0,0,0,0,0,95.8550241,0,0,0,650,25,25,0,0,50,1.2,60,49.2063
2010,0,1,0,0,0,0,25,0,750,2,100,3.9088122,0,0,0,0,0,0,0,0.2361637,0,0,0,0,0,0,0,0,0,0,0,0,95.8550241,0,0,0,700,25,25,0,0,50,1.2,60,63.7566
2010,0,1,0,0,0,0,25,0,750,2,100,3.9088122,0,0,0,0,0,0,0,0.2361637,0,0,0,0,0,0,0,0,0,0,0,0,95.8550241,0,0,0,750,25,25,0,0,50,1.2,60,78.5714
2010,0,1,0,0,0,0,25,0,750,2,100,3.9088122,0,0,0,0,0,0,0,0.2361637,0,0,0,0,0,0,0,0,0,0,0,0,95.8550241,0,0,0,800,25,25,0,0,50,1.2,60,87.8307
2010,0,1,0,0,0,0,25,0,750,2,100,3.9065058,0,0,0,0,0,0,0,0.2950304,0,0,0,0,0,0,0,0,0,0,0,0,95.7984638,0,0,0,500,25,25,0,0,50,1.2,60,26.455
2010,0,1,0,0,0,0,25,0,750,2,100,3.9065058,0,0,0,0,0,0,0,0.2950304,0,0,0,0,0,0,0,0,0,0,0,0,95.7984638,0,0,0,550,25,25,0,0,50,1.2,60,26.9841
2010,0,1,0,0,0,0,25,0,750,2,100,3.9065058,0,0,0,0,0,0,0,0.2950304,0,0,0,0,0,0,0,0,0,0,0,0,95.7984638,0,0,0,600,25,25,0,0,50,1.2,60,28.836
2010,0,1,0,0,0,0,25,0,750,2,100,3.9065058,0,0,0,0,0,0,0,0.2950304,0,0,0,0,0,0,0,0,0,0,0,0,95.7984638,0,0,0,650,25,25,0,0,50,1.2,60,30.6878
2010,0,1,0,0,0,0,25,0,750,2,100,3.9065058,0,0,0,0,0,0,0,0.2950304,0,0,0,0,0,0,0,0,0,0,0,0,95.7984638,0,0,0,700,25,25,0,0,50,1.2,60,37.5661
2010,0,1,0,0,0,0,25,0,750,2,100,3.9065058,0,0,0,0,0,0,0,0.2950304,0,0,0,0,0,0,0,0,0,0,0,0,95.7984638,0,0,0,750,25,25,0,0,50,1.2,60,66.4021
2010,0,1,0,0,0,0,25,0,750,2,100,3.9065058,0,0,0,0,0,0,0,0.2950304,0,0,0,0,0,0,0,0,0,0,0,0,95.7984638,0,0,0,800,25,25,0,0,50,1.2,60,74.8677
2010,0,1,0,0,0,0,25,0,750,2,100,0,0,0,0,0,0,0,3.9241552,0.236126,0,0,0,0,0,0,0,0,0,0,0,0,95.8397188,0,0,0,500,25,25,0,0,50,1.2,60,33.5979
2010,0,1,0,0,0,0,25,0,750,2,100,0,0,0,0,0,0,0,3.9241552,0.236126,0,0,0,0,0,0,0,0,0,0,0,0,95.8397188,0,0,0,550,25,25,0,0,50,1.2,60,41.0053
2010,0,1,0,0,0,0,25,0,750,2,100,0,0,0,0,0,0,0,3.9241552,0.236126,0,0,0,0,0,0,0,0,0,0,0,0,95.8397188,0,0,0,600,25,25,0,0,50,1.2,60,50.7937
2010,0,1,0,0,0,0,25,0,750,2,100,0,0,0,0,0,0,0,3.9241552,0.236126,0,0,0,0,0,0,0,0,0,0,0,0,95.8397188,0,0,0,650,25,25,0,0,50,1.2,60,67.1958
2010,0,1,0,0,0,0,25,0,750,2,100,0,0,0,0,0,0,0,3.9241552,0.236126,0,0,0,0,0,0,0,0,0,0,0,0,95.8397188,0,0,0,700,25,25,0,0,50,1.2,60,76.1905
2010,0,1,0,0,0,0,25,0,750,2,100,0,0,0,0,0,0,0,3.9241552,0.236126,0,0,0,0,0,0,0,0,0,0,0,0,95.8397188,0,0,0,750,25,25,0,0,50,1.2,60,85.9788
2010,0,1,0,0,0,0,25,0,750,2,100,0,0,0,0,0,0,0,3.9241552,0.236126,0,0,0,0,0,0,0,0,0,0,0,0,95.8397188,0,0,0,800,25,25,0,0,50,1.2,60,91.5344
2014,1,0,0,0,0,0,500,5,500,1,20,0,0,0,0,0,0,0,1.0132526,0,0,0,0,0,0,0,0,0,0,0,0,0,98.9867474,0,0,0,500,50,50,0,0,0,3.846153846,30,8.21053
2014,1,0,0,0,0,0,500,5,500,1,20,0,0,0,0,0,0,0,1.0132526,0,0,0,0,0,0,0,0,0,0,0,0,0,98.9867474,0,0,0,600,50,50,0,0,0,3.846153846,30,29.8947
2014,1,0,0,0,0,0,500,5,500,1,20,0,0,0,0,0,0,0,1.0132526,0,0,0,0,0,0,0,0,0,0,0,0,0,98.9867474,0,0,0,700,50,50,0,0,0,3.846153846,30,55.3684
2014,1,0,0,0,0,0,500,5,500,1,20,0,0,0,0,0,0,0,1.0132526,0,0,0,0,0,0,0,0,0,0,0,0,0,98.9867474,0,0,0,800,50,50,0,0,0,3.846153846,30,88.4211
2014,1,0,0,0,0,0,500,5,500,1,20,0,0,0,0,0,0,0,1.0132526,0,0,0,0,0,0,0,0,0,0,0,0,0,98.9867474,0,0,0,900,50,50,0,0,0,3.846153846,30,92
2014,1,0,0,0,0,0,500,5,500,1,20,0,0,0,0,0,0,0,2.9793804,0,0,0,0,0,0,0,0,0,0,0,0,0,97.0206196,0,0,0,500,50,50,0,0,0,3.846153846,30,13.2632
2014,1,0,0,0,0,0,500,5,500,1,20,0,0,0,0,0,0,0,2.9793804,0,0,0,0,0,0,0,0,0,0,0,0,0,97.0206196,0,0,0,600,50,50,0,0,0,3.846153846,30,51.5789
2014,1,0,0,0,0,0,500,5,500,1,20,0,0,0,0,0,0,0,2.9793804,0,0,0,0,0,0,0,0,0,0,0,0,0,97.0206196,0,0,0,700,50,50,0,0,0,3.846153846,30,74.9474
2014,1,0,0,0,0,0,500,5,500,1,20,0,0,0,0,0,0,0,2.9793804,0,0,0,0,0,0,0,0,0,0,0,0,0,97.0206196,0,0,0,800,50,50,0,0,0,3.846153846,30,97.0526
2014,1,0,0,0,0,0,500,5,500,1,20,0,0,0,0,0,0,0,2.9793804,0,0,0,0,0,0,0,0,0,0,0,0,0,97.0206196,0,0,0,900,50,50,0,0,0,3.846153846,30,95.3684
2014,1,0,0,0,0,0,500,5,500,1,20,0,0,0,0,0,0,0,4.8689248,0,0,0,0,0,0,0,0,0,0,0,0,0,95.1310752,0,0,0,500,50,50,0,0,0,3.846153846,30,20.2105
2014,1,0,0,0,0,0,500,5,500,1,20,0,0,0,0,0,0,0,4.8689248,0,0,0,0,0,0,0,0,0,0,0,0,0,95.1310752,0,0,0,600,50,50,0,0,0,3.846153846,30,62.3158
2014,1,0,0,0,0,0,500,5,500,1,20,0,0,0,0,0,0,0,4.8689248,0,0,0,0,0,0,0,0,0,0,0,0,0,95.1310752,0,0,0,700,50,50,0,0,0,3.846153846,30,86.1053
2014,1,0,0,0,0,0,500,5,500,1,20,0,0,0,0,0,0,0,4.8689248,0,0,0,0,0,0,0,0,0,0,0,0,0,95.1310752,0,0,0,800,50,50,0,0,0,3.846153846,30,96.8421
2014,1,0,0,0,0,0,500,5,500,1,20,0,0,0,0,0,0,0,4.8689248,0,0,0,0,0,0,0,0,0,0,0,0,0,95.1310752,0,0,0,900,50,50,0,0,0,3.846153846,30,97.0526
2014,1,0,0,0,0,0,500,5,500,1,20,0,0,0,0,0,0,0,6.6862748,0,0,0,0,0,0,0,0,0,0,0,0,0,93.3137252,0,0,0,500,50,50,0,0,0,3.846153846,30,25.2632
2014,1,0,0,0,0,0,500,5,500,1,20,0,0,0,0,0,0,0,6.6862748,0,0,0,0,0,0,0,0,0,0,0,0,0,93.3137252,0,0,0,600,50,50,0,0,0,3.846153846,30,65.8947
2014,1,0,0,0,0,0,500,5,500,1,20,0,0,0,0,0,0,0,6.6862748,0,0,0,0,0,0,0,0,0,0,0,0,0,93.3137252,0,0,0,700,50,50,0,0,0,3.846153846,30,88
2014,1,0,0,0,0,0,500,5,500,1,20,0,0,0,0,0,0,0,6.6862748,0,0,0,0,0,0,0,0,0,0,0,0,0,93.3137252,0,0,0,800,50,50,0,0,0,3.846153846,30,97.0526
2014,1,0,0,0,0,0,500,5,500,1,20,0,0,0,0,0,0,0,6.6862748,0,0,0,0,0,0,0,0,0,0,0,0,0,93.3137252,0,0,0,900,50,50,0,0,0,3.846153846,30,97.0526
2014,1,0,0,0,0,0,500,5,500,1,20,0,0,0,0,0,0,0,8.4354905,0,0,0,0,0,0,0,0,0,0,0,0,0,91.5645095,0,0,0,500,50,50,0,0,0,3.846153846,30,27.1579
2014,1,0,0,0,0,0,500,5,500,1,20,0,0,0,0,0,0,0,8.4354905,0,0,0,0,0,0,0,0,0,0,0,0,0,91.5645095,0,0,0,600,50,50,0,0,0,3.846153846,30,66.9474
2014,1,0,0,0,0,0,500,5,500,1,20,0,0,0,0,0,0,0,8.4354905,0,0,0,0,0,0,0,0,0,0,0,0,0,91.5645095,0,0,0,700,50,50,0,0,0,3.846153846,30,88.8421
2014,1,0,0,0,0,0,500,5,500,1,20,0,0,0,0,0,0,0,8.4354905,0,0,0,0,0,0,0,0,0,0,0,0,0,91.5645095,0,0,0,800,50,50,0,0,0,3.846153846,30,96.8421
2014,1,0,0,0,0,0,500,5,500,1,20,0,0,0,0,0,0,0,8.4354905,0,0,0,0,0,0,0,0,0,0,0,0,0,91.5645095,0,0,0,900,50,50,0,0,0,3.846153846,30,97.2632
2014,1,0,0,0,0,0,500,5,500,1,20,0,0,0,0,0.4062531,0,0,4.8491446,0,0,0,0,0,0,0,0,0,0,0,0,0,94.7446023,0,0,0,500,50,50,0,0,0,3.846153846,30,29.9518
2014,1,0,0,0,0,0,500,5,500,1,20,0,0,0,0,0.4062531,0,0,4.8491446,0,0,0,0,0,0,0,0,0,0,0,0,0,94.7446023,0,0,0,600,50,50,0,0,0,3.846153846,30,69.4217
2014,1,0,0,0,0,0,500,5,500,1,20,0,0,0,0,0.4062531,0,0,4.8491446,0,0,0,0,0,0,0,0,0,0,0,0,0,94.7446023,0,0,0,700,50,50,0,0,0,3.846153846,30,86.988
2014,1,0,0,0,0,0,500,5,500,1,20,0,0,0,0,0.4062531,0,0,4.8491446,0,0,0,0,0,0,0,0,0,0,0,0,0,94.7446023,0,0,0,800,50,50,0,0,0,3.846153846,30,97.3976
2014,1,0,0,0,0,0,500,5,500,1,20,0,0,0,0,0.4062531,0,0,4.8491446,0,0,0,0,0,0,0,0,0,0,0,0,0,94.7446023,0,0,0,900,50,50,0,0,0,3.846153846,30,97.3976
2014,1,0,0,0,0,0,500,5,500,1,20,0,0,0,0,1.2089366,0,0,4.8100626,0,0,0,0,0,0,0,0,0,0,0,0,0,93.9810009,0,0,0,500,50,50,0,0,0,3.846153846,30,33.8554
2014,1,0,0,0,0,0,500,5,500,1,20,0,0,0,0,1.2089366,0,0,4.8100626,0,0,0,0,0,0,0,0,0,0,0,0,0,93.9810009,0,0,0,600,50,50,0,0,0,3.846153846,30,70.9398
2014,1,0,0,0,0,0,500,5,500,1,20,0,0,0,0,1.2089366,0,0,4.8100626,0,0,0,0,0,0,0,0,0,0,0,0,0,93.9810009,0,0,0,700,50,50,0,0,0,3.846153846,30,91.759
2014,1,0,0,0,0,0,500,5,500,1,20,0,0,0,0,1.2089366,0,0,4.8100626,0,0,0,0,0,0,0,0,0,0,0,0,0,93.9810009,0,0,0,800,50,50,0,0,0,3.846153846,30,96.9639
2014,1,0,0,0,0,0,500,5,500,1,20,0,0,0,0,1.2089366,0,0,4.8100626,0,0,0,0,0,0,0,0,0,0,0,0,0,93.9810009,0,0,0,900,50,50,0,0,0,3.846153846,30,95.4458
2014,1,0,0,0,0,0,500,5,500,1,20,0,0,0,0,1.9987849,0,0,4.7716055,0,0,0,0,0,0,0,0,0,0,0,0,0,93.2296096,0,0,0,500,50,50,0,0,0,3.846153846,30,25.1807
2014,1,0,0,0,0,0,500,5,500,1,20,0,0,0,0,1.9987849,0,0,4.7716055,0,0,0,0,0,0,0,0,0,0,0,0,0,93.2296096,0,0,0,600,50,50,0,0,0,3.846153846,30,58.1446
2014,1,0,0,0,0,0,500,5,500,1,20,0,0,0,0,1.9987849,0,0,4.7716055,0,0,0,0,0,0,0,0,0,0,0,0,0,93.2296096,0,0,0,700,50,50,0,0,0,3.846153846,30,91.1084
2014,1,0,0,0,0,0,500,5,500,1,20,0,0,0,0,1.9987849,0,0,4.7716055,0,0,0,0,0,0,0,0,0,0,0,0,0,93.2296096,0,0,0,800,50,50,0,0,0,3.846153846,30,96.9639
2014,1,0,0,0,0,0,500,5,500,1,20,0,0,0,0,1.9987849,0,0,4.7716055,0,0,0,0,0,0,0,0,0,0,0,0,0,93.2296096,0,0,0,900,50,50,0,0,0,3.846153846,30,95.8795
2014,1,0,0,0,0,0,500,5,500,1,20,0,0,0,0,3.9192328,0,0,4.6781003,0,0,0,0,0,0,0,0,0,0,0,0,0,91.4026669,0,0,0,500,50,50,0,0,0,3.846153846,30,23.6627
2014,1,0,0,0,0,0,500,5,500,1,20,0,0,0,0,3.9192328,0,0,4.6781003,0,0,0,0,0,0,0,0,0,0,0,0,0,91.4026669,0,0,0,600,50,50,0,0,0,3.846153846,30,55.9759
2014,1,0,0,0,0,0,500,5,500,1,20,0,0,0,0,3.9192328,0,0,4.6781003,0,0,0,0,0,0,0,0,0,0,0,0,0,91.4026669,0,0,0,700,50,50,0,0,0,3.846153846,30,88.506
2014,1,0,0,0,0,0,500,5,500,1,20,0,0,0,0,3.9192328,0,0,4.6781003,0,0,0,0,0,0,0,0,0,0,0,0,0,91.4026669,0,0,0,800,50,50,0,0,0,3.846153846,30,96.3133
2014,1,0,0,0,0,0,500,5,500,1,20,0,0,0,0,3.9192328,0,0,4.6781003,0,0,0,0,0,0,0,0,0,0,0,0,0,91.4026669,0,0,0,900,50,50,0,0,0,3.846153846,30,95.2289
2014,1,0,0,0,0,0,500,5,500,1,20,0,0,0,0,5.7658605,0,0,4.5881894,0,0,0,0,0,0,0,0,0,0,0,0,0,89.6459502,0,0,0,500,50,50,0,0,0,3.846153846,30,26.0482
2014,1,0,0,0,0,0,500,5,500,1,20,0,0,0,0,5.7658605,0,0,4.5881894,0,0,0,0,0,0,0,0,0,0,0,0,0,89.6459502,0,0,0,600,50,50,0,0,0,3.846153846,30,58.5783
2014,1,0,0,0,0,0,500,5,500,1,20,0,0,0,0,5.7658605,0,0,4.5881894,0,0,0,0,0,0,0,0,0,0,0,0,0,89.6459502,0,0,0,700,50,50,0,0,0,3.846153846,30,90.0241
2014,1,0,0,0,0,0,500,5,500,1,20,0,0,0,0,5.7658605,0,0,4.5881894,0,0,0,0,0,0,0,0,0,0,0,0,0,89.6459502,0,0,0,800,50,50,0,0,0,3.846153846,30,95.8795
2014,1,0,0,0,0,0,500,5,500,1,20,0,0,0,0,5.7658605,0,0,4.5881894,0,0,0,0,0,0,0,0,0,0,0,0,0,89.6459502,0,0,0,900,50,50,0,0,0,3.846153846,30,96.9639
2014,1,0,0,0,0,0,500,5,500,1,20,0,0,0,0,1.9987849,0,0,4.7716055,0,0,0,0,0,0,0,0,0,0,0,0,0,93.2296096,0,0,0,500,16.66666667,83.33333333,0,0,0,3.846153846,30,4.08163
2014,1,0,0,0,0,0,500,5,500,1,20,0,0,0,0,1.9987849,0,0,4.7716055,0,0,0,0,0,0,0,0,0,0,0,0,0,93.2296096,0,0,0,600,16.66666667,83.33333333,0,0,0,3.846153846,30,52.8757
2014,1,0,0,0,0,0,500,5,500,1,20,0,0,0,0,1.9987849,0,0,4.7716055,0,0,0,0,0,0,0,0,0,0,0,0,0,93.2296096,0,0,0,700,16.66666667,83.33333333,0,0,0,3.846153846,30,61.9666
2014,1,0,0,0,0,0,500,5,500,1,20,0,0,0,0,1.9987849,0,0,4.7716055,0,0,0,0,0,0,0,0,0,0,0,0,0,93.2296096,0,0,0,800,16.66666667,83.33333333,0,0,0,3.846153846,30,60.1113
2014,1,0,0,0,0,0,500,5,500,1,20,0,0,0,0,1.9987849,0,0,4.7716055,0,0,0,0,0,0,0,0,0,0,0,0,0,93.2296096,0,0,0,900,16.66666667,83.33333333,0,0,0,3.846153846,30,56.7718
2014,1,0,0,0,0,0,500,5,500,1,20,0,0,0,0,1.9987849,0,0,4.7716055,0,0,0,0,0,0,0,0,0,0,0,0,0,93.2296096,0,0,0,500,33.33333333,66.66666667,0,0,0,3.846153846,30,17.8108
2014,1,0,0,0,0,0,500,5,500,1,20,0,0,0,0,1.9987849,0,0,4.7716055,0,0,0,0,0,0,0,0,0,0,0,0,0,93.2296096,0,0,0,600,33.33333333,66.66666667,0,0,0,3.846153846,30,62.8942
2014,1,0,0,0,0,0,500,5,500,1,20,0,0,0,0,1.9987849,0,0,4.7716055,0,0,0,0,0,0,0,0,0,0,0,0,0,93.2296096,0,0,0,700,33.33333333,66.66666667,0,0,0,3.846153846,30,87.013
2014,1,0,0,0,0,0,500,5,500,1,20,0,0,0,0,1.9987849,0,0,4.7716055,0,0,0,0,0,0,0,0,0,0,0,0,0,93.2296096,0,0,0,800,33.33333333,66.66666667,0,0,0,3.846153846,30,82.5603
2014,1,0,0,0,0,0,500,5,500,1,20,0,0,0,0,1.9987849,0,0,4.7716055,0,0,0,0,0,0,0,0,0,0,0,0,0,93.2296096,0,0,0,900,33.33333333,66.66666667,0,0,0,3.846153846,30,86.8275
2014,1,0,0,0,0,0,500,5,500,1,20,0,0,0,0,1.9987849,0,0,4.7716055,0,0,0,0,0,0,0,0,0,0,0,0,0,93.2296096,0,0,0,500,66.66666667,33.33333333,0,0,0,3.846153846,30,20.4082
2014,1,0,0,0,0,0,500,5,500,1,20,0,0,0,0,1.9987849,0,0,4.7716055,0,0,0,0,0,0,0,0,0,0,0,0,0,93.2296096,0,0,0,600,66.66666667,33.33333333,0,0,0,3.846153846,30,63.6364
2014,1,0,0,0,0,0,500,5,500,1,20,0,0,0,0,1.9987849,0,0,4.7716055,0,0,0,0,0,0,0,0,0,0,0,0,0,93.2296096,0,0,0,700,66.66666667,33.33333333,0,0,0,3.846153846,30,83.1169
2014,1,0,0,0,0,0,500,5,500,1,20,0,0,0,0,1.9987849,0,0,4.7716055,0,0,0,0,0,0,0,0,0,0,0,0,0,93.2296096,0,0,0,800,66.66666667,33.33333333,0,0,0,3.846153846,30,66.4193
2014,1,0,0,0,0,0,500,5,500,1,20,0,0,0,0,1.9987849,0,0,4.7716055,0,0,0,0,0,0,0,0,0,0,0,0,0,93.2296096,0,0,0,900,66.66666667,33.33333333,0,0,0,3.846153846,30,65.3061
2014,1,0,0,0,0,0,500,5,500,1,20,0,0,0,0,1.9987849,0,0,4.7716055,0,0,0,0,0,0,0,0,0,0,0,0,0,93.2296096,0,0,0,500,83.33333333,16.66666667,0,0,0,3.846153846,30,24.6753
2014,1,0,0,0,0,0,500,5,500,1,20,0,0,0,0,1.9987849,0,0,4.7716055,0,0,0,0,0,0,0,0,0,0,0,0,0,93.2296096,0,0,0,600,83.33333333,16.66666667,0,0,0,3.846153846,30,59.7403
2014,1,0,0,0,0,0,500,5,500,1,20,0,0,0,0,1.9987849,0,0,4.7716055,0,0,0,0,0,0,0,0,0,0,0,0,0,93.2296096,0,0,0,700,83.33333333,16.66666667,0,0,0,3.846153846,30,77.3655
2014,1,0,0,0,0,0,500,5,500,1,20,0,0,0,0,1.9987849,0,0,4.7716055,0,0,0,0,0,0,0,0,0,0,0,0,0,93.2296096,0,0,0,800,83.33333333,16.66666667,0,0,0,3.846153846,30,34.1373
2014,1,0,0,0,0,0,500,5,500,1,20,0,0,0,0,1.9987849,0,0,4.7716055,0,0,0,0,0,0,0,0,0,0,0,0,0,93.2296096,0,0,0,900,83.33333333,16.66666667,0,0,0,3.846153846,30,35.2505
2014,0,1,0,0,0,0,500,4,500,2,100,0,0,0,0,0,0,0,7.9916729,0,0,0,0,0,0,0,0,0,0,0,0,92.0083271,0,0,0,0,500,47.22222222,47.22222222,0,5.555555556,0,16.66666667,30,18.6207
2014,0,1,0,0,0,0,500,4,500,2,100,0,0,0,0,0,0,0,7.9916729,0,0,0,0,0,0,0,0,0,0,0,0,92.0083271,0,0,0,0,600,47.22222222,47.22222222,0,5.555555556,0,16.66666667,30,54.8276
2014,0,1,0,0,0,0,500,4,500,2,100,0,0,0,0,0,0,0,7.9916729,0,0,0,0,0,0,0,0,0,0,0,0,92.0083271,0,0,0,0,700,47.22222222,47.22222222,0,5.555555556,0,16.66666667,30,80.5667
2014,0,1,0,0,0,0,500,4,500,2,100,0,0,0,0,0,0,0,7.9916729,0,0,0,0,0,0,0,0,0,0,0,0,92.0083271,0,0,0,0,800,47.22222222,47.22222222,0,5.555555556,0,16.66666667,30,93.2987
2014,0,1,0,0,0,0,500,4,500,2,100,0,0,0,0,0,0,0,9.4996014,0,0,0,0,0,0,0,0,0,0,0,90.5003986,0,0,0,0,0,500,47.22222222,47.22222222,0,5.555555556,0,16.66666667,30,22.7586
2014,0,1,0,0,0,0,500,4,500,2,100,0,0,0,0,0,0,0,9.4996014,0,0,0,0,0,0,0,0,0,0,0,90.5003986,0,0,0,0,0,600,47.22222222,47.22222222,0,5.555555556,0,16.66666667,30,62.7586
2014,0,1,0,0,0,0,500,4,500,2,100,0,0,0,0,0,0,0,9.4996014,0,0,0,0,0,0,0,0,0,0,0,90.5003986,0,0,0,0,0,700,47.22222222,47.22222222,0,5.555555556,0,16.66666667,30,85.3045
2014,0,1,0,0,0,0,500,4,500,2,100,0,0,0,0,0,0,0,9.4996014,0,0,0,0,0,0,0,0,0,0,0,90.5003986,0,0,0,0,0,800,47.22222222,47.22222222,0,5.555555556,0,16.66666667,30,93.6821
2014,0,1,0,0,0,0,500,4,500,2,100,0,0,0,0,87.2126914,0,0,12.7873086,0,0,0,0,0,0,0,0,0,0,0,0,0,0,0,0,0,500,47.22222222,47.22222222,0,5.555555556,0,16.66666667,30,15.8621
2014,0,1,0,0,0,0,500,4,500,2,100,0,0,0,0,87.2126914,0,0,12.7873086,0,0,0,0,0,0,0,0,0,0,0,0,0,0,0,0,0,600,47.22222222,47.22222222,0,5.555555556,0,16.66666667,30,41.0345
2014,0,1,0,0,0,0,500,4,500,2,100,0,0,0,0,87.2126914,0,0,12.7873086,0,0,0,0,0,0,0,0,0,0,0,0,0,0,0,0,0,700,47.22222222,47.22222222,0,5.555555556,0,16.66666667,30,80.9227
2014,0,1,0,0,0,0,500,4,500,2,100,0,0,0,0,87.2126914,0,0,12.7873086,0,0,0,0,0,0,0,0,0,0,0,0,0,0,0,0,0,800,47.22222222,47.22222222,0,5.555555556,0,16.66666667,30,90.1219
2014,0,1,0,0,0,0,500,4,500,2,100,0,0,0,0,0,0,0,7.9916729,0,0,0,0,0,0,0,0,0,0,0,0,92.0083271,0,0,0,0,700,47.22222222,47.22222222,0,5.555555556,0,16.66666667,360,78.6
2014,0,1,0,0,0,0,500,4,500,2,100,0,0,0,0,0,0,0,9.4996014,0,0,0,0,0,0,0,0,0,0,0,90.5003986,0,0,0,0,0,700,47.22222222,47.22222222,0,5.555555556,0,16.66666667,360,83.2
2014,0,1,0,0,0,0,500,4,500,2,100,0,0,0,0,87.2126914,0,0,12.7873086,0,0,0,0,0,0,0,0,0,0,0,0,0,0,0,0,0,700,47.22222222,47.22222222,0,5.555555556,0,16.66666667,360,78.2
2009,0,1,0,0,0,0,750,4,700,1,100,0,0,0,0,2.9200327,0,0,3.4251308,0,0,0,0,0,0,0,0,0,0,0,0,93.6548365,0,0,0,0,500,12.5,12.5,0,75,0,0.2,60,7.03088
2009,0,1,0,0,0,0,750,4,700,1,100,0,0,0,0,2.9200327,0,0,3.4251308,0,0,0,0,0,0,0,0,0,0,0,0,93.6548365,0,0,0,0,550,12.5,12.5,0,75,0,0.2,60,16.7221
2009,0,1,0,0,0,0,750,4,700,1,100,0,0,0,0,2.9200327,0,0,3.4251308,0,0,0,0,0,0,0,0,0,0,0,0,93.6548365,0,0,0,0,600,12.5,12.5,0,75,0,0.2,60,29.8337
2009,0,1,0,0,0,0,750,4,700,1,100,0,0,0,0,2.9200327,0,0,3.4251308,0,0,0,0,0,0,0,0,0,0,0,0,93.6548365,0,0,0,0,650,12.5,12.5,0,75,0,0.2,60,45.0356
2009,0,1,0,0,0,0,750,4,700,1,100,0,0,0,0,2.9200327,0,0,3.4251308,0,0,0,0,0,0,0,0,0,0,0,0,93.6548365,0,0,0,0,700,12.5,12.5,0,75,0,0.2,60,60.0475
2009,0,1,0,0,0,0,750,4,700,1,100,0,0,0,0,0.5786424,0,0,3.393671,0,0,0,0,0,0,0,0,0,0,0,3.2330681,92.7946185,0,0,0,0,500,12.5,12.5,0,75,0,0.2,60,12.9216
2009,0,1,0,0,0,0,750,4,700,1,100,0,0,0,0,0.5786424,0,0,3.393671,0,0,0,0,0,0,0,0,0,0,0,3.2330681,92.7946185,0,0,0,0,550,12.5,12.5,0,75,0,0.2,60,23.943
2009,0,1,0,0,0,0,750,4,700,1,100,0,0,0,0,0.5786424,0,0,3.393671,0,0,0,0,0,0,0,0,0,0,0,3.2330681,92.7946185,0,0,0,0,600,12.5,12.5,0,75,0,0.2,60,40.095
2009,0,1,0,0,0,0,750,4,700,1,100,0,0,0,0,0.5786424,0,0,3.393671,0,0,0,0,0,0,0,0,0,0,0,3.2330681,92.7946185,0,0,0,0,650,12.5,12.5,0,75,0,0.2,60,56.057
2009,0,1,0,0,0,0,750,4,700,1,100,0,0,0,0,0.5786424,0,0,3.393671,0,0,0,0,0,0,0,0,0,0,0,3.2330681,92.7946185,0,0,0,0,700,12.5,12.5,0,75,0,0.2,60,72.399
2009,0,1,0,0,0,0,750,4,700,1,100,0,0,0,0,2.3306249,0,0,3.4172113,0,0,0,0,0,0,0,0,0,0,0,0.8138736,93.4382903,0,0,0,0,500,12.5,12.5,0,75,0,0.2,60,17.8622
2009,0,1,0,0,0,0,750,4,700,1,100,0,0,0,0,2.3306249,0,0,3.4172113,0,0,0,0,0,0,0,0,0,0,0,0.8138736,93.4382903,0,0,0,0,550,12.5,12.5,0,75,0,0.2,60,30.7838
2009,0,1,0,0,0,0,750,4,700,1,100,0,0,0,0,2.3306249,0,0,3.4172113,0,0,0,0,0,0,0,0,0,0,0,0.8138736,93.4382903,0,0,0,0,600,12.5,12.5,0,75,0,0.2,60,46.9359
2009,0,1,0,0,0,0,750,4,700,1,100,0,0,0,0,2.3306249,0,0,3.4172113,0,0,0,0,0,0,0,0,0,0,0,0.8138736,93.4382903,0,0,0,0,650,12.5,12.5,0,75,0,0.2,60,63.0879
2009,0,1,0,0,0,0,750,4,700,1,100,0,0,0,0,2.3306249,0,0,3.4172113,0,0,0,0,0,0,0,0,0,0,0,0.8138736,93.4382903,0,0,0,0,700,12.5,12.5,0,75,0,0.2,60,79.0499
2009,0,1,0,0,0,0,750,4,700,1,100,0,0,0,0,1.451606,0,0,3.4054005,0,0,0,0,0,0,0,0,0,0,0,2.0276515,93.115342,0,0,0,0,500,12.5,12.5,0,75,0,0.2,60,9.88124
2009,0,1,0,0,0,0,750,4,700,1,100,0,0,0,0,1.451606,0,0,3.4054005,0,0,0,0,0,0,0,0,0,0,0,2.0276515,93.115342,0,0,0,0,550,12.5,12.5,0,75,0,0.2,60,21.8527
2009,0,1,0,0,0,0,750,4,700,1,100,0,0,0,0,1.451606,0,0,3.4054005,0,0,0,0,0,0,0,0,0,0,0,2.0276515,93.115342,0,0,0,0,600,12.5,12.5,0,75,0,0.2,60,37.8147
2009,0,1,0,0,0,0,750,4,700,1,100,0,0,0,0,1.451606,0,0,3.4054005,0,0,0,0,0,0,0,0,0,0,0,2.0276515,93.115342,0,0,0,0,650,12.5,12.5,0,75,0,0.2,60,54.5368
2009,0,1,0,0,0,0,750,4,700,1,100,0,0,0,0,1.451606,0,0,3.4054005,0,0,0,0,0,0,0,0,0,0,0,2.0276515,93.115342,0,0,0,0,700,12.5,12.5,0,75,0,0.2,60,67.0784
2009,0,1,0,0,0,0,750,4,700,1,100,0,0,0,0,0,0,0,3.3858962,0,0,0,0,0,0,0,0,0,0,0,4.0320764,92.5820274,0,0,0,0,500,12.5,12.5,0,75,0,0.2,60,8.93112
2009,0,1,0,0,0,0,750,4,700,1,100,0,0,0,0,0,0,0,3.3858962,0,0,0,0,0,0,0,0,0,0,0,4.0320764,92.5820274,0,0,0,0,550,12.5,12.5,0,75,0,0.2,60,17.1021
2009,0,1,0,0,0,0,750,4,700,1,100,0,0,0,0,0,0,0,3.3858962,0,0,0,0,0,0,0,0,0,0,0,4.0320764,92.5820274,0,0,0,0,600,12.5,12.5,0,75,0,0.2,60,28.8836
2009,0,1,0,0,0,0,750,4,700,1,100,0,0,0,0,0,0,0,3.3858962,0,0,0,0,0,0,0,0,0,0,0,4.0320764,92.5820274,0,0,0,0,650,12.5,12.5,0,75,0,0.2,60,43.1354
2009,0,1,0,0,0,0,750,4,700,1,100,0,0,0,0,0,0,0,3.3858962,0,0,0,0,0,0,0,0,0,0,0,4.0320764,92.5820274,0,0,0,0,700,12.5,12.5,0,75,0,0.2,60,58.1473
2009,0,1,0,0,0,0,750,4,700,1,100,0,0,0,0,0,0,0,3.3576695,0,0,0,0,0,0,0,0,0,0,0,0,96.6423305,0,0,0,0,500,12.5,12.5,0,75,0,0.2,60,4.94062
2009,0,1,0,0,0,0,750,4,700,1,100,0,0,0,0,0,0,0,3.3576695,0,0,0,0,0,0,0,0,0,0,0,0,96.6423305,0,0,0,0,550,12.5,12.5,0,75,0,0.2,60,9.88124
2009,0,1,0,0,0,0,750,4,700,1,100,0,0,0,0,0,0,0,3.3576695,0,0,0,0,0,0,0,0,0,0,0,0,96.6423305,0,0,0,0,600,12.5,12.5,0,75,0,0.2,60,19.9525
2009,0,1,0,0,0,0,750,4,700,1,100,0,0,0,0,0,0,0,3.3576695,0,0,0,0,0,0,0,0,0,0,0,0,96.6423305,0,0,0,0,650,12.5,12.5,0,75,0,0.2,60,30.0238
2009,0,1,0,0,0,0,750,4,700,1,100,0,0,0,0,0,0,0,3.3576695,0,0,0,0,0,0,0,0,0,0,0,0,96.6423305,0,0,0,0,700,12.5,12.5,0,75,0,0.2,60,44.0855
2012,0,1,0,0,0,0,600,4,650,4,100,0,0,46.8427564,0,0,0,0,6.3070669,0,0,0,0,0,0,0,0,0,0,0,0,46.8501767,0,0,0,0,550,50,50,0,0,0,3.333333333,30,22.4703
2012,0,1,0,0,0,0,600,4,650,4,100,0,0,46.8427564,0,0,0,0,6.3070669,0,0,0,0,0,0,0,0,0,0,0,0,46.8501767,0,0,0,0,600,50,50,0,0,0,3.333333333,30,37.5683
2012,0,1,0,0,0,0,600,4,650,4,100,0,0,46.8427564,0,0,0,0,6.3070669,0,0,0,0,0,0,0,0,0,0,0,0,46.8501767,0,0,0,0,650,50,50,0,0,0,3.333333333,30,51.2549
2012,0,1,0,0,0,0,600,4,650,4,100,0,0,46.8427564,0,0,0,0,6.3070669,0,0,0,0,0,0,0,0,0,0,0,0,46.8501767,0,0,0,0,700,50,50,0,0,0,3.333333333,30,68.1176
2012,0,1,0,0,0,0,600,4,650,4,100,0,0,59.461858,0,0,0,0,5.8532462,0,0,0,0,0,0,0,0,0,0,0,0,34.6848959,0,0,0,0,550,50,50,0,0,0,3.333333333,30,23.2941
2012,0,1,0,0,0,0,600,4,650,4,100,0,0,59.461858,0,0,0,0,5.8532462,0,0,0,0,0,0,0,0,0,0,0,0,34.6848959,0,0,0,0,600,50,50,0,0,0,3.333333333,30,37.3333
2012,0,1,0,0,0,0,600,4,650,4,100,0,0,59.461858,0,0,0,0,5.8532462,0,0,0,0,0,0,0,0,0,0,0,0,34.6848959,0,0,0,0,650,50,50,0,0,0,3.333333333,30,52.7843
2012,0,1,0,0,0,0,600,4,650,4,100,0,0,59.461858,0,0,0,0,5.8532462,0,0,0,0,0,0,0,0,0,0,0,0,34.6848959,0,0,0,0,700,50,50,0,0,0,3.333333333,30,67.2941
2012,0,1,0,0,0,0,600,4,650,4,100,0,0,31.0434817,0,0,0,0,6.8752562,0,0,0,0,0,0,0,0,0,0,0,0,62.0812621,0,0,0,0,550,50,50,0,0,0,3.333333333,30,22
2012,0,1,0,0,0,0,600,4,650,4,100,0,0,31.0434817,0,0,0,0,6.8752562,0,0,0,0,0,0,0,0,0,0,0,0,62.0812621,0,0,0,0,600,50,50,0,0,0,3.333333333,30,38.7451
2012,0,1,0,0,0,0,600,4,650,4,100,0,0,31.0434817,0,0,0,0,6.8752562,0,0,0,0,0,0,0,0,0,0,0,0,62.0812621,0,0,0,0,650,50,50,0,0,0,3.333333333,30,53.0199
2012,0,1,0,0,0,0,600,4,650,4,100,0,0,31.0434817,0,0,0,0,6.8752562,0,0,0,0,0,0,0,0,0,0,0,0,62.0812621,0,0,0,0,700,50,50,0,0,0,3.333333333,30,74.1176
2012,0,1,0,0,0,0,600,4,650,4,100,0,0,13.2165644,0,0,0,0,7.5163656,0,0,0,0,0,0,0,0,0,0,0,0,79.2670701,0,0,0,0,550,50,50,0,0,0,3.333333333,30,22.9412
2012,0,1,0,0,0,0,600,4,650,4,100,0,0,13.2165644,0,0,0,0,7.5163656,0,0,0,0,0,0,0,0,0,0,0,0,79.2670701,0,0,0,0,600,50,50,0,0,0,3.333333333,30,35.3333
2012,0,1,0,0,0,0,600,4,650,4,100,0,0,13.2165644,0,0,0,0,7.5163656,0,0,0,0,0,0,0,0,0,0,0,0,79.2670701,0,0,0,0,650,50,50,0,0,0,3.333333333,30,54.1961
2012,0,1,0,0,0,0,600,4,650,4,100,0,0,13.2165644,0,0,0,0,7.5163656,0,0,0,0,0,0,0,0,0,0,0,0,79.2670701,0,0,0,0,700,50,50,0,0,0,3.333333333,30,72.7059
2012,0,1,0,0,0,0,600,4,650,4,100,0,0,59.461858,0,0,0,0,5.8532462,0,0,0,0,0,0,0,0,0,0,0,0,34.6848959,0,0,0,0,700,50,50,0,0,0,3.333333333,0.442478,64.2857
2012,0,1,0,0,0,0,600,4,650,4,100,0,0,59.461858,0,0,0,0,5.8532462,0,0,0,0,0,0,0,0,0,0,0,0,34.6848959,0,0,0,0,700,50,50,0,0,0,3.333333333,15,63.1533
