Repository: TaniikeLaboratory/Catalyst-Phylogenetic-Tree

File: input/OCM.csv (part 8 of 23)
year,Preparation,"p(CH4), bar","p(O2), bar",p(CH4)/p(O2),"p total, bar","Contact time, s",O2 conversion,CH4 conversion,COx selectivity,C2H6 selectivity,C2H4 selectivity,C2 selectivity,C2 yield,Ag,Al,Au,B,Ba,Be,Bi,C,Ca,Cd,Ce,Co,Cr,Cs,Cu,Dy,Er,Eu,Fe,Ga,Gd,Ge,Ho,In,Ir,K,La,Li,Lu,Mg,Mn,Mo,Na,Nb,Nd,Ni,P,Pb,Pd,Pr,Pt,Rb,Re,Rh,Ru,Sb,Sc,Si,Sm,Sn,Sr,Ta,Tb,Te,Th,Ti,Tl,Tm,V,W,Y,Yb,Zn,Zr,Temperature_C
2010,Impregnation,0.833333333,0.166666667,5,1,0.13,,19,,33,33,66,12.54,0,0,0,0,0,0,0,0,0,0,1.751089102,0,0,0,0,0,0,0,0,0,0,0,0,0,0,0,0,0,0,0,0,0,1.044483465,0,0,0,0,0,0,0,0,0,0,0,0,0,0,97.20442743,0,0,0,0,0,0,0,0,0,0,0,0,0,0,0,0,800
1999,Impregnation,0.5,0.209999993,2.380951881,1.013000011,1.5,93,21.5,,36.79999924,21.5,58.29999924,12.53449984,0,0,0,0,0,0,0,0,0,0,0,0,0,0,0,0,0,0,0,0,0,0,0,0,0,0,0,0,0,97,0,0,3,0,0,0,0,0,0,0,0,0,0,0,0,0,0,0,0,0,0,0,0,0,0,0,0,0,0,0,0,0,0,0,899.85
2014,Impregnation,0.8,0.2,4,1,1.5,,21.54705,,,,58.16587,12.53302909,0,0,0,0,0,0,0,0,0,0,0,0,0,0,0,0,0,0,0,0,0,0,0,0,0,0,0,15.05524373,0,80.37464517,0,0,0,0,0,0,0,0,0,0,0,0,0,0,0,0,0,0,0,0,0,0,4.570111105,0,0,0,0,0,0,0,0,0,0,0,800
2018,Precipitation,0.45,0.12,4,1,0.024,92.9,21.6,,41.42857143,16.57142857,58,12.528,0,0,0,0,0,0,0,0,0,0,0,0,0,0,0,0,0,0,0,0,0,0,0,0,0,0,0,0,0,0,0,0,0,0,0,0,0,0,0,0,0,0,0,0,0,0,0,0,0,0,66.66666667,0,0,0,0,33.33333333,0,0,0,0,0,0,0,0,900
2019,Sol-gel,0.4,0.1,4,1,0.030786992,,25.08685,,,,49.89011,12.51585706,0,0,0,0,0,0,0,0,0,0,56.81818182,0,0,0,0,0,0,0,0,0,0,0,0,0,0,0,43.18181818,0,0,0,0,0,0,0,0,0,0,0,0,0,0,0,0,0,0,0,0,0,0,0,0,0,0,0,0,0,0,0,0,0,0,0,0,0,650
2015,Impregnation,0.75,0.25,3,1,0.04779945,,31.47541,,,,39.75662271,12.51356,0,0,0,0,0,0,0,0,0,0,0,0,0,0,0,0,0,0,0,0,0,0,0,0,0,30.48628721,69.51371279,0,0,0,0,0,0,0,0,0,0,0,0,0,0,0,0,0,0,0,0,0,0,0,0,0,0,0,0,0,0,0,0,0,0,0,0,0,800
2016,Impregnation,0.8,0.2,4,1,1.5,,21.57609,,,,57.92531,12.49801702,0,0,0,0,0,0,0,0,0,0,0,0,0,0,0,0,0,0,0,0,0,0,0,0,0,0,0,15.05524373,0,80.37464517,0,0,0,0,0,0,0,0,0,0,0,0,0,0,0,0,0,0,0,0,0,0,4.570111105,0,0,0,0,0,0,0,0,0,0,0,800
2018,Pechini method,,,1.5,1,0.012276786,,43.34086,,18.51528,10.30568,28.82096,12.49125192,0,0,0,0,50,0,0,0,0,0,20,0,0,0,0,0,0,0,0,0,20,0,0,0,0,0,0,0,0,0,0,0,0,0,0,0,0,0,0,0,0,0,0,0,0,0,0,0,0,0,0,0,0,0,0,0,0,0,0,0,0,0,0,10,749.85
1986,Impregnation,0.519999981,0.057999998,8.965517044,1.013000011,0.14,80,16,,,,78,12.48,0,0,0,0,0,0,0,0,98.69999695,0,0,0,0,0,0,0,0,0,0,0,0,0,0,0,0,0,0,0,0,0,0,0,1.299999952,0,0,0,0,0,0,0,0,0,0,0,0,0,0,0,0,0,0,0,0,0,0,0,0,0,0,0,0,0,0,0,739.85
1988,n.a.,0.690999985,0.103,6.70873785,1.013000011,0.11,,16,,,,78,12.48,0,0,0,0,0,0,0,0,0,0,0,0,0,0,0,0,0,0,0,0,0,0,0,0,0,0,0,0,0,92.30000305,0,0,0,0,0,0,0,7.699999809,0,0,0,0,0,0,0,0,0,0,0,0,0,0,0,0,0,0,0,0,0,0,0,0,0,0,799.85
1988,Impregnation,0.460000008,0.045000002,10.22222233,1.013000011,0.012,70,16,,,,78,12.48,0,0,0,0,0,0,0,0,0,0,0,0,0,0,0,0,0,0,0,0,0,0,0,0,0,0,98.19999695,0,0,0,0,0,0,0,0,0,0,0,0,0,0,0,0,0,0,0,0,0,0,0,1.799999952,0,0,0,0,0,0,0,0,0,0,0,0,0,749.85
2015,SGS,0.642857143,0.357142857,1.8,1,0.023986799,77,32,57,32,7,39,12.48,0,0,0,0,0,0,0,0,0,0,0,0,0,0,0,0,0,0,0,0,0,0,0,0,0,0,0,2.080299563,0,0,2.225920533,0,0,0,0,0,0,0,0,0,0,0,0,0,0,0,0,94.65363012,0,0,0,0,0,0,0,0,0,0,0,1.040149782,0,0,0,0,860
1990,Precipitation,0.133000001,0.066500001,2,1.013000011,0.8,74.80000305,36.79999924,,8.399999619,25.5,33.89999962,12.4751996,0,0,0,0,0,0,0,0,0,0,0,0,0,0,0,0,0,0,0,0,0,0,0,0,0,0,0,0,0,0,0,0,50,0,50,0,0,0,0,0,0,0,0,0,0,0,0,0,0,0,0,0,0,0,0,0,0,0,0,0,0,0,0,0,699.85
2014,Impregnation,0.4,0.2,2,1,0.8,,37,66.3,,,33.7,12.469,0,0,0,0,0,0,0,0,0,0,0,0,0,0,0,0,0,0,0,0,0,0,0,0,0,0,0,5.540402,0,94.4596,0,0,0,0,0,0,0,0,0,0,0,0,0,0,0,0,0,0,0,0,0,0,0,0,0,0,0,0,0,0,0,0,0,0,699.85
1988,Impregnation,0.216000006,0.108000003,2,1.013000011,2.4,,14.19999981,,,,87.80000305,12.46760027,0,0,0,0,0,0,0,0,0,0,2,0,0,0,0,0,0,0,0,0,0,0,0,0,0,0,0,4,0,0,0,0,0,0,0,0,0,0,0,0,0,0,0,0,0,0,0,0,0,0,94,0,0,0,0,0,0,0,0,0,0,0,0,0,699.85
2016,Impregnation,0.8,0.2,4,1,1.5,,21.97624,,,,56.71518,12.46386407,0,0,0,0,0,0,0,0,0,0,4.843243593,0,0,0,0,0,0,0,0,0,0,0,0,0,0,0,0,15.01215371,0,80.1446027,0,0,0,0,0,0,0,0,0,0,0,0,0,0,0,0,0,0,0,0,0,0,0,0,0,0,0,0,0,0,0,0,0,0,800
1985,Impregnation,0.300000012,0.050000001,6,1.013000011,0.1,100,20.60000038,,30.10000038,30.29999924,60.39999962,12.44240015,0,0,0,0,0,0,0,0,0,0,0,0,0,0,0,0,0,0,0,0,0,0,0,0,0,10,90,0,0,0,0,0,0,0,0,0,0,0,0,0,0,0,0,0,0,0,0,0,0,0,0,0,0,0,0,0,0,0,0,0,0,0,0,0,799.85
1985,Impregnation,0.300000012,0.050000001,6,1.013000011,0.1,100,20.70000076,,28,32.09999847,60.09999847,12.44070014,0,0,0,0,0,0,0,0,0,0,0,0,0,0,0,0,0,0,0,0,0,0,0,0,0,0,90,0,0,10,0,0,0,0,0,0,0,0,0,0,0,0,0,0,0,0,0,0,0,0,0,0,0,0,0,0,0,0,0,0,0,0,0,0,749.85
2019,Pechini method,0.6,0.2,3,1,0.36,100,30.9,59.8,25.3,14.9,40.2,12.4218,0,0,0,0,0,0,0,0,0,0,0,0,0,0,0,0,0,0,0,0,0,0,0,0,0,0,0,0,0,0,0,0,0,0,0,0,0,10,0,0,0,0,0,0,0,0,0,0,0,0,40,0,0,0,0,50,0,0,0,0,0,0,0,0,800
1987,n.a.,0.505999982,0.107000001,4.728971958,1.013000011,0.225,,23,,,,54,12.42,0,0,0,0,0,0,0,0,0,0,0,0,0,0,0,0,0,0,0,0,0,0,0,0,0,0,0,24.79999924,0,75.19999695,0,0,0,0,0,0,0,0,0,0,0,0,0,0,0,0,0,0,0,0,0,0,0,0,0,0,0,0,0,0,0,0,0,0,802.85
1987,Precipitation,0.5,0.104999997,4.761905193,1.013000011,0.22,100,23,,,,54,12.42,0,75.30000305,0,0,0,0,0,0,0,0,0,0,0,0,0,0,0,0,0,0,0,0,0,0,0,0,0,24.70000076,0,0,0,0,0,0,0,0,0,0,0,0,0,0,0,0,0,0,0,0,0,0,0,0,0,0,0,0,0,0,0,0,0,0,0,0,802.85
2010,Impregnation,0.5,0.105,4.761904762,1,0.13,,23,,34.71428571,19.28571429,54,12.42,0,0,0,0,0,0,0,0,0,0,1.751089102,0,0,0,0,0,0,0,0,0,0,0,0,0,0,0,0,0,0,0,0,0,1.044483465,0,0,0,0,0,0,0,0,0,0,0,0,0,0,97.20442743,0,0,0,0,0,0,0,0,0,0,0,0,0,0,0,0,800
2010,Physical mixing,0.888888889,0.111111111,8,1,0.020084085,,17.8,,30.97777778,38.72222222,69.7,12.4066,0,0,0,0,0,0,0,0,95.23809524,0,0,0,0,0,0,0,0,0,0,0,0,0,0,0,0,0,4.761904762,0,0,0,0,0,0,0,0,0,0,0,0,0,0,0,0,0,0,0,0,0,0,0,0,0,0,0,0,0,0,0,0,0,0,0,0,0,850
1990,n.a.,0.400000006,0.100000001,4,1,0.0065,,20,,30,32,62,12.4,0,0,0,0,0,0,0,0,50,0,0,0,0,0,0,0,0,0,0,0,0,0,0,0,0,0,0,0,0,0,0,0,0,0,0,0,0,0,0,0,0,0,0,0,0,0,0,0,0,0,0,0,0,0,0,0,0,0,0,0,0,0,0,50,699.85
1991,n.a.,0.200000003,0.039999999,5,1.013000011,1.2,90,20,37,25,37,62,12.4,0,0,0,0,0,0,16.70000076,0,0,0,0,0,0,0,0,0,0,0,0,0,0,0,0,0,0,0,0,0,0,83.30000305,0,0,0,0,0,0,0,0,0,0,0,0,0,0,0,0,0,0,0,0,0,0,0,0,0,0,0,0,0,0,0,0,0,0,799.85
1999,Impregnation,0.5,0.209999993,2.380951881,1.013000011,1.5,,22.5,,47.90000153,7.199999809,55.10000134,12.3975003,0,0,0,0,0,0,0,0,0,0,0,0,0,0,0,0,0,0,0,0,0,0,0,0,0,0,0,10,0,90,0,0,0,0,0,0,0,0,0,0,0,0,0,0,0,0,0,0,0,0,0,0,0,0,0,0,0,0,0,0,0,0,0,0,899.85
2018,Sol-gel,0.666666667,0.166666667,4,1,0.36,,24.5,,28.3,22.3,50.6,12.397,0,50,0,0,0,0,0,0,0,0,0,0,0,0,0,0,0,0,0,0,0,0,0,0,0,0,50,0,0,0,0,0,0,0,0,0,0,0,0,0,0,0,0,0,0,0,0,0,0,0,0,0,0,0,0,0,0,0,0,0,0,0,0,0,750
2019,Sol-gel,0.4,0.1,4,1,0.03399626,,24.48405,,25.95628,24.67663,50.63291,12.396987,0,0,0,0,0,0,0,0,0,0,0,0,0,0,0,0,0,0,0,0,0,0,0,0,0,0,50,0,0,0,0,0,0,0,0,0,0,0,0,0,0,0,0,0,0,0,0,0,0,0,0,0,0,0,0,0,0,0,0,0,0,0,0,50,800
1998,Therm.decomp.,0.800000012,0.200000003,4,1.013000011,0.035,,24.29999924,,,,51,12.39299961,0,0,0,0,0,0,0,0,0,0,0,0,0,0,0,0,0,0,0,0,0,0,0,0,0,0,0,0,0,0,0,0,0,0,0,0,0,0,0,0,0,0,0,0,0,0,0,0,100,0,0,0,0,0,0,0,0,0,0,0,0,0,0,0,799.85
2019,Impregnation,0.4,0.1,4,1.2,0.1338,57.7,17.6,,,,70.4,12.3904,0,0,0,0,0,0,0,0,0,0,0,0,0,0,0,0,0,0,0,0,0,0,0,0,0,0,0,0,0,0,2.225308464,0,2.080499064,0,0,0,0,0,0,0,0,0,0,0,0,0,0,94.65394294,0,0,0,0,0,0,0,0,0,0,0,1.040249532,0,0,0,0,770
1985,Impregnation,0.300000012,0.050000001,6,1.013000011,0.1,100,19.60000038,,28,35.20000076,63.20000076,12.38720039,0,0,0,0,0,0,0,0,0,0,0,0,0,0,0,0,0,0,0,0,0,0,0,0,0,0,85,0,0,0,0,0,0,0,0,0,0,0,0,0,0,0,0,0,0,0,0,0,0,0,15,0,0,0,0,0,0,0,0,0,0,0,0,0,749.85
1997,Therm.decomp.,0.889999986,0.109999999,8.090909004,1.013000011,0.07,,17.70000076,,,,69.80000305,12.35460107,0,0,0,0,0,0,0,0,0,0,0,0,0,0,0,0,0,0,0,0,0,0,0,0,0,0,9.899999619,0,0,90.09999847,0,0,0,0,0,0,0,0,0,0,0,0,0,0,0,0,0,0,0,0,0,0,0,0,0,0,0,0,0,0,0,0,0,0,799.85
2014,n.a.,0.833333333,0.166666667,5,1,0.051240034,,19.01408,,,,64.96479,12.35245714,0,0,0,0,0,0,0,0,0,0,0,0,0,0,0,0,0,0,0,0,0,0,0,0,0,0,0,0,0,0,2.114874843,0,2.081317669,0,0,0,0,0,0,0,0,0,0,0,0,0,0,94.76314865,0,0,0,0,0,0,0,0,0,0,0,1.040658834,0,0,0,0,800
2019,Hydrothermal treatment,0.72,0.28,2.6,1,0.010273973,,34.12217,,,,36.19707,12.35122576,0,0,0,0,0,0,0,0,0,0,0,0,0,0,0,0,0,0,0,0,0,0,0,0,0,0,100,0,0,0,0,0,0,0,0,0,0,0,0,0,0,0,0,0,0,0,0,0,0,0,0,0,0,0,0,0,0,0,0,0,0,0,0,0,650
2017,Impregnation,0.571428571,0.142857143,4,1,0.01285,,35.76329,,,,34.53236545,12.34991,0,0,0,0,0,0,0,0,0,0,0,0,0,0,0,0,0,0,0,0,0,0,0,0,0,0,0,0,0,0,2.226323,0,2.081448,0,0,0,0,0,0,0,0,0,0,0,0,0,0,94.65150621,0,0,0,0,0,0,0,0,0,0,0,1.040724,0,0,0,0,775
2018,Pechini method,,,4.5,1,0.012276786,,22.34763,,29.869,25.32751,55.19651,12.33511183,0,0,0,0,50,0,0,0,0,0,20,0,0,0,0,0,0,0,0,0,20,0,0,0,0,0,0,0,0,0,0,0,0,0,0,0,0,0,0,0,0,0,0,0,0,0,0,0,0,0,0,0,0,0,0,0,0,0,0,0,0,0,0,10,749.85
2010,Physical mixing,0.888888889,0.111111111,8,1,0.020084085,,18.4,,27.58823529,39.41176471,67,12.328,0,0,0,0,0,0,0,0,95.23809524,0,0,0,0,0,0,0,0,0,0,0,0,0,0,0,0,0,4.761904762,0,0,0,0,0,0,0,0,0,0,0,0,0,0,0,0,0,0,0,0,0,0,0,0,0,0,0,0,0,0,0,0,0,0,0,0,0,800
2019,Precipitation,0.6,0.2,3,1,0.18,,36.02007,,26.19561752,8.018432478,34.21405,12.32392476,0,41.66666667,0,0,0,0,0,0,0,0,0,0,0,0,0,0,0,0,0,0,0,0,0,0,0,0,0,58.33333333,0,0,0,0,0,0,0,0,0,0,0,0,0,0,0,0,0,0,0,0,0,0,0,0,0,0,0,0,0,0,0,0,0,0,0,0,900
2017,Sol-gel,0.75,0.25,3,1,0.36,100,28.2,,26.22,17.48,43.7,12.3234,0,0,0,0,0,0,0,0,0,0,0,0,0,0,0,0,0,0,0,0,0,0,0,0,0,0,0,0,0,0,2.908,0,2.718,0,0,0,0,0,0,0,0,0,0,0,0,0,0,0,0,0,0,0,0,0,0,93.01,0,0,0,1.359,0,0,0,0,775
1986,Impregnation,0.519999981,0.057999998,8.965517044,1.013000011,0.36,91,16,,,,77,12.32,0,0,0,0,0,0,0,0,95.5,0,0,0,0,0,0,0,0,0,0,0,0,0,0,0,0,0,0,4.5,0,0,0,0,0,0,0,0,0,0,0,0,0,0,0,0,0,0,0,0,0,0,0,0,0,0,0,0,0,0,0,0,0,0,0,0,739.85
1988,n.a.,0.215000004,0.108000003,1.990741014,1.013000011,2.65,,14,,,,88,12.32,0,0,0,0,0,0,0,0,0,0,2,0,0,0,0,0,0,0,0,0,0,0,0,0,0,0,0,4.099999905,0,0,0,0,0,0,0,0,0,0,0,0,0,0,0,0,0,0,0,0,0,0,93.90000153,0,0,0,0,0,0,0,0,0,0,0,0,0,699.85
2018,Precipitation,0.45,0.12,4,1,0.024,90.2,22.1,,32.76470588,22.93529412,55.7,12.3097,0,0,0,0,0,0,0,0,0,0,0,0,0,0,0,0,0,0,0,0,0,0,0,0,0,0,0,0,0,0,0,0,0,0,0,0,0,0,0,0,0,0,0,0,0,0,0,0,0,0,66.66666667,0,0,0,0,33.33333333,0,0,0,0,0,0,0,0,900
2014,Microemulsion,0.8,0.2,4,1,1.5,,23.8,,,,51.7,12.3046,0,0,0,0,0,0,0,0,0,0,0,0,0,0,0,0,0,0,0,0,0,0,0,0,0,0,0,0,0,94.53680706,0,0,0,0,0,0,0,0,0,0,0,0,0,0,0,0,0,0,5.463192943,0,0,0,0,0,0,0,0,0,0,0,0,0,0,0,700
2013,Electrospining,,,9,1,0.030769231,,16.2,,,,75.92592593,12.3,0,0,0,0,0,0,0,0,0,0,25,0,0,0,0,0,0,0,0,0,0,0,0,0,0,0,75,0,0,0,0,0,0,0,0,0,0,0,0,0,0,0,0,0,0,0,0,0,0,0,0,0,0,0,0,0,0,0,0,0,0,0,0,0,650
2014,Impregnation,0.2,0.05,4,1,0.024,,22.08258528,,24.2173913,31.4826087,55.7,12.3,0,0,0,0,0,0,0,0,0,0,0,0,0,0,0,0,0,0,0,0,0,0,0,0,0,0,0,0,0,5,0,0,0,0,0,0,0,0,0,0,0,0,0,0,0,0,0,0,0,0,50,0,0,0,0,45,0,0,0,0,0,0,0,0,900
2013,Electrospining,,,11,1,0.030769231,,15.3,,,,80.39215686,12.3,0,0,0,0,0,0,0,0,0,0,25,0,0,0,0,0,0,0,0,0,0,0,0,0,0,0,75,0,0,0,0,0,0,0,0,0,0,0,0,0,0,0,0,0,0,0,0,0,0,0,0,0,0,0,0,0,0,0,0,0,0,0,0,0,725
2015,SPS,0.705882353,0.294117647,2.4,1,0.024891961,89,41,63,27,3,30,12.3,0,0,0,0,0,0,0,0,0,0,0,0,0,0,0,0,0,0,0,0,0,0,0,0,0,0,0,2.080299563,0,0,2.225920533,0,0,0,0,0,0,0,0,0,0,0,0,0,0,0,0,94.65363012,0,0,0,0,0,0,0,0,0,0,0,1.040149782,0,0,0,0,913
2011,Precipitation,0.416,0.084,5,1,0.25,,23.77907,,,,51.72414,12.29951946,0,0,0,0,0,0,0,0,0,0,0,0,0,0,0,0,0,0,0,0,0,0,0,0,0,0,0,0,0,0,0,0,0,0,0,0,0,0,0,0,0,0,0,0,0,0,0,0,77.45159275,0,22.54840725,0,0,0,0,0,0,0,0,0,0,0,0,0,675
2017,SCS,,,8,1,0.157345889,,15.90226,,,,77.29324,12.29137199,0,0,0,0,0,0,0,0,0,0,0,0,0,0,0,0,0,0,0,0,0,0,0,0,0,0,0,0,0,0,4.899776571,0,4.387883718,0,0,0,0,0,0,0,0,0,0,0,0,0,0,83.6756062,0,0,0,0,0,0,0,4.842791653,0,0,0,2.193941859,0,0,0,0,700
2013,Sol-gel,0.533333333,0.266666667,2,1,0.18,,23.9,48.6,30,21.4,51.4,12.2846,0,0,0,0,0,0,0,0,0,0,0,0,0,0,0,0,0,0,0,0,0,0,0,0,0,0,0,0,0,96.34851848,1.519877127,0,1.421069594,0,0,0,0,0,0,0,0,0,0,0,0,0,0,0,0,0,0,0,0,0,0,0,0,0,0,0.710534797,0,0,0,0,824.85
2017,Sol-gel,0.75,0.25,3,1,0.36,100,24.8,,33,16.5,49.5,12.276,0,0,0,0,0,0,0,0,0,0,0,0,0,0,0,0,0,0,0,0,0,0,0,0,0,0,0,0,0,0,2.247,0,2.1,0,0,0,0,0,0,0,0,0,0,0,0,0,0,91.762,0,0,0,0,0,0,0,2.838,0,0,0,1.05,0,0,0,0,800
2018,Impregnation,,,5,1,0.108333333,,18.91144,,38.42697,26.44201935,64.86898935,12.26766,0,0,0,0,0,0,0,0,0,0,0,0,0,0,0,0,0,0,0,0,0,0,0,0,0,0,0,0,0,0,14.05126933,0,8.757932713,0,0,0,0,0,0,0,0,0,0,0,0,0,0,72.8118316,0,0,0,0,0,0,0,0,0,0,0,4.378966357,0,0,0,0,750
2018,Impregnation,0.44,0.11,4,1,0.026122,,24.22164,,,,50.64516,12.26708833,0,0,0,0,12.67749,0,0,0,0,0,0,0,0,0,0,0,0,0,0,0,0,0,0,0,0,0,0,0,0,0,0,0,0,0,0,0,0,0,0,0,0,0,0,0,0,0,0,0,0,0,0,0,0,0,0,0,0,0,0,0,87.32251,0,0,0,700
1987,Impregnation,0.400000006,0.079999998,5,1.013000011,0.545,99.69999695,21.5,,30,27,57,12.255,0,0,0,0,8.300000191,0,0,0,91.69999695,0,0,0,0,0,0,0,0,0,0,0,0,0,0,0,0,0,0,0,0,0,0,0,0,0,0,0,0,0,0,0,0,0,0,0,0,0,0,0,0,0,0,0,0,0,0,0,0,0,0,0,0,0,0,0,799.85
1986,n.a.,0.507000029,0.105999999,4.783019066,1.013000011,0.451,94.69999695,25.29999924,,,,48.40000153,12.24520002,0,50,0,0,0,0,0,0,0,0,0,0,0,0,0,0,0,0,0,0,0,0,0,0,0,0,50,0,0,0,0,0,0,0,0,0,0,0,0,0,0,0,0,0,0,0,0,0,0,0,0,0,0,0,0,0,0,0,0,0,0,0,0,0,709.85
1995,Therm.decomp.,0.067000002,0.033,2.030303001,1.013000011,1.8,,34,,,,36,12.24,0,0,0,0,0,0,0,0,71.40000153,0,0,0,0,0,0,0,0,0,0,0,0,0,0,0,0,0,0,24.60000038,0,0,0,0,0,0,0,0,0,4,0,0,0,0,0,0,0,0,0,0,0,0,0,0,0,0,0,0,0,0,0,0,0,0,0,0,749.85
2011,Slurry,0.830769231,0.169230769,4.909090909,1,0.035750462,,18,,44.55172414,23.44827586,68,12.24,0,0,0,0,0,0,0,0,0,0,0,0,0,0,0,0,0,0,0,0,0,0,0,0,0,0,0,0,0,0,2.225972071,0,2.081119488,0,0,0,0,0,0,0,0,0,0,0,0,0,0,94.6523487,0,0,0,0,0,0,0,0,0,0,0,1.040559744,0,0,0,0,810
2016,Impregnation,0.8,0.2,4,1,1.5,,21.29828,,,,57.45303,12.2365072,0,0,0,0,0,0,0,0,0,0,0,0,0,0,0,0,0,0,0,0,0,0,0,0,0,0,0,0,0,89.58922028,0,0,5.066494226,0,0,0,0,0,0,0,0,0,0,0,0,0,0,0,5.34428549,0,0,0,0,0,0,0,0,0,0,0,0,0,0,0,800
2017,SCS,0.5,0.1,5,1,0.159051291,,17.80488,,,,68.70968,12.23367607,0,0,0,0,0,0,0,0,0,0,0,0,0,0,0,0,0,0,0,0,0,0,0,0,0,0,0,0,0,0,4.780853335,0,1.712553885,0,0,0,0,0,0,0,0,0,0,0,0,0,0,87.92506433,0,0,0,0,0,0,0,4.725251507,0,0,0,0.856276942,0,0,0,0,700
2010,Impregnation,,,3,1,0.044308,,20.46358,,44.55764,15.17498,59.73262,12.22343248,0,0,0,0,0,0,0,0,0,0,0,0,0,0,0,0,0,0,0,0,0,0,0,0,0,0,0,0,0,0,2.24938,0,2.103,0,0,0,0,0,0,0,0,0,0,0,0,0,0,94.59612,0,0,0,0,0,0,0,0,0,0,0,1.0515,0,0,0,0,900
2016,Impregnation,0.8,0.2,4,1,1.5,,21.86825,,,,55.88358,12.22076098,0,0,0,0,0,0,0,0,0,0,5.410222838,0,0,0,0,0,0,0,0,0,0,0,0,0,0,0,0,0,0,89.52681227,0,0,5.062964897,0,0,0,0,0,0,0,0,0,0,0,0,0,0,0,0,0,0,0,0,0,0,0,0,0,0,0,0,0,0,0,700
2019,Sol-gel,0.4,0.1,4,1,0.032967152,,24.49132,,,,49.89011,12.21874649,0,0,0,0,0,0,0,0,10.96491228,0,43.85964912,0,0,0,0,0,0,0,0,0,0,0,0,0,0,0,45.1754386,0,0,0,0,0,0,0,0,0,0,0,0,0,0,0,0,0,0,0,0,0,0,0,0,0,0,0,0,0,0,0,0,0,0,0,0,0,650
1987,n.a.,0.870000005,0.143000007,6.083916187,1.013000011,0.012,,20,,,,61,12.2,0,0,0,0,0,0,0,0,0,0,0,0,0,0,0,0,0,0,0,0,0,0,0,0,0,0,0,0,0,0,0,0,0,0,0,0,0,0,0,0,0,0,0,0,0,0,0,0,100,0,0,0,0,0,0,0,0,0,0,0,0,0,0,0,749.85
1991,n.a.,0.172000006,0.034000002,5.058824062,1.013000011,0.012,90,21,40,21,37,58,12.18,0,0,0,0,50,0,0,0,0,0,0,0,0,0,0,0,0,0,0,0,0,0,0,0,0,0,0,0,0,12.5,0,0,0,0,0,0,0,0,0,0,0,0,0,0,0,0,0,0,0,0,0,0,0,0,0,37.5,0,0,0,0,0,0,0,0,867.85
2003,Precipitation,0.609000027,0.082000002,7.426828861,1.013000011,0.3,100,19,29.79999924,38.90000153,25.20000076,64.10000229,12.17900043,0,0,0,0,0,0,0,0,0,0,10.89999962,0,0,0,0,0,0,0,0,0,0,0,0,0,0,0,53.09999847,0,0,0,0,0,0,0,26.60000038,0,0,0,0,9.399999619,0,0,0,0,0,0,0,0,0,0,0,0,0,0,0,0,0,0,0,0,0,0,0,0,834.85
1986,Impregnation,0.519999981,0.057999998,8.965517044,1.013000011,0.36,95,16,,,,76,12.16,0,0,0,0,0,0,0,0,94,0,0,0,0,0,0,0,0,0,0,0,0,0,0,0,0,0,0,0,0,0,0,0,6,0,0,0,0,0,0,0,0,0,0,0,0,0,0,0,0,0,0,0,0,0,0,0,0,0,0,0,0,0,0,0,739.85
1988,Impregnation,0.699999988,0.075000003,9.333333015,1.013000011,0.36,95,16,,,,76,12.16,0,0,0,0,0,0,0,0,94.19999695,0,0,0,0,0,0,0,0,0,0,0,0,0,0,0,0,0,0,0,0,0,0,0,5.800000191,0,0,0,0,0,0,0,0,0,0,0,0,0,0,0,0,0,0,0,0,0,0,0,0,0,0,0,0,0,0,0,739.85
2011,Solid-phase technique,0.714285714,0.285714286,2.5,1,0.146333333,16,16,22,34,42,76,12.16,0,0,0,0,0,0,0,0,0,0,0,0,0,0,0,0,0,0,0,0,0,0,0,0,0,2.10216523,0,0,0,0,2.249316796,0,0,0,0,0,0,0,0,0,0,0,0,0,0,0,0,94.59743536,0,0,0,0,0,0,0,0,0,0,0,1.051082615,0,0,0,0,804
1990,Precipitation,0.131999999,0.014,9.428570747,1.013000011,0.161,,16.89999962,,,,71.80000305,12.13420024,0,0,0,0,0,0,0,0,15,0,0,0,0,0,0,0,0,0,0,0,0,0,0,0,0,0,0,0,0,85,0,0,0,0,0,0,0,0,0,0,0,0,0,0,0,0,0,0,0,0,0,0,0,0,0,0,0,0,0,0,0,0,0,0,749.85
2016,Impregnation,0.8,0.2,4,1,1.5,,22.01087,,,,55.10373,12.12881038,0,0,0,0,0,0,0,0,0,0,0,0,0,0,0,0,0,0,0,0,0,0,0,0,0,0,0,0,0,89.81396414,0,0,5.079204052,0,0,0,0,0,0,0,0,0,0,0,0,0,0,0,0,0,0,0,5.106831813,0,0,0,0,0,0,0,0,0,0,0,700
2018,Precipitation,0.45,0.12,4,1,0.024,84.9,21.4,,31.44444444,25.15555556,56.6,12.1124,0,0,0,0,0,0,0,0,0,0,0,0,0,0,0,0,0,0,0,0,0,0,0,0,0,0,0,0,0,0,0,0,0,0,0,0,0,0,0,0,0,0,0,0,0,0,0,0,0,0,66.66666667,0,0,0,0,33.33333333,0,0,0,0,0,0,0,0,850
2019,Sol-gel,0.4,0.1,4,1,0.032958271,,26.35236,,,,45.93407,12.10471149,0,0,0,0,0,0,0,0,13.23529412,0,49.01960784,0,0,0,0,0,0,0,0,0,0,0,0,0,0,0,37.74509804,0,0,0,0,0,0,0,0,0,0,0,0,0,0,0,0,0,0,0,0,0,0,0,0,0,0,0,0,0,0,0,0,0,0,0,0,0,700
2019,Impregnation,0.72,0.28,2.6,1,0.010430157,,32.58639,,,,37.13355,12.10048342,0,0,0,0,0,0,0,0,0,0,0,0,0,0,0,0,0,0,0,0,0,0,0,0,0,0,90.90909091,0,0,0,0,0,0,0,0,0,0,0,0,0,0,0,0,0,0,0,0,0,0,0,9.090909091,0,0,0,0,0,0,0,0,0,0,0,0,0,600
1987,n.a.,0.666999996,0.333000004,2.003002882,1.013000011,6,98,22,42,13,42,55,12.1,0,0,0,0,0,0,0,0,0,0,0,0,0,0,0,0,0,0,0,0,0,0,0,0,0,0,0,66.69999695,0,0,0,0,0,0,0,0,0,0,0,0,0,0,0,0,0,0,0,0,0,0,0,0,0,0,0,33.29999924,0,0,0,0,0,0,0,0,759.85
2014,Impregnation,0.1,0.05,2,1,0.024,,20.2680067,,16.13513514,43.56486486,59.7,12.1,0,0,0,0,0,0,0,0,0,0,0,0,0,0,0,0,0,0,0,0,0,0,0,0,0,0,0,0,0,0,0,0,0,0,0,0,0,0,0,0,0,0,0,0,0,0,0,0,0,0,66.66,0,0,0,0,33.33333333,0,0,0,0,0,0,0,0,850
2016,Impregnation,0.8,0.2,4,1,1.5,,22.28261,,,,54.27386,12.09363256,0,0,0,0,0,0,0,0,0,0,0,0,0,0,0,0,0,0,0,0,0,0,0,0,0,0,0,0,0,89.81396414,0,0,5.079204052,0,0,0,0,0,0,0,0,0,0,0,0,0,0,0,0,0,0,0,5.106831813,0,0,0,0,0,0,0,0,0,0,0,800
2018,Sol-gel,0.4,0.1,4,1,0.033858134,,23.70786,,26.6881,24.3119,51,12.0910086,0,0,0,0,0,0,0,0,0,0,50,0,0,0,0,0,0,0,0,0,0,0,0,0,0,0,0,0,0,0,0,0,0,0,0,0,0,0,0,0,0,0,0,0,0,0,0,0,0,0,0,0,0,0,0,0,0,0,0,0,50,0,0,0,750
2015,Impregnation,0.6875,0.3125,2.2,1,0.024891961,85,39,62,28,3,31,12.09,0,0,0,0,0,0,0,0,0,0,0,0,0,0,0,0,0,0,0,0,0,0,0,0,0,0,0,2.080299563,0,0,2.225920533,0,0,0,0,0,0,0,0,0,0,0,0,0,0,0,0,94.65363012,0,0,0,0,0,0,0,0,0,0,0,1.040149782,0,0,0,0,908
2011,Precipitation,0.416,0.084,5,1,0.25,,22.38372,,,,53.96552,12.07949089,0,0,0,0,0,0,0,0,0,0,0,0,0,0,0,0,0,0,0,0,0,0,0,0,0,0,0,0,0,0,0,0,0,0,0,0,0,0,0,0,0,0,0,0,0,0,0,0,77.45159275,0,22.54840725,0,0,0,0,0,0,0,0,0,0,0,0,0,825
2017,SCS,0.5,0.1,5,1,0.196682361,,16.86792,,,,71.61049,12.07920016,0,0,0,0,0,0,0,0,0,0,0,0,0,0,0,0,0,0,0,0,0,0,0,0,0,0,0,0,0,0,4.899776571,0,4.387883718,0,0,0,0,0,0,0,0,0,0,0,0,0,0,83.6756062,0,0,0,0,0,0,0,4.842791653,0,0,0,2.193941859,0,0,0,0,700
1992,n.a.,0.483999997,0.109999999,4.400000095,1.013000011,8.8,,17,24,40,31,71,12.07,0,0,0,0,0,0,0,0,50,0,0,0,0,0,0,0,0,0,0,0,0,0,0,0,0,0,0,25,0,0,0,0,0,0,0,0,0,0,0,0,0,0,0,0,0,0,0,0,0,0,0,0,0,0,0,25,0,0,0,0,0,0,0,0,706.85
2014,Impregnation,0.8,0.2,4,1,1.5,,20.69467,,,,58.27751,12.06033838,0,0,0,0,0,0,0,0,0,0,0,0,0,0,0,0,0,0,0,0,0,0,0,0,0,0,0,15.02152112,0,80.19461203,0,0,0,0,0,0,0,0,0,0,0,0,0,0,0,0,0,0,4.783866855,0,0,0,0,0,0,0,0,0,0,0,0,0,0,0,740
2015,SGS,0.655172414,0.344827586,1.9,1,0.023986799,95,43,63,24,4,28,12.04,0,0,0,0,0,0,0,0,0,0,0,0,0,0,0,0,0,0,0,0,0,0,0,0,0,0,0,2.080299563,0,0,2.225920533,0,0,0,0,0,0,0,0,0,0,0,0,0,0,0,0,94.65363012,0,0,0,0,0,0,0,0,0,0,0,1.040149782,0,0,0,0,924
2017,Sol-gel,0.75,0.25,3,1,0.36,100,27.4,,28.76206897,15.13793103,43.9,12.0286,0,0,0,0,0,0,0,0,0,0,0,0,0,0,0,0,0,0,0,0,0,0,0,0,0,0,0,0,0,4.7285,2.261,0,2.114,0,0,0,0,0,0,0,0,0,0,0,0,0,0,80.3845,0,0,0,0,0,0,0,9.457,0,0,0,1.057,0,0,0,0,800
1998,Impregnation,0.165999994,0.067000002,2.477612019,1.013000011,0.6,,28.10000038,57.20000076,,,42.79999924,12.02679995,0,0,0,0,0,0,0,0,0,0,0,0,0,0,0,0,0,0,0,0,100,0,0,0,0,0,0,0,0,0,0,0,0,0,0,0,0,0,0,0,0,0,0,0,0,0,0,0,0,0,0,0,0,0,0,0,0,0,0,0,0,0,0,0,749.85
2016,Impregnation,0.8,0.2,4,1,1.5,,22.15665,,,,54.27975,12.02657423,0,0,0,0,0,0,0,0,2.97032432,0,0,0,0,0,0,0,0,0,0,0,0,0,0,0,0,0,0,0,0,91.56738622,0,0,0,0,0,0,0,0,0,0,0,0,0,0,0,0,0,0,5.462289459,0,0,0,0,0,0,0,0,0,0,0,0,0,0,0,700
2019,Precipitation,0.6,0.2,3,1,0.18,,30,60.134232,24,16.07143,40.07143,12.021429,0,47.61904762,0,0,0,0,0,0,0,0,0,0,0,0,0,0,0,0,0,0,0,0,0,0,0,0,0,52.38095238,0,0,0,0,0,0,0,0,0,0,0,0,0,0,0,0,0,0,0,0,0,0,0,0,0,0,0,0,0,0,0,0,0,0,0,0,775
2010,Physical mixing,0.8,0.2,4,1,0.020084085,,22.5,,23.73333333,29.66666667,53.4,12.015,0,0,0,0,0,0,0,0,95.23809524,0,0,0,0,0,0,0,0,0,0,0,0,0,0,0,0,0,4.761904762,0,0,0,0,0,0,0,0,0,0,0,0,0,0,0,0,0,0,0,0,0,0,0,0,0,0,0,0,0,0,0,0,0,0,0,0,0,800
2010,Precipitation,0.8,0.2,4,1,0.020084085,,22.5,,23.73333333,29.66666667,53.4,12.015,0,0,0,0,0,0,0,0,95.23809524,0,0,0,0,0,0,0,0,0,0,0,0,0,0,0,0,0,4.761904762,0,0,0,0,0,0,0,0,0,0,0,0,0,0,0,0,0,0,0,0,0,0,0,0,0,0,0,0,0,0,0,0,0,0,0,0,0,800
1989,Mech. Mixing,0.670000017,0.07,9.571429253,1.013000011,0.225,90,14.30000019,,,,84,12.01200016,0,0,0,0,0,0,0,0,0,0,0,0,0,0,0,0,0,0,0,0,0,0,0,0,0,0,0,20.20000076,0,78.19999695,0,0,0,0,0,0,0,0,0,0,0,0,0,0,0,0,0,0,0,1.600000024,0,0,0,0,0,0,0,0,0,0,0,0,0,0,679.85
1997,Therm.decomp.,0.889999986,0.109999999,8.090909004,1.013000011,0.018,,16.60000038,,,,72.30000305,12.00180078,0,0,0,0,0,0,0,0,0,0,0,0,0,0,0,0,0,0,0,0,0,0,0,0,0,0,9.899999619,0,0,90.09999847,0,0,0,0,0,0,0,0,0,0,0,0,0,0,0,0,0,0,0,0,0,0,0,0,0,0,0,0,0,0,0,0,0,0,799.85
1988,n.a.,0.300000012,0.050000001,6,1.013000011,0.18,100,20,37,28,32,60,12,1.5,0,0,0,0,0,0,0,0,0,0,0,0,0,0,0,0,0,0,0,0,0,0,0,0,0,98.5,0,0,0,0,0,0,0,0,0,0,0,0,0,0,0,0,0,0,0,0,0,0,0,0,0,0,0,0,0,0,0,0,0,0,0,0,0,799.85
1989,Therm.decomp.,0.289999992,0.150000006,1.933333039,1.013000011,1.2,,30,,,,40,12,0,0,0,0,0,0,0,0,0,0,0,0,0,0,0,0,0,0,0,0,0,0,0,0,0,28.60000038,0,0,0,0,0,0,0,0,0,0,0,0,0,28.60000038,0,0,0,0,0,0,0,0,0,0,0,0,0,0,0,42.79999924,0,0,0,0,0,0,0,0,749.85
1991,n.a.,0.708999991,0.079000004,8.974683762,1.013000011,0.09,,16,,,,75,12,0,0,0,0,0,0,0,0,0,0,0,0,0,0,0,0,0,0,0,0,0,0,0,0,0,0,0,0,0,92.30000305,0,0,0,0,0,0,0,7.699999809,0,0,0,0,0,0,0,0,0,0,0,0,0,0,0,0,0,0,0,0,0,0,0,0,0,0,824.85
1997,Therm.decomp.,0.375,0.125,3,1.013000011,0.75,,20,,,,60,12,0,0,0,0,0,0,82.40000153,0,0,0,0,0,0,0,0,0,0,0,0,0,0,0,0,0,0,0,0,0,0,0,0,0,0,0,0,0,0,0,0,0,0,0,0,0,0,0,0,0,0,0,0,0,0,0,0,0,0,0,0,17.60000038,0,0,0,0,824.85
1994,Precipitation,0.079999998,0.039999999,2,1.013000011,2,,30,,,,40,12,0,0,0,0,0,0,0,0,0,0,0,0,0,0,0,0,0,0,0,0,0,0,0,0,0,0,100,0,0,0,0,0,0,0,0,0,0,0,0,0,0,0,0,0,0,0,0,0,0,0,0,0,0,0,0,0,0,0,0,0,0,0,0,0,749.85
2010,Impregnation,0.833333333,0.166666667,5,1,0.1196,,25,,29.53846154,18.46153846,48,12,0,0,0,0,0,0,0,0,0,0,0,0,0,0,0,0,0,0,0,0,0,0,0,0,0,0,0,0,0,0,4.451366768,0,0,0,0,0,0,0,0,0,0,0,0,0,0,0,0,94.50743148,0,0,0,0,0,0,0,0,0,0,0,1.041201753,0,0,0,0,800
2014,Impregnation,0.1,0.05,2,1,0.024,,21.97802198,,21.84,32.76,54.6,12,0,0,0,0,0,0,0,0,0,0,0,0,0,0,0,0,0,0,0,0,0,0,0,0,0,0,0,0,0,0,0,0,0,0,0,0,0,5,0,0,0,0,0,0,0,0,0,0,0,0,50,0,0,0,0,45,0,0,0,0,0,0,0,0,900
2015,Impregnation,0.666666667,0.333333333,2,1,0.024891961,89,40,64,26,4,30,12,0,0,0,0,0,0,0,0,0,0,0,0,0,0,0,0,0,0,0,0,0,0,0,0,0,0,0,2.080299563,0,0,2.225920533,0,0,0,0,0,0,0,0,0,0,0,0,0,0,0,0,94.65363012,0,0,0,0,0,0,0,0,0,0,0,1.040149782,0,0,0,0,918
2015,SGS,0.666666667,0.333333333,2,1,0.023558463,74,25,45,37,11,48,12,0,0,0,0,0,0,0,0,0,0,0,0,0,0,0,0,0,0,0,0,0,0,0,0,0,0,0,2.080299563,0,0,2.225920533,0,0,0,0,0,0,0,0,0,0,0,0,0,0,0,0,94.65363012,0,0,0,0,0,0,0,0,0,0,0,1.040149782,0,0,0,0,870
2006,Impregnation,0.782999992,0.216999993,3.608294964,1,0.06,,23.20000076,,,,51.70000076,11.99440057,0,0,0,0,0,0,0,0,0,0,0,0,0,0,0,0,0,0,0,0,0,0,0,0,0,0,98,0,0,0,0,0,0,0,0,0,0,0,0,0,0,0,0,0,0,0,0,0,0,0,2,0,0,0,0,0,0,0,0,0,0,0,0,0,699.85
2017,Sol-gel,0.75,0.25,3,1,0.36,97.3,29.1,,30.06486486,11.13513514,41.2,11.9892,0,0,0,0,0,0,0,0,0,0,0,0,0,0,0,0,0,0,0,0,0,0,0,0,0,0,0,0,0,6.6283,2.212,0,2.068,0,0,0,0,0,0,0,0,0,0,0,0,0,0,83.3272,0,0,0,0,0,0,0,4.7345,0,0,0,1.034,0,0,0,0,800
2001,Impregnation,0.782999992,0.216999993,3.608294964,1.013000011,0.06,,23,,,,52,11.96,0,0,0,0,0,0,0,0,0,0,0,0,0,0,0,0,0,0,0,0,0,0,0,0,0,0,99.19999695,0,0,0,0,0,0,0,0,0,0,0,0,0,0,0,0,0,0,0,0,0,0,0,0.800000012,0,0,0,0,0,0,0,0,0,0,0,0,0,649.85
1998,Impregnation,0.800000012,0.200000003,4,1.013000011,,,27.20000076,,,,43.90000153,11.94080075,0,0,0,0,0,0,0,0,99.90000153,0,0.100000001,0,0,0,0,0,0,0,0,0,0,0,0,0,0,0,0,0,0,0,0,0,0,0,0,0,0,0,0,0,0,0,0,0,0,0,0,0,0,0,0,0,0,0,0,0,0,0,0,0,0,0,0,0,799.85
1985,Impregnation,0.300000012,0.050000001,6,1.013000011,0.1,100,20,,27.79999924,31.89999962,59.69999886,11.93999977,10,0,0,0,0,0,0,0,0,0,0,0,0,0,0,0,0,0,0,0,0,0,0,0,0,0,90,0,0,0,0,0,0,0,0,0,0,0,0,0,0,0,0,0,0,0,0,0,0,0,0,0,0,0,0,0,0,0,0,0,0,0,0,0,799.85
1997,Therm.decomp.,0.5,0.082999997,6.024096012,1.013000011,1,,17.29999924,31,35,34,69,11.93699947,0,0,0,0,0,0,0,0,0,0,0,0,0,0,0,0,0,0,0,0,0,0,0,0,0,0,0,0,0,0,4.199999809,0,0,0,95.80000305,0,0,0,0,0,0,0,0,0,0,0,0,0,0,0,0,0,0,0,0,0,0,0,0,0,0,0,0,0,719.85
2019,Sol-gel,0.4,0.1,4,1,0.030786992,,24.56576,,,,48.57143,11.93194092,0,0,0,0,0,0,0,0,0,0,56.81818182,0,0,0,0,0,0,0,0,0,0,0,0,0,0,0,43.18181818,0,0,0,0,0,0,0,0,0,0,0,0,0,0,0,0,0,0,0,0,0,0,0,0,0,0,0,0,0,0,0,0,0,0,0,0,0,600
2014,Impregnation,0.8,0.2,4,1,1.5,,20.69467,,,,57.60765,11.92171306,0,0,0,0,0,0,0,0,0,0,0,0,0,0,0,0,0,0,0,0,0,0,0,0,0,0,0,15.02152112,0,80.19461203,0,0,0,0,0,0,0,0,0,0,0,0,0,0,0,0,0,0,4.783866855,0,0,0,0,0,0,0,0,0,0,0,0,0,0,0,760
2019,Precipitation,0.4,0.1,4,1,0.03399626,,17.13663,,,,69.51567,11.91264316,0,0,0,0,0,0,0,0,0,0,0,0,0,0,0,0,0,0,0,0,0,0,0,0,0,0,50,0,0,0,0,0,0,0,0,0,0,0,0,0,0,0,0,0,0,0,0,0,0,0,0,0,0,0,0,0,0,0,0,0,0,0,0,50,725
2014,Impregnation,0.8,0.2,4,1,1.5,,20.12924,,,,59.17065,11.91060215,0,0,0,0,0,0,0,0,0,0,0,0,0,0,0,0,0,0,0,0,0,0,0,0,0,0,0,15.02152112,0,80.19461203,0,0,0,0,0,0,0,0,0,0,0,0,0,0,0,0,0,0,4.783866855,0,0,0,0,0,0,0,0,0,0,0,0,0,0,0,720
2016,Impregnation,0.8,0.2,4,1,1.5,,21.11231,,,,56.38254,11.90365663,0,0,0,0,0,0,0,0,0,0,4.843243593,0,0,0,0,0,0,0,0,0,0,0,0,0,0,0,0,15.01215371,0,80.1446027,0,0,0,0,0,0,0,0,0,0,0,0,0,0,0,0,0,0,0,0,0,0,0,0,0,0,0,0,0,0,0,0,0,0,750
1986,n.a.,0.5,0.100000001,5,1.013000011,7.9,,17,22,39,31,70,11.9,0,0,0,0,0,0,0,0,50,0,0,0,0,0,0,0,0,0,0,0,0,0,0,0,0,0,0,25,0,0,0,0,0,0,0,0,0,0,0,0,0,0,0,0,0,0,0,0,0,0,0,0,0,0,0,25,0,0,0,0,0,0,0,0,706.85
2018,Impregnation,0.2,0.05,4,5,0.110070663,,25.80645231,,,,46.09665,11.89591,0,0,0,0,0,0,0,0,0,0,0,0,0,0,0,0,0,0,0,0,0,0,0,0,0,0,0,0,0,0,3.141601546,0,2.070410641,0,0,0,0,0,0,0,0,0,0,0,0,0,0,93.75278249,0,0,0,0,0,0,0,0,0,0,0,1.035205321,0,0,0,0,849.85
2010,Impregnation,,,6,1,0.044308,98.4,19.4,38.5,43,18.3,61.3,11.8922,0,0,0,0,0,0,0,0,0,0,0,0,0,0,0,0,0,0,0,0,0,0,0,0,0,0,0,0,0,0,2.24938,0,2.103,0,0,0,0,0,0,0,0,0,0,0,0,0,0,94.59612,0,0,0,0,0,0,0,0,0,0,0,1.0515,0,0,0,0,840
2013,Impregnation,,,6,1,0.318,98.4,19.4,38.7,43,18.3,61.3,11.8922,0,0,0,0,0,0,0,0,0,0,0,0,0,0,0,0,0,0,0,0,0,0,0,0,0,0,0,0,0,0,2.225701,0,2.08079,0,0,0,0,0,0,0,0,0,0,0,0,0,0,94.65311,0,0,0,0,0,0,0,0,0,0,0,1.040395,0,0,0,0,839.85
2015,Therm.decomp.,0.75,0.25,3,1,0.020547945,97.3,27.4,56.6,,,43.4,11.8916,0,0,0,0,0,0,0,0,0,0,0,0,0,0,0,0,0,0,0,0,0,0,0,0,0,0,100,0,0,0,0,0,0,0,0,0,0,0,0,0,0,0,0,0,0,0,0,0,0,0,0,0,0,0,0,0,0,0,0,0,0,0,0,0,500
2014,SCS,0.64,0.16,4,1,0.40243,,,,,,0,11.88581,0,0,0,0,0,0,0,0,0,0,2.358602301,0,0,0,0,0,0,0,0,0,0,0,0,0,0,0,2.378978995,0,0,0,6.01456466,0,4.498539002,0,0,0,0,0,0,0,0,0,0,0,0,0,0,82.50004554,0,0,0,0,0,0,0,0,0,0,0,2.249269501,0,0,0,0,753.4483
2001,Impregnation,0.405000001,0.202999994,1.995074034,1.013000011,0.24,,19.79999924,,32,28,60,11.87999954,0,0,0,0,0,0,0,0,0,0,0,0,0,0,0,0,0,0,0,0,0,0,0,0,0,0,83.30000305,16.70000076,0,0,0,0,0,0,0,0,0,0,0,0,0,0,0,0,0,0,0,0,0,0,0,0,0,0,0,0,0,0,0,0,0,0,0,0,779.85
2014,n.a.,0.833333333,0.166666667,5,1,0.051169167,,17.16549,,,,69.19014,11.87682656,0,0,0,0,0,0,0,0,0,0,0,0,0,0,0,0,0,0,0,0,0,0,0,0,0,0,0,0,0,0,2.123229088,0,2.507447225,0,0,0,0,0,0,0,0,0,0,0,0,0,0,94.11560007,0,0,0,0,0,0,0,0,0,0,0,1.253723612,0,0,0,0,800
2019,Pechini method,0.6,0.2,3,1,0.36,100,27.3,56.5,30.1,13.4,43.5,11.8755,0,10,0,0,0,0,0,0,0,0,0,0,0,0,0,0,0,0,0,0,0,0,0,0,0,0,0,0,0,0,0,0,0,0,0,0,0,0,0,0,0,0,0,0,0,0,0,0,0,0,50,0,0,0,0,40,0,0,0,0,0,0,0,0,800
2010,n.a.,,,3,1,0.103686636,,27.8,57.3,20.9,21.8,42.7,11.8706,0,0,0,0,0,0,0,0,0,0,0,0,0,0,0,0,0,0,0,0,0,0,0,0,0,0,60.86105675,0,0,0,0,0,0,0,0,0,0,0,0,0,0,0,0,0,0,0,0,39.13894325,0,0,0,0,0,0,0,0,0,0,0,0,0,0,0,0,449.85
2016,Impregnation,0.8,0.2,4,1,1.5,,20.60086,,,,57.62004,11.87022377,0,0,0,0,0,0,0,0,0,0,0,0,0,0,0,0,0,0,0,0,0,0,0,0,0,0,0,15.02152112,0,80.19461203,0,0,0,0,0,0,0,0,0,0,0,0,0,0,0,0,0,0,4.783866855,0,0,0,0,0,0,0,0,0,0,0,0,0,0,0,750
1988,Impregnation,0.5,0.104999997,4.761905193,1.013000011,1.5,,20.10000038,,,,59,11.85900023,0,0,0,0,0,0,0,0,0,0,0,0,0,0,0,0,0,0,0,0,0,0,0,0,0,0,0,0,0,0,0,0,23.79999924,0,0,0,0,0,0,0,0,0,0,0,0,0,0,0,0,0,0,0,76.19999695,0,0,0,0,0,0,0,0,0,0,0,774.85
2017,Sol-gel,0.75,0.25,3,1,0.36,78.8,25.5,,31,15.5,46.5,11.8575,0,0,0,0,0,0,0,0,0,0,0,0,0,0,0,0,0,0,0,0,0,0,0,0,0,0,0,0,0,9.474,2.191,0,2.048,0,0,0,0,0,0,0,0,0,0,0,0,0,0,80.529,0,0,0,0,0,0,0,4.737,0,0,0,1.024,0,0,0,0,800
2016,Impregnation,0.8,0.2,4,1,1.5,,20.22532,,,,58.62213,11.85651338,0,0,0,0,0,0,0,0,0,0,0,0,0,0,0,0,0,0,0,0,0,0,0,0,0,0,0,15.02152112,0,80.19461203,0,0,0,0,0,0,0,0,0,0,0,0,0,0,0,0,0,0,4.783866855,0,0,0,0,0,0,0,0,0,0,0,0,0,0,0,740
2010,n.a.,0.416,0.084,4.952380952,1,0.25,,20.35398,,,,58.18803006,11.84358,0,0,0,0,0,0,0,0,0,0,0,0,0,0,0,0,0,0,0,0,0,0,0,0,0,0,0,0,0,0,0,0,0,0,78.52320675,0,0,0,0,0,0,0,0,0,0,0,0,0,0,0,21.47679325,0,0,0,0,0,0,0,0,0,0,0,0,0,774.85
2019,Impregnation,0.72,0.28,2.6,1,0.010430157,,32.60035,,,,36.31922,11.84019284,0,0,0,0,0,0,0,0,0,0,0,0,0,0,0,0,0,0,0,0,0,0,0,0,0,0,90.90909091,0,0,0,0,0,0,0,0,0,0,0,0,0,0,0,0,0,0,0,0,0,0,0,9.090909091,0,0,0,0,0,0,0,0,0,0,0,0,0,550
1986,n.a.,0.5,0.100000001,5,1.013000011,7.8,,13,2,42,49,91,11.83,0,0,0,0,0,0,0,0,0,0,0,0,0,0,0,0,0,0,0,0,0,0,0,0,0,0,0,33.29999924,0,0,0,0,0,0,0,0,0,0,0,0,0,0,0,0,0,0,0,0,0,0,44.40000153,0,0,0,0,22.29999924,0,0,0,0,0,0,0,0,705.85
2016,Impregnation,0.8,0.2,4,1,1.5,,21.72747,,,,54.44677,11.82990562,0,0,0,0,0,0,0,0,0,0,0,0,0,0,0,0,0,0,0,0,0,0,0,0,0,0,0,0,0,94.53680706,0,0,0,0,0,0,0,0,0,0,0,0,0,0,0,0,0,0,5.463192943,0,0,0,0,0,0,0,0,0,0,0,0,0,0,0,700
2016,Impregnation,0.8,0.2,4,1,1.5,,22.103,,,,53.44468,11.81287762,0,0,0,0,0,0,0,0,2.97032432,0,0,0,0,0,0,0,0,0,0,0,0,0,0,0,0,0,0,0,0,91.56738622,0,0,0,0,0,0,0,0,0,0,0,0,0,0,0,0,0,0,5.462289459,0,0,0,0,0,0,0,0,0,0,0,0,0,0,0,750
1990,Therm.decomp.,0.148000002,0.079999998,1.850000024,1.013000011,0.72,,36.90000153,,,,32,11.80800049,0,0,0,0,10,0,0,0,0,0,0,0,0,0,0,0,0,0,0,0,0,0,0,0,0,0,90,0,0,0,0,0,0,0,0,0,0,0,0,0,0,0,0,0,0,0,0,0,0,0,0,0,0,0,0,0,0,0,0,0,0,0,0,0,799.85
2018,Precipitation,0.45,0.12,4,1,0.024,83.9,19.8,,39.73333333,19.86666667,59.6,11.8008,0,0,0,0,0,0,0,0,0,0,0,0,0,0,0,0,0,0,0,0,0,0,0,0,0,0,0,0,0,0,0,0,0,0,0,0,0,0,0,0,0,0,0,0,0,0,0,0,0,0,66.66666667,0,0,0,0,33.33333333,0,0,0,0,0,0,0,0,850
2018,Sol-gel,0.4,0.1,4,1,0.033858134,,23.20225,,22.26688,28.56645,50.83333,11.79447631,0,0,0,0,0,0,0,0,0,0,50,0,0,0,0,0,0,0,0,0,0,0,0,0,0,0,0,0,0,0,0,0,0,0,0,0,0,0,0,0,0,0,0,0,0,0,0,0,0,0,0,0,0,0,0,0,0,0,0,0,50,0,0,0,700
2005,Therm.decomp.,0.5,0.100000001,5,1.013000011,0.36,95.90000153,24.70000076,,28.79999924,18.89999962,47.69999886,11.78190008,0,0,0,0,0,0,0,0,0,0,0,0,0,0,0,0,0,0,0,0,0,0,0,0,0,0,0,0.600000024,0,99.40000153,0,0,0,0,0,0,0,0,0,0,0,0,0,0,0,0,0,0,0,0,0,0,0,0,0,0,0,0,0,0,0,0,0,0,749.85
1990,n.a.,0.400000006,0.100000001,4,1.013000011,0.0065,,19,,29,33,62,11.78,0,0,0,0,0,0,0,0,50,0,0,0,0,0,0,0,0,0,0,0,0,0,0,0,0,0,0,0,0,5,0,0,0,0,0,0,0,0,0,0,0,0,0,0,0,0,0,0,0,0,0,0,0,0,0,0,0,0,0,0,0,0,0,45,619.85
2014,Impregnation,0.8,0.2,4,1,1.5,,20.92084,,,,56.26794,11.7717257,0,0,0,0,0,0,0,0,0,0,0,0,0,0,0,0,0,0,0,0,0,0,0,0,0,0,0,15.02152112,0,80.19461203,0,0,0,0,0,0,0,0,0,0,0,0,0,0,0,0,0,0,4.783866855,0,0,0,0,0,0,0,0,0,0,0,0,0,0,0,780
2016,Impregnation,0.8,0.2,4,1,1.5,,21.88841,,,,53.77871,11.77130454,0,0,0,0,0,0,0,0,2.97032432,0,0,0,0,0,0,0,0,0,0,0,0,0,0,0,0,0,0,0,0,91.56738622,0,0,0,0,0,0,0,0,0,0,0,0,0,0,0,0,0,0,5.462289459,0,0,0,0,0,0,0,0,0,0,0,0,0,0,0,650
2016,Impregnation,0.8,0.2,4,1,1.5,,21.3587,,,,55.10373,11.76944038,0,0,0,0,0,0,0,0,0,0,0,0,0,0,0,0,0,0,0,0,0,0,0,0,0,0,0,0,0,89.81396414,0,0,5.079204052,0,0,0,0,0,0,0,0,0,0,0,0,0,0,0,0,0,0,0,5.106831813,0,0,0,0,0,0,0,0,0,0,0,600
2019,Sol-gel,0.4,0.1,4,1,0.03399626,,23.75235,,24.95446,24.59346,49.54792,11.76879538,0,0,0,0,0,0,0,0,0,0,0,0,0,0,0,0,0,0,0,0,0,0,0,0,0,0,50,0,0,0,0,0,0,0,0,0,0,0,0,0,0,0,0,0,0,0,0,0,0,0,0,0,0,0,0,0,0,0,0,0,0,0,0,50,750
2016,Impregnation,0.8,0.2,4,1,1.5,,21.67382,,,,54.27975,11.76449531,0,0,0,0,0,0,0,0,0,0,0,0,0,0,0,0,0,0,0,0,0,0,0,0,0,0,0,0,0,94.53680706,0,0,0,0,0,0,0,0,0,0,0,0,0,0,0,0,0,0,5.463192943,0,0,0,0,0,0,0,0,0,0,0,0,0,0,0,750
2018,Precipitation,,,2,1,0.02626585,,39.56693,,,,29.70531,11.75347921,0,0,0,0,0,0,0,0,0,0,3,0,0,0,0,0,0,0,0,0,0,0,0,0,0,0,0,0,0,0,0,0,0,0,0,0,0,0,0,0,0,0,0,0,0,0,0,0,0,0,0,0,0,0,0,0,0,0,0,0,97,0,0,0,700
1987,Pyrolysis,0.5,0.104999997,4.761905193,1.013000011,0.45,,25,,,,47,11.75,0,10,0,0,0,0,0,0,0,0,0,0,0,0,0,0,0,0,0,0,0,0,0,0,0,0,90,0,0,0,0,0,0,0,0,0,0,0,0,0,0,0,0,0,0,0,0,0,0,0,0,0,0,0,0,0,0,0,0,0,0,0,0,0,709.85
2018,Sol-gel,0.4,0.1,4,1,0.029244042,,22.86517,,25.88424,25.44909,51.33333,11.73745317,0,0,0,0,0,0,0,0,0,0,50,0,0,0,0,0,0,0,0,0,0,0,0,0,0,0,0,0,0,0,0,0,0,0,0,0,0,0,0,0,0,0,0,0,0,0,0,0,50,0,0,0,0,0,0,0,0,0,0,0,0,0,0,0,750
2018,Sol-gel,0.4,0.1,4,1,0.029244042,,22.86517,,23.79421,27.53912,51.33333,11.73745317,0,0,0,0,0,0,0,0,0,0,50,0,0,0,0,0,0,0,0,0,0,0,0,0,0,0,0,0,0,0,0,0,0,0,0,0,0,0,0,0,0,0,0,0,0,0,0,0,50,0,0,0,0,0,0,0,0,0,0,0,0,0,0,0,700
2019,Precipitation,0.4,0.1,4,1,0.033283408,,16.875,,,,69.51567,11.73076931,0,0,0,0,0,0,0,0,0,0,0,0,0,0,0,0,0,0,0,0,0,0,0,0,0,0,0,0,0,0,0,0,0,0,0,0,0,0,0,50,0,0,0,0,0,0,0,0,0,0,0,0,0,0,0,0,0,0,0,0,0,0,0,50,750
1991,Therm.decomp.,0.0094,0.009,1.044443965,1.013000011,182.5,90,54.29999924,,,,21.60000038,11.72880004,0,0,0,0,0,0,0,0,0,0,0,0,0,0,0,0,0,0,0,0,0,0,0,0,0,0,0,0,0,0,0,0,0,0,0,0,0,0,0,0,0,0,0,0,0,0,0,0,0,0,0,0,0,0,0,0,0,0,0,0,8,0,0,92,899.85
2009,Impregnation,,,5,0.875928,0.003636364,,14.16667,,34.47917,48.22917,82.70834,11.71701759,0,0,0,0,0,0,0,0,0,0,0,0,0,0,0,0,0,0,0,0,0,0,0,0,0,0,0,0,0,0,4.443482078,0,2.077163785,0,0,0,0,0,0,0,0,0,0,0,0,0,0,92.44077224,0,0,0,0,0,0,0,0,0,0,0,1.038581893,0,0,0,0,850
2018,Precipitation,0.45,0.12,4,1,0.024,79.9,20.8,,29.63157895,26.66842105,56.3,11.7104,0,0,0,0,0,0,0,0,0,0,0,0,0,0,0,0,0,0,0,0,0,0,0,0,0,0,0,0,0,0,0,0,0,0,0,0,0,0,0,0,0,0,0,0,0,0,0,0,0,0,66.66666667,0,0,0,0,33.33333333,0,0,0,0,0,0,0,0,800
1986,n.a.,0.467999995,0.105999999,4.415093899,1.013000011,8.7,,18,30,38,27,65,11.7,0,0,0,0,0,0,0,0,77.80000305,0,0,0,0,0,0,0,0,0,0,0,0,0,0,0,0,0,0,22.20000076,0,0,0,0,0,0,0,0,0,0,0,0,0,0,0,0,0,0,0,0,0,0,0,0,0,0,0,0,0,0,0,0,0,0,0,0,710.85
1991,n.a.,0.908999979,0.090999998,9.989010811,1.013000011,0.018,100,15,22,34,44,78,11.7,0,0,0,0,0,0,0,0,0,0,0,0,0,0,0,0,0,0,0,0,0,0,0,0,0,0,66.69999695,0,0,0,0,0,0,0,0,0,0,0,0,0,0,0,0,0,0,0,0,0,0,0,33.29999924,0,0,0,0,0,0,0,0,0,0,0,0,0,758.85
1995,Therm.decomp.,0.289999992,0.039999999,7.25,1.013000011,1.2,80,15,,,,78,11.7,0,0,0,0,0,0,0,0,93.69999695,0,0,0,0,0,0,0,0,0,0,0,0,0,0,0,0,0,0,0,0,0,0,0,0,0,0,0,0,6.300000191,0,0,0,0,0,0,0,0,0,0,0,0,0,0,0,0,0,0,0,0,0,0,0,0,0,0,699.85
2015,SPS,0.655172414,0.344827586,1.9,1,0.024430999,93,39,63,27,3,30,11.7,0,0,0,0,0,0,0,0,0,0,0,0,0,0,0,0,0,0,0,0,0,0,0,0,0,0,0,2.080299563,0,0,2.225920533,0,0,0,0,0,0,0,0,0,0,0,0,0,0,0,0,94.65363012,0,0,0,0,0,0,0,0,0,0,0,1.040149782,0,0,0,0,921
2018,Precipitation,0.45,0.12,4,1,0.024,94.3,22.2,,29.27777778,23.42222222,52.7,11.6994,0,0,0,0,0,0,0,0,0,0,0,0,0,0,0,0,0,0,0,0,0,0,0,0,0,0,0,0,0,0,0,0,0,0,0,0,0,0,0,0,0,0,0,0,0,0,0,0,0,0,66.66666667,0,0,0,0,33.33333333,0,0,0,0,0,0,0,0,900
2006,Therm.decomp.,0.888999999,0.111000001,8.009009361,1.013000011,0.07,,18.70000076,,,,62.5,11.68750048,0,0,0,0,0,0,0,0,95.19999695,0,0,0,0,0,0,0,0,0,0,0,0,0,0,0,0,0,0,0,0,0,0,0,0,0,0,0,0,0,0,0,0,0,0,0,0,0,0,0,4.800000191,0,0,0,0,0,0,0,0,0,0,0,0,0,0,0,799.85
2003,Precipitation,0.540000021,0.097000003,5.567009926,1.013000011,0.25,100,19,35.09999847,36.29999924,25.20000076,61.5,11.685,0,0,0,0,0,0,0,0,0,0,0,0,0,0,0,0,0,0,0,0,0,0,0,0,0,0,0,0,0,0,0,0,0,0,0,0,0,0,0,0,0,0,0,0,0,0,0,0,100,0,0,0,0,0,0,0,0,0,0,0,0,0,0,0,809.85
1988,n.a.,0.275999993,0.131999999,2.090909004,1.013000011,0.52,,16,,40,33,73,11.68,0,0,0,0,0,0,0,0,0,0,0,0,0,0,0,0,0,0,0,0,0,0,0,0,0,0,0,18.10000038,0,81.5,0,0,0,0,0,0,0,0,0,0,0,0,0,0,0,0,0,0,0,0,0,0,0,0,0,0,0,0,0,0,0,0,0.400000006,0,799.85
1990,Impregnation,0.030999999,0.016000001,1.9375,1.013000011,1.229,90,32.70000076,,,,35.70000076,11.67390052,0,0,0,0,0,0,0,0,0,0,0,10,0,0,0,0,0,0,0,0,0,0,0,0,0,0,0,0,0,90,0,0,0,0,0,0,0,0,0,0,0,0,0,0,0,0,0,0,0,0,0,0,0,0,0,0,0,0,0,0,0,0,0,0,749.85
2017,n.a.,,,3,1,0.02764977,98.52631,29.18919,,25.7108881,14.1539719,39.86486,11.63622973,0,0,0,0,0,0,0,0,0,0,0,0,0,0,0,0,0,0,0,0,0,0,0,0,0,0,100,0,0,0,0,0,0,0,0,0,0,0,0,0,0,0,0,0,0,0,0,0,0,0,0,0,0,0,0,0,0,0,0,0,0,0,0,0,800
2008,Therm.decomp.,0.800000012,0.200000003,4,1.013000011,0.7,,26.60000038,,,,43.70000076,11.62420037,0,0,0,0,0,0,0,0,71.40000153,0,0,0,0,0,0,0,0,0,0,0,0,0,0,0,0,0,0,0,0,0,0,0,0,0,0,0,0,0,0,0,0,28.60000038,0,0,0,0,0,0,0,0,0,0,0,0,0,0,0,0,0,0,0,0,0,0,749.85
1985,Therm.decomp.,0.676999986,0.333000004,2.033032894,1.013000011,6,,14.19999981,,,,81.80000305,11.61560028,0,0,0,0,0,0,0,0,0,0,0,0,0,0,0,0,0,0,0,0,0,0,0,0,0,0,0,0,0,92.40000153,3.799999952,0,3.799999952,0,0,0,0,0,0,0,0,0,0,0,0,0,0,0,0,0,0,0,0,0,0,0,0,0,0,0,0,0,0,0,849.85
1997,Therm.decomp.,0.889999986,0.109999999,8.090909004,1.013000011,0.07,,17,,,,68.30000305,11.61100052,0,0,0,0,0,0,0,0,0,0,0,0,0,0,0,0,0,0,0,0,0,0,0,0,0,0,0.5,0,0,99.5,0,0,0,0,0,0,0,0,0,0,0,0,0,0,0,0,0,0,0,0,0,0,0,0,0,0,0,0,0,0,0,0,0,0,799.85
2017,SCS,0.5,0.1,5,1,0.159157447,,19.09091,,,,60.78947,11.60526301,0,0,0,0,0,0,0,0,0,0,0,0,0,0,0,0,0,0,0,0,0,0,0,0,0,0,0,0,0,0,3.249869623,0,4.365520488,0,0,0,0,0,0,0,0,0,0,0,0,0,0,85.3837397,0,0,0,0,0,0,0,4.818109945,0,0,0,2.182760244,0,0,0,0,700
1991,Impregnation,0.507000029,0.105999999,4.783019066,1.013000011,0.61,78.30000305,20,40,,,58,11.6,0,53.40000153,0,0,0,0,0,0,1.299999952,0,0,0,0,0,0,0,0,0,0,0,0,0,0,0,0,0,0,0,0,26.70000076,0,0,18.60000038,0,0,0,0,0,0,0,0,0,0,0,0,0,0,0,0,0,0,0,0,0,0,0,0,0,0,0,0,0,0,0,799.85
2015,SGS,0.666666667,0.333333333,2,1,0.023558463,90,40,64,26,3,29,11.6,0,0,0,0,0,0,0,0,0,0,0,0,0,0,0,0,0,0,0,0,0,0,0,0,0,0,0,2.080299563,0,0,2.225920533,0,0,0,0,0,0,0,0,0,0,0,0,0,0,0,0,94.65363012,0,0,0,0,0,0,0,0,0,0,0,1.040149782,0,0,0,0,911
1990,Therm.decomp.,0.5,0.090999998,5.494504929,1.013000011,0.38,99,25.10000038,,,,46.20000076,11.59620037,0,0,0,0,0,0,0,0,0,0,0,0,0,0,0,0,0,0,0,0,0,0,0,0,0,0,100,0,0,0,0,0,0,0,0,0,0,0,0,0,0,0,0,0,0,0,0,0,0,0,0,0,0,0,0,0,0,0,0,0,0,0,0,0,774.85
2017,Sol-gel,0.75,0.25,3,1,0.36,100,25.2,,28.30769231,17.69230769,46,11.592,0,0,0,0,0,0,0,0,0,0,0,0,0,0,0,0,0,0,0,0,0,0,0,0,0,0,0,0,0,0,2.233,0,2.088,0,0,0,0,0,0,0,0,0,0,0,0,0,0,93.6936,0,0,0,0,0,0,0,0.9464,0,0,0,1.044,0,0,0,0,800
2013,Impregnation,0.833333333,0.166666667,5,1,0.545454545,,22.14286,23.62812,,,52.32323,11.58585957,0,0,0,0,0,0,0,0,0,0,0,0,0,0,0,0,0,0,0,0,0,0,0,0,0,0,0,0,0,0,2.226,0,2.082,0,0,0,0,0,0,0,0,0,0,0,0,0,0,94.65541491,0,0,0,0,0,0,0,0,0,0,0,1.041,0,0,0,0,800
1997,Therm.decomp.,0.5,0.082999997,6.024096012,1.013000011,1,,17.5,33.79999924,28.89999962,37.29999924,66.19999886,11.5849998,0,0,0,0,0,0,0,0,0,0,0,0,0,0,0,0,0,0,0,0,0,0,0,0,0,0,0,0,0,0,0,0,0,0,97.40000153,0,0,0,0,0,0,0,0,0,0,0,0,0,0,0,0,0,0,0,0,0,0,0,0,0,0,0,0,2.599999905,749.85
1995,Therm.decomp.,0.419999987,0.086999997,4.827586174,1.013000011,1,76.5,20.5,43.5,25.5,31,56.5,11.5825,0,0,0,0,0,0,0,0,0,0,0,0,0,0,0,0,0,0,0,0,0,0,0,0,0,0,0,0,0,0,0,0,9,0,0,0,0,0,0,0,0,0,0,0,0,0,0,0,0,0,0,0,0,0,0,0,0,0,0,4.5,0,86.5,0,0,779.85
