Repository: TaniikeLaboratory/Catalyst-Phylogenetic-Tree

File: input/DRM.csv (part 9 of 21)
year,Incipient to wetness impregnation,Wet impregnation,Co-impregnation,Co-precipitation,Sol-gel,Sequential impregnation, calcTemperature (oC),calc Time (h),red Temperature  (oC),red Time (h),red H2 %,Co,Ba,Ca,Cu,Ce,Mn,La,Ni,Pt,Mg,Ir,Au,K,Li,Ru,Rh,Pd,Sr,Y,Zr,Al,Si,Ti,Pr,V,react Temperature (C),reac CH4 %vol,reac CO2 %vol,reac Ar %vol,reac N2 %vol,reac He %vol,GHSV (mgmin/mL),Time on stream (min),CH4 Conversion
2012,0,1,0,0,0,0,600,4,650,4,100,0,0,59.461858,0,0,0,0,5.8532462,0,0,0,0,0,0,0,0,0,0,0,0,34.6848959,0,0,0,0,700,50,50,0,0,0,3.333333333,30,63.0662
2012,0,1,0,0,0,0,600,4,650,4,100,0,0,59.461858,0,0,0,0,5.8532462,0,0,0,0,0,0,0,0,0,0,0,0,34.6848959,0,0,0,0,700,50,50,0,0,0,3.333333333,45,63.5017
2012,0,1,0,0,0,0,600,4,650,4,100,0,0,59.461858,0,0,0,0,5.8532462,0,0,0,0,0,0,0,0,0,0,0,0,34.6848959,0,0,0,0,700,50,50,0,0,0,3.333333333,60,62.7178
2012,0,1,0,0,0,0,600,4,650,4,100,0,0,59.461858,0,0,0,0,5.8532462,0,0,0,0,0,0,0,0,0,0,0,0,34.6848959,0,0,0,0,700,50,50,0,0,0,3.333333333,75,62.3693
2012,0,1,0,0,0,0,600,4,650,4,100,0,0,59.461858,0,0,0,0,5.8532462,0,0,0,0,0,0,0,0,0,0,0,0,34.6848959,0,0,0,0,700,50,50,0,0,0,3.333333333,90,62.2822
2012,0,1,0,0,0,0,600,4,650,4,100,0,0,59.461858,0,0,0,0,5.8532462,0,0,0,0,0,0,0,0,0,0,0,0,34.6848959,0,0,0,0,700,50,50,0,0,0,3.333333333,105,66.5505
2012,0,1,0,0,0,0,600,4,650,4,100,0,0,59.461858,0,0,0,0,5.8532462,0,0,0,0,0,0,0,0,0,0,0,0,34.6848959,0,0,0,0,700,50,50,0,0,0,3.333333333,120,61.4111
2012,0,1,0,0,0,0,600,4,650,4,100,0,0,59.461858,0,0,0,0,5.8532462,0,0,0,0,0,0,0,0,0,0,0,0,34.6848959,0,0,0,0,700,50,50,0,0,0,3.333333333,135,61.5854
2012,0,1,0,0,0,0,600,4,650,4,100,0,0,59.461858,0,0,0,0,5.8532462,0,0,0,0,0,0,0,0,0,0,0,0,34.6848959,0,0,0,0,700,50,50,0,0,0,3.333333333,150,64.0244
2012,0,1,0,0,0,0,600,4,650,4,100,0,0,59.461858,0,0,0,0,5.8532462,0,0,0,0,0,0,0,0,0,0,0,0,34.6848959,0,0,0,0,700,50,50,0,0,0,3.333333333,165,63.5017
2012,0,1,0,0,0,0,600,4,650,4,100,0,0,59.461858,0,0,0,0,5.8532462,0,0,0,0,0,0,0,0,0,0,0,0,34.6848959,0,0,0,0,700,50,50,0,0,0,3.333333333,180,61.7596
2012,0,1,0,0,0,0,600,4,650,4,100,0,0,59.461858,0,0,0,0,5.8532462,0,0,0,0,0,0,0,0,0,0,0,0,34.6848959,0,0,0,0,700,50,50,0,0,0,3.333333333,195,63.4146
2012,0,1,0,0,0,0,600,4,650,4,100,0,0,59.461858,0,0,0,0,5.8532462,0,0,0,0,0,0,0,0,0,0,0,0,34.6848959,0,0,0,0,700,50,50,0,0,0,3.333333333,210,62.7178
2012,0,1,0,0,0,0,600,4,650,4,100,0,0,59.461858,0,0,0,0,5.8532462,0,0,0,0,0,0,0,0,0,0,0,0,34.6848959,0,0,0,0,700,50,50,0,0,0,3.333333333,225,59.4077
2012,0,1,0,0,0,0,600,4,650,4,100,0,0,59.461858,0,0,0,0,5.8532462,0,0,0,0,0,0,0,0,0,0,0,0,34.6848959,0,0,0,0,700,50,50,0,0,0,3.333333333,240,60.8885
2012,0,1,0,0,0,0,600,4,650,4,100,0,0,59.461858,0,0,0,0,5.8532462,0,0,0,0,0,0,0,0,0,0,0,0,34.6848959,0,0,0,0,700,50,50,0,0,0,3.333333333,255,61.1498
2012,0,1,0,0,0,0,600,4,650,4,100,0,0,59.461858,0,0,0,0,5.8532462,0,0,0,0,0,0,0,0,0,0,0,0,34.6848959,0,0,0,0,700,50,50,0,0,0,3.333333333,270,60.8014
2012,0,1,0,0,0,0,600,4,650,4,100,0,0,59.461858,0,0,0,0,5.8532462,0,0,0,0,0,0,0,0,0,0,0,0,34.6848959,0,0,0,0,700,50,50,0,0,0,3.333333333,285,60.8014
2012,0,1,0,0,0,0,600,4,650,4,100,0,0,59.461858,0,0,0,0,5.8532462,0,0,0,0,0,0,0,0,0,0,0,0,34.6848959,0,0,0,0,700,50,50,0,0,0,3.333333333,300,60.8885
2012,0,1,0,0,0,0,600,4,650,4,100,0,0,46.8427564,0,0,0,0,6.3070669,0,0,0,0,0,0,0,0,0,0,0,0,46.8501767,0,0,0,0,700,50,50,0,0,0,3.333333333,0.442478,60.0174
2012,0,1,0,0,0,0,600,4,650,4,100,0,0,46.8427564,0,0,0,0,6.3070669,0,0,0,0,0,0,0,0,0,0,0,0,46.8501767,0,0,0,0,700,50,50,0,0,0,3.333333333,15,58.9721
2012,0,1,0,0,0,0,600,4,650,4,100,0,0,46.8427564,0,0,0,0,6.3070669,0,0,0,0,0,0,0,0,0,0,0,0,46.8501767,0,0,0,0,700,50,50,0,0,0,3.333333333,30,58.9721
2012,0,1,0,0,0,0,600,4,650,4,100,0,0,46.8427564,0,0,0,0,6.3070669,0,0,0,0,0,0,0,0,0,0,0,0,46.8501767,0,0,0,0,700,50,50,0,0,0,3.333333333,45,58.9721
2012,0,1,0,0,0,0,600,4,650,4,100,0,0,46.8427564,0,0,0,0,6.3070669,0,0,0,0,0,0,0,0,0,0,0,0,46.8501767,0,0,0,0,700,50,50,0,0,0,3.333333333,60,58.9721
2012,0,1,0,0,0,0,600,4,650,4,100,0,0,46.8427564,0,0,0,0,6.3070669,0,0,0,0,0,0,0,0,0,0,0,0,46.8501767,0,0,0,0,700,50,50,0,0,0,3.333333333,75,58.7108
2012,0,1,0,0,0,0,600,4,650,4,100,0,0,46.8427564,0,0,0,0,6.3070669,0,0,0,0,0,0,0,0,0,0,0,0,46.8501767,0,0,0,0,700,50,50,0,0,0,3.333333333,90,58.1882
2012,0,1,0,0,0,0,600,4,650,4,100,0,0,46.8427564,0,0,0,0,6.3070669,0,0,0,0,0,0,0,0,0,0,0,0,46.8501767,0,0,0,0,700,50,50,0,0,0,3.333333333,105,59.3206
2012,0,1,0,0,0,0,600,4,650,4,100,0,0,46.8427564,0,0,0,0,6.3070669,0,0,0,0,0,0,0,0,0,0,0,0,46.8501767,0,0,0,0,700,50,50,0,0,0,3.333333333,120,59.7561
2012,0,1,0,0,0,0,600,4,650,4,100,0,0,46.8427564,0,0,0,0,6.3070669,0,0,0,0,0,0,0,0,0,0,0,0,46.8501767,0,0,0,0,700,50,50,0,0,0,3.333333333,135,58.2753
2012,0,1,0,0,0,0,600,4,650,4,100,0,0,46.8427564,0,0,0,0,6.3070669,0,0,0,0,0,0,0,0,0,0,0,0,46.8501767,0,0,0,0,700,50,50,0,0,0,3.333333333,150,59.5819
2012,0,1,0,0,0,0,600,4,650,4,100,0,0,46.8427564,0,0,0,0,6.3070669,0,0,0,0,0,0,0,0,0,0,0,0,46.8501767,0,0,0,0,700,50,50,0,0,0,3.333333333,165,57.3171
2012,0,1,0,0,0,0,600,4,650,4,100,0,0,46.8427564,0,0,0,0,6.3070669,0,0,0,0,0,0,0,0,0,0,0,0,46.8501767,0,0,0,0,700,50,50,0,0,0,3.333333333,180,60.2787
2012,0,1,0,0,0,0,600,4,650,4,100,0,0,46.8427564,0,0,0,0,6.3070669,0,0,0,0,0,0,0,0,0,0,0,0,46.8501767,0,0,0,0,700,50,50,0,0,0,3.333333333,195,56.6202
2012,0,1,0,0,0,0,600,4,650,4,100,0,0,46.8427564,0,0,0,0,6.3070669,0,0,0,0,0,0,0,0,0,0,0,0,46.8501767,0,0,0,0,700,50,50,0,0,0,3.333333333,210,59.0592
2012,0,1,0,0,0,0,600,4,650,4,100,0,0,46.8427564,0,0,0,0,6.3070669,0,0,0,0,0,0,0,0,0,0,0,0,46.8501767,0,0,0,0,700,50,50,0,0,0,3.333333333,225,58.7108
2012,0,1,0,0,0,0,600,4,650,4,100,0,0,46.8427564,0,0,0,0,6.3070669,0,0,0,0,0,0,0,0,0,0,0,0,46.8501767,0,0,0,0,700,50,50,0,0,0,3.333333333,240,58.9721
2012,0,1,0,0,0,0,600,4,650,4,100,0,0,46.8427564,0,0,0,0,6.3070669,0,0,0,0,0,0,0,0,0,0,0,0,46.8501767,0,0,0,0,700,50,50,0,0,0,3.333333333,255,59.1463
2012,0,1,0,0,0,0,600,4,650,4,100,0,0,46.8427564,0,0,0,0,6.3070669,0,0,0,0,0,0,0,0,0,0,0,0,46.8501767,0,0,0,0,700,50,50,0,0,0,3.333333333,270,59.9303
2012,0,1,0,0,0,0,600,4,650,4,100,0,0,46.8427564,0,0,0,0,6.3070669,0,0,0,0,0,0,0,0,0,0,0,0,46.8501767,0,0,0,0,700,50,50,0,0,0,3.333333333,285,58.6237
2012,0,1,0,0,0,0,600,4,650,4,100,0,0,46.8427564,0,0,0,0,6.3070669,0,0,0,0,0,0,0,0,0,0,0,0,46.8501767,0,0,0,0,700,50,50,0,0,0,3.333333333,300,59.7561
2012,0,1,0,0,0,0,600,4,650,4,100,0,0,31.0434817,0,0,0,0,6.8752562,0,0,0,0,0,0,0,0,0,0,0,0,62.0812621,0,0,0,0,700,50,50,0,0,0,3.333333333,0.442478,67.0732
2012,0,1,0,0,0,0,600,4,650,4,100,0,0,31.0434817,0,0,0,0,6.8752562,0,0,0,0,0,0,0,0,0,0,0,0,62.0812621,0,0,0,0,700,50,50,0,0,0,3.333333333,15,69.0767
2012,0,1,0,0,0,0,600,4,650,4,100,0,0,31.0434817,0,0,0,0,6.8752562,0,0,0,0,0,0,0,0,0,0,0,0,62.0812621,0,0,0,0,700,50,50,0,0,0,3.333333333,30,69.1638
2012,0,1,0,0,0,0,600,4,650,4,100,0,0,31.0434817,0,0,0,0,6.8752562,0,0,0,0,0,0,0,0,0,0,0,0,62.0812621,0,0,0,0,700,50,50,0,0,0,3.333333333,45,69.4251
2012,0,1,0,0,0,0,600,4,650,4,100,0,0,31.0434817,0,0,0,0,6.8752562,0,0,0,0,0,0,0,0,0,0,0,0,62.0812621,0,0,0,0,700,50,50,0,0,0,3.333333333,60,69.338
2012,0,1,0,0,0,0,600,4,650,4,100,0,0,31.0434817,0,0,0,0,6.8752562,0,0,0,0,0,0,0,0,0,0,0,0,62.0812621,0,0,0,0,700,50,50,0,0,0,3.333333333,75,68.8153
2012,0,1,0,0,0,0,600,4,650,4,100,0,0,31.0434817,0,0,0,0,6.8752562,0,0,0,0,0,0,0,0,0,0,0,0,62.0812621,0,0,0,0,700,50,50,0,0,0,3.333333333,90,67.9443
2012,0,1,0,0,0,0,600,4,650,4,100,0,0,31.0434817,0,0,0,0,6.8752562,0,0,0,0,0,0,0,0,0,0,0,0,62.0812621,0,0,0,0,700,50,50,0,0,0,3.333333333,105,66.5505
2012,0,1,0,0,0,0,600,4,650,4,100,0,0,31.0434817,0,0,0,0,6.8752562,0,0,0,0,0,0,0,0,0,0,0,0,62.0812621,0,0,0,0,700,50,50,0,0,0,3.333333333,120,68.4669
2012,0,1,0,0,0,0,600,4,650,4,100,0,0,31.0434817,0,0,0,0,6.8752562,0,0,0,0,0,0,0,0,0,0,0,0,62.0812621,0,0,0,0,700,50,50,0,0,0,3.333333333,135,69.338
2012,0,1,0,0,0,0,600,4,650,4,100,0,0,31.0434817,0,0,0,0,6.8752562,0,0,0,0,0,0,0,0,0,0,0,0,62.0812621,0,0,0,0,700,50,50,0,0,0,3.333333333,150,68.2927
2012,0,1,0,0,0,0,600,4,650,4,100,0,0,31.0434817,0,0,0,0,6.8752562,0,0,0,0,0,0,0,0,0,0,0,0,62.0812621,0,0,0,0,700,50,50,0,0,0,3.333333333,165,68.3798
2012,0,1,0,0,0,0,600,4,650,4,100,0,0,31.0434817,0,0,0,0,6.8752562,0,0,0,0,0,0,0,0,0,0,0,0,62.0812621,0,0,0,0,700,50,50,0,0,0,3.333333333,180,68.3798
2012,0,1,0,0,0,0,600,4,650,4,100,0,0,31.0434817,0,0,0,0,6.8752562,0,0,0,0,0,0,0,0,0,0,0,0,62.0812621,0,0,0,0,700,50,50,0,0,0,3.333333333,195,67.3345
2012,0,1,0,0,0,0,600,4,650,4,100,0,0,31.0434817,0,0,0,0,6.8752562,0,0,0,0,0,0,0,0,0,0,0,0,62.0812621,0,0,0,0,700,50,50,0,0,0,3.333333333,210,68.554
2012,0,1,0,0,0,0,600,4,650,4,100,0,0,31.0434817,0,0,0,0,6.8752562,0,0,0,0,0,0,0,0,0,0,0,0,62.0812621,0,0,0,0,700,50,50,0,0,0,3.333333333,225,67.9443
2012,0,1,0,0,0,0,600,4,650,4,100,0,0,31.0434817,0,0,0,0,6.8752562,0,0,0,0,0,0,0,0,0,0,0,0,62.0812621,0,0,0,0,700,50,50,0,0,0,3.333333333,240,67.3345
2012,0,1,0,0,0,0,600,4,650,4,100,0,0,31.0434817,0,0,0,0,6.8752562,0,0,0,0,0,0,0,0,0,0,0,0,62.0812621,0,0,0,0,700,50,50,0,0,0,3.333333333,255,67.9443
2012,0,1,0,0,0,0,600,4,650,4,100,0,0,31.0434817,0,0,0,0,6.8752562,0,0,0,0,0,0,0,0,0,0,0,0,62.0812621,0,0,0,0,700,50,50,0,0,0,3.333333333,270,67.5087
2012,0,1,0,0,0,0,600,4,650,4,100,0,0,31.0434817,0,0,0,0,6.8752562,0,0,0,0,0,0,0,0,0,0,0,0,62.0812621,0,0,0,0,700,50,50,0,0,0,3.333333333,285,66.9861
2012,0,1,0,0,0,0,600,4,650,4,100,0,0,31.0434817,0,0,0,0,6.8752562,0,0,0,0,0,0,0,0,0,0,0,0,62.0812621,0,0,0,0,700,50,50,0,0,0,3.333333333,300,68.0314
2012,0,1,0,0,0,0,600,4,650,4,100,0,0,13.2165644,0,0,0,0,7.5163656,0,0,0,0,0,0,0,0,0,0,0,0,79.2670701,0,0,0,0,700,50,50,0,0,0,3.333333333,0.442478,69.8606
2012,0,1,0,0,0,0,600,4,650,4,100,0,0,13.2165644,0,0,0,0,7.5163656,0,0,0,0,0,0,0,0,0,0,0,0,79.2670701,0,0,0,0,700,50,50,0,0,0,3.333333333,15,69.9477
2012,0,1,0,0,0,0,600,4,650,4,100,0,0,13.2165644,0,0,0,0,7.5163656,0,0,0,0,0,0,0,0,0,0,0,0,79.2670701,0,0,0,0,700,50,50,0,0,0,3.333333333,30,69.9477
2012,0,1,0,0,0,0,600,4,650,4,100,0,0,13.2165644,0,0,0,0,7.5163656,0,0,0,0,0,0,0,0,0,0,0,0,79.2670701,0,0,0,0,700,50,50,0,0,0,3.333333333,45,71.1672
2012,0,1,0,0,0,0,600,4,650,4,100,0,0,13.2165644,0,0,0,0,7.5163656,0,0,0,0,0,0,0,0,0,0,0,0,79.2670701,0,0,0,0,700,50,50,0,0,0,3.333333333,60,69.5993
2012,0,1,0,0,0,0,600,4,650,4,100,0,0,13.2165644,0,0,0,0,7.5163656,0,0,0,0,0,0,0,0,0,0,0,0,79.2670701,0,0,0,0,700,50,50,0,0,0,3.333333333,75,70.3833
2012,0,1,0,0,0,0,600,4,650,4,100,0,0,13.2165644,0,0,0,0,7.5163656,0,0,0,0,0,0,0,0,0,0,0,0,79.2670701,0,0,0,0,700,50,50,0,0,0,3.333333333,90,69.9477
2012,0,1,0,0,0,0,600,4,650,4,100,0,0,13.2165644,0,0,0,0,7.5163656,0,0,0,0,0,0,0,0,0,0,0,0,79.2670701,0,0,0,0,700,50,50,0,0,0,3.333333333,105,69.5993
2012,0,1,0,0,0,0,600,4,650,4,100,0,0,13.2165644,0,0,0,0,7.5163656,0,0,0,0,0,0,0,0,0,0,0,0,79.2670701,0,0,0,0,700,50,50,0,0,0,3.333333333,120,73.2578
2012,0,1,0,0,0,0,600,4,650,4,100,0,0,13.2165644,0,0,0,0,7.5163656,0,0,0,0,0,0,0,0,0,0,0,0,79.2670701,0,0,0,0,700,50,50,0,0,0,3.333333333,135,66.899
2012,0,1,0,0,0,0,600,4,650,4,100,0,0,13.2165644,0,0,0,0,7.5163656,0,0,0,0,0,0,0,0,0,0,0,0,79.2670701,0,0,0,0,700,50,50,0,0,0,3.333333333,150,71.777
2012,0,1,0,0,0,0,600,4,650,4,100,0,0,13.2165644,0,0,0,0,7.5163656,0,0,0,0,0,0,0,0,0,0,0,0,79.2670701,0,0,0,0,700,50,50,0,0,0,3.333333333,165,73.1707
2012,0,1,0,0,0,0,600,4,650,4,100,0,0,13.2165644,0,0,0,0,7.5163656,0,0,0,0,0,0,0,0,0,0,0,0,79.2670701,0,0,0,0,700,50,50,0,0,0,3.333333333,180,73.8676
2012,0,1,0,0,0,0,600,4,650,4,100,0,0,13.2165644,0,0,0,0,7.5163656,0,0,0,0,0,0,0,0,0,0,0,0,79.2670701,0,0,0,0,700,50,50,0,0,0,3.333333333,195,75.2613
2012,0,1,0,0,0,0,600,4,650,4,100,0,0,13.2165644,0,0,0,0,7.5163656,0,0,0,0,0,0,0,0,0,0,0,0,79.2670701,0,0,0,0,700,50,50,0,0,0,3.333333333,210,73.0836
2012,0,1,0,0,0,0,600,4,650,4,100,0,0,13.2165644,0,0,0,0,7.5163656,0,0,0,0,0,0,0,0,0,0,0,0,79.2670701,0,0,0,0,700,50,50,0,0,0,3.333333333,225,73.3449
2012,0,1,0,0,0,0,600,4,650,4,100,0,0,13.2165644,0,0,0,0,7.5163656,0,0,0,0,0,0,0,0,0,0,0,0,79.2670701,0,0,0,0,700,50,50,0,0,0,3.333333333,240,73.6063
2012,0,1,0,0,0,0,600,4,650,4,100,0,0,13.2165644,0,0,0,0,7.5163656,0,0,0,0,0,0,0,0,0,0,0,0,79.2670701,0,0,0,0,700,50,50,0,0,0,3.333333333,255,69.7735
2012,0,1,0,0,0,0,600,4,650,4,100,0,0,13.2165644,0,0,0,0,7.5163656,0,0,0,0,0,0,0,0,0,0,0,0,79.2670701,0,0,0,0,700,50,50,0,0,0,3.333333333,270,69.9477
2012,0,1,0,0,0,0,600,4,650,4,100,0,0,13.2165644,0,0,0,0,7.5163656,0,0,0,0,0,0,0,0,0,0,0,0,79.2670701,0,0,0,0,700,50,50,0,0,0,3.333333333,285,69.9477
2012,0,1,0,0,0,0,600,4,650,4,100,0,0,13.2165644,0,0,0,0,7.5163656,0,0,0,0,0,0,0,0,0,0,0,0,79.2670701,0,0,0,0,700,50,50,0,0,0,3.333333333,300,71.1672
2012,0,1,0,0,0,0,600,4,650,4,100,0,0,31.0434817,0,0,0,0,6.8752562,0,0,0,0,0,0,0,0,0,0,0,0,62.0812621,0,0,0,0,550,66.66666667,33.33333333,0,0,0,3.333333333,30,19.403
2012,0,1,0,0,0,0,600,4,650,4,100,0,0,31.0434817,0,0,0,0,6.8752562,0,0,0,0,0,0,0,0,0,0,0,0,62.0812621,0,0,0,0,600,66.66666667,33.33333333,0,0,0,3.333333333,30,24.307
2012,0,1,0,0,0,0,600,4,650,4,100,0,0,31.0434817,0,0,0,0,6.8752562,0,0,0,0,0,0,0,0,0,0,0,0,62.0812621,0,0,0,0,650,66.66666667,33.33333333,0,0,0,3.333333333,30,33.2623
2012,0,1,0,0,0,0,600,4,650,4,100,0,0,31.0434817,0,0,0,0,6.8752562,0,0,0,0,0,0,0,0,0,0,0,0,62.0812621,0,0,0,0,700,66.66666667,33.33333333,0,0,0,3.333333333,30,43.71
2012,0,1,0,0,0,0,600,4,650,4,100,0,0,31.0434817,0,0,0,0,6.8752562,0,0,0,0,0,0,0,0,0,0,0,0,62.0812621,0,0,0,0,550,50,50,0,0,0,3.333333333,30,27.2921
2012,0,1,0,0,0,0,600,4,650,4,100,0,0,31.0434817,0,0,0,0,6.8752562,0,0,0,0,0,0,0,0,0,0,0,0,62.0812621,0,0,0,0,600,50,50,0,0,0,3.333333333,30,37.5267
2012,0,1,0,0,0,0,600,4,650,4,100,0,0,31.0434817,0,0,0,0,6.8752562,0,0,0,0,0,0,0,0,0,0,0,0,62.0812621,0,0,0,0,650,50,50,0,0,0,3.333333333,30,55.8635
2012,0,1,0,0,0,0,600,4,650,4,100,0,0,31.0434817,0,0,0,0,6.8752562,0,0,0,0,0,0,0,0,0,0,0,0,62.0812621,0,0,0,0,700,50,50,0,0,0,3.333333333,30,69.0832
2012,0,1,0,0,0,0,600,4,650,4,100,0,0,31.0434817,0,0,0,0,6.8752562,0,0,0,0,0,0,0,0,0,0,0,0,62.0812621,0,0,0,0,550,40,60,0,0,0,3.333333333,30,32.6226
2012,0,1,0,0,0,0,600,4,650,4,100,0,0,31.0434817,0,0,0,0,6.8752562,0,0,0,0,0,0,0,0,0,0,0,0,62.0812621,0,0,0,0,600,40,60,0,0,0,3.333333333,30,43.4968
2012,0,1,0,0,0,0,600,4,650,4,100,0,0,31.0434817,0,0,0,0,6.8752562,0,0,0,0,0,0,0,0,0,0,0,0,62.0812621,0,0,0,0,650,40,60,0,0,0,3.333333333,30,58.6354
2012,0,1,0,0,0,0,600,4,650,4,100,0,0,31.0434817,0,0,0,0,6.8752562,0,0,0,0,0,0,0,0,0,0,0,0,62.0812621,0,0,0,0,700,40,60,0,0,0,3.333333333,30,75.693
2012,0,1,0,0,0,0,600,4,650,4,100,0,0,31.0434817,0,0,0,0,6.8752562,0,0,0,0,0,0,0,0,0,0,0,0,62.0812621,0,0,0,0,550,33.33333333,66.66666667,0,0,0,3.333333333,30,52.8785
2012,0,1,0,0,0,0,600,4,650,4,100,0,0,31.0434817,0,0,0,0,6.8752562,0,0,0,0,0,0,0,0,0,0,0,0,62.0812621,0,0,0,0,600,33.33333333,66.66666667,0,0,0,3.333333333,30,64.6055
2012,0,1,0,0,0,0,600,4,650,4,100,0,0,31.0434817,0,0,0,0,6.8752562,0,0,0,0,0,0,0,0,0,0,0,0,62.0812621,0,0,0,0,650,33.33333333,66.66666667,0,0,0,3.333333333,30,77.6119
2012,0,1,0,0,0,0,600,4,650,4,100,0,0,31.0434817,0,0,0,0,6.8752562,0,0,0,0,0,0,0,0,0,0,0,0,62.0812621,0,0,0,0,700,33.33333333,66.66666667,0,0,0,3.333333333,30,89.9787
2012,0,1,0,0,0,0,600,4,650,4,100,0,0,31.0434817,0,0,0,0,6.8752562,0,0,0,0,0,0,0,0,0,0,0,0,62.0812621,0,0,0,0,700,50,50,0,0,0,6.666666667,30,75.2647
2012,0,1,0,0,0,0,600,4,650,4,100,0,0,31.0434817,0,0,0,0,6.8752562,0,0,0,0,0,0,0,0,0,0,0,0,62.0812621,0,0,0,0,700,50,50,0,0,0,5,30,73.7353
2012,0,1,0,0,0,0,600,4,650,4,100,0,0,31.0434817,0,0,0,0,6.8752562,0,0,0,0,0,0,0,0,0,0,0,0,62.0812621,0,0,0,0,700,50,50,0,0,0,4,30,72.0294
2012,0,1,0,0,0,0,600,4,650,4,100,0,0,31.0434817,0,0,0,0,6.8752562,0,0,0,0,0,0,0,0,0,0,0,0,62.0812621,0,0,0,0,700,50,50,0,0,0,3.333333333,30,71.2647
2012,0,1,0,0,0,0,600,4,650,4,100,0,0,31.0434817,0,0,0,0,6.8752562,0,0,0,0,0,0,0,0,0,0,0,0,62.0812621,0,0,0,0,700,50,50,0,0,0,2.857142857,30,69.3824
2012,0,1,0,0,0,0,600,4,650,4,100,0,0,31.0434817,0,0,0,0,6.8752562,0,0,0,0,0,0,0,0,0,0,0,0,62.0812621,0,0,0,0,700,50,50,0,0,0,2.5,30,67.8235
2012,0,1,0,0,0,0,600,4,650,4,100,0,0,31.0434817,0,0,0,0,6.8752562,0,0,0,0,0,0,0,0,0,0,0,0,62.0812621,0,0,0,0,700,50,50,0,0,0,2.222222222,30,65.0588
2009,0,1,0,0,0,0,650,5,850,1,5,0,0,0,0,0,0,0,5.6985484,0,94.3014516,0,0,0,0,0,0,0,0,0,0,0,0,0,0,0,750,50,50,0,0,0,3.75,60,83.7011
2009,0,1,0,0,0,0,650,5,850,1,5,0,0,0,0,0,0,0,5.6985484,0,94.3014516,0,0,0,0,0,0,0,0,0,0,0,0,0,0,0,750,50,50,0,0,0,2.5,60,81.8674
2009,0,1,0,0,0,0,650,5,850,1,5,0,0,0,0,0,0,0,5.6985484,0,94.3014516,0,0,0,0,0,0,0,0,0,0,0,0,0,0,0,750,50,50,0,0,0,1.875,60,79.5074
2009,0,1,0,0,0,0,650,5,850,1,5,0,0,0,0,0,0,0,5.6985484,0,94.3014516,0,0,0,0,0,0,0,0,0,0,0,0,0,0,0,750,50,50,0,0,0,1.25,60,73.2085
2009,0,1,0,0,0,0,650,5,850,1,5,0,0,0,0,0,0,0,5.6985484,0,94.3014516,0,0,0,0,0,0,0,0,0,0,0,0,0,0,0,750,50,50,0,0,0,0.833333333,60,55.6023
2009,0,1,0,0,0,0,650,5,850,1,5,0,0,0,0,0,0,0,5.6985484,0,94.3014516,0,0,0,0,0,0,0,0,0,0,0,0,0,0,0,750,50,50,0,0,0,0.625,60,44.8382
2009,0,1,0,0,0,0,650,5,850,1,5,0,0,0,0,0,0,0,5.6985484,0,94.3014516,0,0,0,0,0,0,0,0,0,0,0,0,0,0,0,750,50,50,0,0,0,0.5,60,35.9153
2009,0,1,0,0,0,0,650,5,850,1,5,0,0,0,0,0,0,0,5.6985484,0,94.3014516,0,0,0,0,0,0,0,0,0,0,0,0,0,0,0,750,50,50,0,0,0,0.394736842,60,28.8437
2009,0,1,0,0,0,0,650,5,850,1,5,0,0,0,0,0,0,0,5.6985484,0,94.3014516,0,0,0,0,0,0,0,0,0,0,0,0,0,0,0,750,50,50,0,0,0,0.25,60,18.1468
2011,0,1,0,0,0,0,500,2,650,4,100,0,0,0,0,0,0,0,2.6271718,0,97.3728282,0,0,0,0,0,0,0,0,0,0,0,0,0,0,0,550,50,50,0,0,0,6,30,34.2
2011,0,1,0,0,0,0,500,2,650,4,100,0,0,0,0,0,0,0,2.6271718,0,97.3728282,0,0,0,0,0,0,0,0,0,0,0,0,0,0,0,600,50,50,0,0,0,6,30,51.9
2011,0,1,0,0,0,0,500,2,650,4,100,0,0,0,0,0,0,0,2.6271718,0,97.3728282,0,0,0,0,0,0,0,0,0,0,0,0,0,0,0,650,50,50,0,0,0,6,30,67.8
2011,0,1,0,0,0,0,500,2,650,4,100,0,0,0,0,0,0,0,2.6271718,0,97.3728282,0,0,0,0,0,0,0,0,0,0,0,0,0,0,0,700,50,50,0,0,0,6,30,79
2011,0,1,0,0,0,0,500,2,650,4,100,0,0,0,0,0,0,0,3.6397911,0,96.3602089,0,0,0,0,0,0,0,0,0,0,0,0,0,0,0,550,50,50,0,0,0,6,30,41.3
2011,0,1,0,0,0,0,500,2,650,4,100,0,0,0,0,0,0,0,3.6397911,0,96.3602089,0,0,0,0,0,0,0,0,0,0,0,0,0,0,0,600,50,50,0,0,0,6,30,56.8
2011,0,1,0,0,0,0,500,2,650,4,100,0,0,0,0,0,0,0,3.6397911,0,96.3602089,0,0,0,0,0,0,0,0,0,0,0,0,0,0,0,650,50,50,0,0,0,6,30,73.8
2011,0,1,0,0,0,0,500,2,650,4,100,0,0,0,0,0,0,0,3.6397911,0,96.3602089,0,0,0,0,0,0,0,0,0,0,0,0,0,0,0,700,50,50,0,0,0,6,30,81.7
2011,0,1,0,0,0,0,500,2,650,4,100,0,0,0,0,0,0,0,5.1198368,0,94.8801632,0,0,0,0,0,0,0,0,0,0,0,0,0,0,0,550,50,50,0,0,0,6,30,37.6
2011,0,1,0,0,0,0,500,2,650,4,100,0,0,0,0,0,0,0,5.1198368,0,94.8801632,0,0,0,0,0,0,0,0,0,0,0,0,0,0,0,600,50,50,0,0,0,6,30,54.3
2011,0,1,0,0,0,0,500,2,650,4,100,0,0,0,0,0,0,0,5.1198368,0,94.8801632,0,0,0,0,0,0,0,0,0,0,0,0,0,0,0,650,50,50,0,0,0,6,30,70.5
2011,0,1,0,0,0,0,500,2,650,4,100,0,0,0,0,0,0,0,5.1198368,0,94.8801632,0,0,0,0,0,0,0,0,0,0,0,0,0,0,0,700,50,50,0,0,0,6,30,80.1
2011,0,1,0,0,0,0,500,2,650,4,100,0,0,0,0,0,0,0,7.4880668,0,92.5119332,0,0,0,0,0,0,0,0,0,0,0,0,0,0,0,550,50,50,0,0,0,6,30,17.5
2011,0,1,0,0,0,0,500,2,650,4,100,0,0,0,0,0,0,0,7.4880668,0,92.5119332,0,0,0,0,0,0,0,0,0,0,0,0,0,0,0,600,50,50,0,0,0,6,30,25.5
2011,0,1,0,0,0,0,500,2,650,4,100,0,0,0,0,0,0,0,7.4880668,0,92.5119332,0,0,0,0,0,0,0,0,0,0,0,0,0,0,0,650,50,50,0,0,0,6,30,37.2
2011,0,1,0,0,0,0,500,2,650,4,100,0,0,0,0,0,0,0,7.4880668,0,92.5119332,0,0,0,0,0,0,0,0,0,0,0,0,0,0,0,700,50,50,0,0,0,6,30,45.7
2011,0,1,0,0,0,0,500,2,650,4,100,0,0,0,0,0,0,0,2.6271718,0,97.3728282,0,0,0,0,0,0,0,0,0,0,0,0,0,0,0,700,50,50,0,0,0,6,0.5,80.22
2011,0,1,0,0,0,0,500,2,650,4,100,0,0,0,0,0,0,0,2.6271718,0,97.3728282,0,0,0,0,0,0,0,0,0,0,0,0,0,0,0,700,50,50,0,0,0,6,10,78.3863
2011,0,1,0,0,0,0,500,2,650,4,100,0,0,0,0,0,0,0,2.6271718,0,97.3728282,0,0,0,0,0,0,0,0,0,0,0,0,0,0,0,700,50,50,0,0,0,6,20,79.1198
2011,0,1,0,0,0,0,500,2,650,4,100,0,0,0,0,0,0,0,2.6271718,0,97.3728282,0,0,0,0,0,0,0,0,0,0,0,0,0,0,0,700,50,50,0,0,0,6,30,78.2641
2011,0,1,0,0,0,0,500,2,650,4,100,0,0,0,0,0,0,0,2.6271718,0,97.3728282,0,0,0,0,0,0,0,0,0,0,0,0,0,0,0,700,50,50,0,0,0,6,40,80.4645
2011,0,1,0,0,0,0,500,2,650,4,100,0,0,0,0,0,0,0,2.6271718,0,97.3728282,0,0,0,0,0,0,0,0,0,0,0,0,0,0,0,700,50,50,0,0,0,6,60,79.4866
2011,0,1,0,0,0,0,500,2,650,4,100,0,0,0,0,0,0,0,2.6271718,0,97.3728282,0,0,0,0,0,0,0,0,0,0,0,0,0,0,0,700,50,50,0,0,0,6,70,78.7531
2011,0,1,0,0,0,0,500,2,650,4,100,0,0,0,0,0,0,0,2.6271718,0,97.3728282,0,0,0,0,0,0,0,0,0,0,0,0,0,0,0,700,50,50,0,0,0,6,80,78.8753
2011,0,1,0,0,0,0,500,2,650,4,100,0,0,0,0,0,0,0,2.6271718,0,97.3728282,0,0,0,0,0,0,0,0,0,0,0,0,0,0,0,700,50,50,0,0,0,6,90,78.2641
2011,0,1,0,0,0,0,500,2,650,4,100,0,0,0,0,0,0,0,2.6271718,0,97.3728282,0,0,0,0,0,0,0,0,0,0,0,0,0,0,0,700,50,50,0,0,0,6,100,78.9976
2011,0,1,0,0,0,0,500,2,650,4,100,0,0,0,0,0,0,0,2.6271718,0,97.3728282,0,0,0,0,0,0,0,0,0,0,0,0,0,0,0,700,50,50,0,0,0,6,110,78.6308
2011,0,1,0,0,0,0,500,2,650,4,100,0,0,0,0,0,0,0,2.6271718,0,97.3728282,0,0,0,0,0,0,0,0,0,0,0,0,0,0,0,700,50,50,0,0,0,6,120,80.3423
2011,0,1,0,0,0,0,500,2,650,4,100,0,0,0,0,0,0,0,2.6271718,0,97.3728282,0,0,0,0,0,0,0,0,0,0,0,0,0,0,0,700,50,50,0,0,0,6,130,79.8533
2011,0,1,0,0,0,0,500,2,650,4,100,0,0,0,0,0,0,0,2.6271718,0,97.3728282,0,0,0,0,0,0,0,0,0,0,0,0,0,0,0,700,50,50,0,0,0,6,140,78.9976
2011,0,1,0,0,0,0,500,2,650,4,100,0,0,0,0,0,0,0,2.6271718,0,97.3728282,0,0,0,0,0,0,0,0,0,0,0,0,0,0,0,700,50,50,0,0,0,6,150,79.4866
2011,0,1,0,0,0,0,500,2,650,4,100,0,0,0,0,0,0,0,2.6271718,0,97.3728282,0,0,0,0,0,0,0,0,0,0,0,0,0,0,0,700,50,50,0,0,0,6,160,80.3423
2011,0,1,0,0,0,0,500,2,650,4,100,0,0,0,0,0,0,0,2.6271718,0,97.3728282,0,0,0,0,0,0,0,0,0,0,0,0,0,0,0,700,50,50,0,0,0,6,170,78.0196
2011,0,1,0,0,0,0,500,2,650,4,100,0,0,0,0,0,0,0,2.6271718,0,97.3728282,0,0,0,0,0,0,0,0,0,0,0,0,0,0,0,700,50,50,0,0,0,6,180,79.3643
2011,0,1,0,0,0,0,500,2,650,4,100,0,0,0,0,0,0,0,2.6271718,0,97.3728282,0,0,0,0,0,0,0,0,0,0,0,0,0,0,0,700,50,50,0,0,0,6,190,79.1198
2011,0,1,0,0,0,0,500,2,650,4,100,0,0,0,0,0,0,0,2.6271718,0,97.3728282,0,0,0,0,0,0,0,0,0,0,0,0,0,0,0,700,50,50,0,0,0,6,200,79.6088
2011,0,1,0,0,0,0,500,2,650,4,100,0,0,0,0,0,0,0,2.6271718,0,97.3728282,0,0,0,0,0,0,0,0,0,0,0,0,0,0,0,700,50,50,0,0,0,6,210,78.8753
2011,0,1,0,0,0,0,500,2,650,4,100,0,0,0,0,0,0,0,2.6271718,0,97.3728282,0,0,0,0,0,0,0,0,0,0,0,0,0,0,0,700,50,50,0,0,0,6,220,78.8753
2011,0,1,0,0,0,0,500,2,650,4,100,0,0,0,0,0,0,0,2.6271718,0,97.3728282,0,0,0,0,0,0,0,0,0,0,0,0,0,0,0,700,50,50,0,0,0,6,230,78.9976
2011,0,1,0,0,0,0,500,2,650,4,100,0,0,0,0,0,0,0,2.6271718,0,97.3728282,0,0,0,0,0,0,0,0,0,0,0,0,0,0,0,700,50,50,0,0,0,6,240,78.1418
2011,0,1,0,0,0,0,500,2,650,4,100,0,0,0,0,0,0,0,2.6271718,0,97.3728282,0,0,0,0,0,0,0,0,0,0,0,0,0,0,0,700,50,50,0,0,0,6,250,78.9976
2011,0,1,0,0,0,0,500,2,650,4,100,0,0,0,0,0,0,0,2.6271718,0,97.3728282,0,0,0,0,0,0,0,0,0,0,0,0,0,0,0,700,50,50,0,0,0,6,260,78.6308
2011,0,1,0,0,0,0,500,2,650,4,100,0,0,0,0,0,0,0,2.6271718,0,97.3728282,0,0,0,0,0,0,0,0,0,0,0,0,0,0,0,700,50,50,0,0,0,6,270,79.1198
2011,0,1,0,0,0,0,500,2,650,4,100,0,0,0,0,0,0,0,2.6271718,0,97.3728282,0,0,0,0,0,0,0,0,0,0,0,0,0,0,0,700,50,50,0,0,0,6,280,79.7311
2011,0,1,0,0,0,0,500,2,650,4,100,0,0,0,0,0,0,0,2.6271718,0,97.3728282,0,0,0,0,0,0,0,0,0,0,0,0,0,0,0,700,50,50,0,0,0,6,290,79.8533
2011,0,1,0,0,0,0,500,2,650,4,100,0,0,0,0,0,0,0,2.6271718,0,97.3728282,0,0,0,0,0,0,0,0,0,0,0,0,0,0,0,700,50,50,0,0,0,6,300,78.1418
2011,0,1,0,0,0,0,500,2,650,4,100,0,0,0,0,0,0,0,3.6397911,0,96.3602089,0,0,0,0,0,0,0,0,0,0,0,0,0,0,0,700,50,50,0,0,0,6,0.5,79.3643
2011,0,1,0,0,0,0,500,2,650,4,100,0,0,0,0,0,0,0,3.6397911,0,96.3602089,0,0,0,0,0,0,0,0,0,0,0,0,0,0,0,700,50,50,0,0,0,6,10,79.9756
2011,0,1,0,0,0,0,500,2,650,4,100,0,0,0,0,0,0,0,3.6397911,0,96.3602089,0,0,0,0,0,0,0,0,0,0,0,0,0,0,0,700,50,50,0,0,0,6,20,81.198
2011,0,1,0,0,0,0,500,2,650,4,100,0,0,0,0,0,0,0,3.6397911,0,96.3602089,0,0,0,0,0,0,0,0,0,0,0,0,0,0,0,700,50,50,0,0,0,6,30,82.176
2011,0,1,0,0,0,0,500,2,650,4,100,0,0,0,0,0,0,0,3.6397911,0,96.3602089,0,0,0,0,0,0,0,0,0,0,0,0,0,0,0,700,50,50,0,0,0,6,40,81.687
2011,0,1,0,0,0,0,500,2,650,4,100,0,0,0,0,0,0,0,3.6397911,0,96.3602089,0,0,0,0,0,0,0,0,0,0,0,0,0,0,0,700,50,50,0,0,0,6,60,80.3423
2011,0,1,0,0,0,0,500,2,650,4,100,0,0,0,0,0,0,0,3.6397911,0,96.3602089,0,0,0,0,0,0,0,0,0,0,0,0,0,0,0,700,50,50,0,0,0,6,70,81.5648
2011,0,1,0,0,0,0,500,2,650,4,100,0,0,0,0,0,0,0,3.6397911,0,96.3602089,0,0,0,0,0,0,0,0,0,0,0,0,0,0,0,700,50,50,0,0,0,6,80,82.2983
2011,0,1,0,0,0,0,500,2,650,4,100,0,0,0,0,0,0,0,3.6397911,0,96.3602089,0,0,0,0,0,0,0,0,0,0,0,0,0,0,0,700,50,50,0,0,0,6,90,81.0758
2011,0,1,0,0,0,0,500,2,650,4,100,0,0,0,0,0,0,0,3.6397911,0,96.3602089,0,0,0,0,0,0,0,0,0,0,0,0,0,0,0,700,50,50,0,0,0,6,100,80.4645
2011,0,1,0,0,0,0,500,2,650,4,100,0,0,0,0,0,0,0,3.6397911,0,96.3602089,0,0,0,0,0,0,0,0,0,0,0,0,0,0,0,700,50,50,0,0,0,6,110,80.9535
2011,0,1,0,0,0,0,500,2,650,4,100,0,0,0,0,0,0,0,3.6397911,0,96.3602089,0,0,0,0,0,0,0,0,0,0,0,0,0,0,0,700,50,50,0,0,0,6,120,82.665
2011,0,1,0,0,0,0,500,2,650,4,100,0,0,0,0,0,0,0,3.6397911,0,96.3602089,0,0,0,0,0,0,0,0,0,0,0,0,0,0,0,700,50,50,0,0,0,6,130,81.8093
2011,0,1,0,0,0,0,500,2,650,4,100,0,0,0,0,0,0,0,3.6397911,0,96.3602089,0,0,0,0,0,0,0,0,0,0,0,0,0,0,0,700,50,50,0,0,0,6,140,80.709
2011,0,1,0,0,0,0,500,2,650,4,100,0,0,0,0,0,0,0,3.6397911,0,96.3602089,0,0,0,0,0,0,0,0,0,0,0,0,0,0,0,700,50,50,0,0,0,6,150,81.8093
2011,0,1,0,0,0,0,500,2,650,4,100,0,0,0,0,0,0,0,3.6397911,0,96.3602089,0,0,0,0,0,0,0,0,0,0,0,0,0,0,0,700,50,50,0,0,0,6,160,82.665
2011,0,1,0,0,0,0,500,2,650,4,100,0,0,0,0,0,0,0,3.6397911,0,96.3602089,0,0,0,0,0,0,0,0,0,0,0,0,0,0,0,700,50,50,0,0,0,6,170,82.7873
2011,0,1,0,0,0,0,500,2,650,4,100,0,0,0,0,0,0,0,3.6397911,0,96.3602089,0,0,0,0,0,0,0,0,0,0,0,0,0,0,0,700,50,50,0,0,0,6,180,81.0758
2011,0,1,0,0,0,0,500,2,650,4,100,0,0,0,0,0,0,0,3.6397911,0,96.3602089,0,0,0,0,0,0,0,0,0,0,0,0,0,0,0,700,50,50,0,0,0,6,190,80.22
2011,0,1,0,0,0,0,500,2,650,4,100,0,0,0,0,0,0,0,3.6397911,0,96.3602089,0,0,0,0,0,0,0,0,0,0,0,0,0,0,0,700,50,50,0,0,0,6,200,81.3203
2011,0,1,0,0,0,0,500,2,650,4,100,0,0,0,0,0,0,0,3.6397911,0,96.3602089,0,0,0,0,0,0,0,0,0,0,0,0,0,0,0,700,50,50,0,0,0,6,210,81.3203
2011,0,1,0,0,0,0,500,2,650,4,100,0,0,0,0,0,0,0,3.6397911,0,96.3602089,0,0,0,0,0,0,0,0,0,0,0,0,0,0,0,700,50,50,0,0,0,6,220,82.7873
2011,0,1,0,0,0,0,500,2,650,4,100,0,0,0,0,0,0,0,3.6397911,0,96.3602089,0,0,0,0,0,0,0,0,0,0,0,0,0,0,0,700,50,50,0,0,0,6,230,81.8093
2011,0,1,0,0,0,0,500,2,650,4,100,0,0,0,0,0,0,0,3.6397911,0,96.3602089,0,0,0,0,0,0,0,0,0,0,0,0,0,0,0,700,50,50,0,0,0,6,240,81.9315
2011,0,1,0,0,0,0,500,2,650,4,100,0,0,0,0,0,0,0,3.6397911,0,96.3602089,0,0,0,0,0,0,0,0,0,0,0,0,0,0,0,700,50,50,0,0,0,6,250,81.687
2011,0,1,0,0,0,0,500,2,650,4,100,0,0,0,0,0,0,0,3.6397911,0,96.3602089,0,0,0,0,0,0,0,0,0,0,0,0,0,0,0,700,50,50,0,0,0,6,260,82.176
2011,0,1,0,0,0,0,500,2,650,4,100,0,0,0,0,0,0,0,3.6397911,0,96.3602089,0,0,0,0,0,0,0,0,0,0,0,0,0,0,0,700,50,50,0,0,0,6,270,80.709
2011,0,1,0,0,0,0,500,2,650,4,100,0,0,0,0,0,0,0,3.6397911,0,96.3602089,0,0,0,0,0,0,0,0,0,0,0,0,0,0,0,700,50,50,0,0,0,6,280,81.8093
2011,0,1,0,0,0,0,500,2,650,4,100,0,0,0,0,0,0,0,3.6397911,0,96.3602089,0,0,0,0,0,0,0,0,0,0,0,0,0,0,0,700,50,50,0,0,0,6,290,82.5428
2011,0,1,0,0,0,0,500,2,650,4,100,0,0,0,0,0,0,0,3.6397911,0,96.3602089,0,0,0,0,0,0,0,0,0,0,0,0,0,0,0,700,50,50,0,0,0,6,300,81.687
2011,0,1,0,0,0,0,500,2,650,4,100,0,0,0,0,0,0,0,5.1198368,0,94.8801632,0,0,0,0,0,0,0,0,0,0,0,0,0,0,0,700,50,50,0,0,0,6,0.5,78.9976
2011,0,1,0,0,0,0,500,2,650,4,100,0,0,0,0,0,0,0,5.1198368,0,94.8801632,0,0,0,0,0,0,0,0,0,0,0,0,0,0,0,700,50,50,0,0,0,6,10,80.9535
2011,0,1,0,0,0,0,500,2,650,4,100,0,0,0,0,0,0,0,5.1198368,0,94.8801632,0,0,0,0,0,0,0,0,0,0,0,0,0,0,0,700,50,50,0,0,0,6,20,78.9976
2011,0,1,0,0,0,0,500,2,650,4,100,0,0,0,0,0,0,0,5.1198368,0,94.8801632,0,0,0,0,0,0,0,0,0,0,0,0,0,0,0,700,50,50,0,0,0,6,30,78.9976
2011,0,1,0,0,0,0,500,2,650,4,100,0,0,0,0,0,0,0,5.1198368,0,94.8801632,0,0,0,0,0,0,0,0,0,0,0,0,0,0,0,700,50,50,0,0,0,6,40,79.6088
2011,0,1,0,0,0,0,500,2,650,4,100,0,0,0,0,0,0,0,5.1198368,0,94.8801632,0,0,0,0,0,0,0,0,0,0,0,0,0,0,0,700,50,50,0,0,0,6,60,80.0978
2011,0,1,0,0,0,0,500,2,650,4,100,0,0,0,0,0,0,0,5.1198368,0,94.8801632,0,0,0,0,0,0,0,0,0,0,0,0,0,0,0,700,50,50,0,0,0,6,70,80.709
2011,0,1,0,0,0,0,500,2,650,4,100,0,0,0,0,0,0,0,5.1198368,0,94.8801632,0,0,0,0,0,0,0,0,0,0,0,0,0,0,0,700,50,50,0,0,0,6,80,79.7311
2011,0,1,0,0,0,0,500,2,650,4,100,0,0,0,0,0,0,0,5.1198368,0,94.8801632,0,0,0,0,0,0,0,0,0,0,0,0,0,0,0,700,50,50,0,0,0,6,90,81.0758
2011,0,1,0,0,0,0,500,2,650,4,100,0,0,0,0,0,0,0,5.1198368,0,94.8801632,0,0,0,0,0,0,0,0,0,0,0,0,0,0,0,700,50,50,0,0,0,6,100,81.0758
2011,0,1,0,0,0,0,500,2,650,4,100,0,0,0,0,0,0,0,5.1198368,0,94.8801632,0,0,0,0,0,0,0,0,0,0,0,0,0,0,0,700,50,50,0,0,0,6,110,81.3203
2011,0,1,0,0,0,0,500,2,650,4,100,0,0,0,0,0,0,0,5.1198368,0,94.8801632,0,0,0,0,0,0,0,0,0,0,0,0,0,0,0,700,50,50,0,0,0,6,120,80.0978
2011,0,1,0,0,0,0,500,2,650,4,100,0,0,0,0,0,0,0,5.1198368,0,94.8801632,0,0,0,0,0,0,0,0,0,0,0,0,0,0,0,700,50,50,0,0,0,6,130,81.8093
2011,0,1,0,0,0,0,500,2,650,4,100,0,0,0,0,0,0,0,5.1198368,0,94.8801632,0,0,0,0,0,0,0,0,0,0,0,0,0,0,0,700,50,50,0,0,0,6,140,80.4645
2011,0,1,0,0,0,0,500,2,650,4,100,0,0,0,0,0,0,0,5.1198368,0,94.8801632,0,0,0,0,0,0,0,0,0,0,0,0,0,0,0,700,50,50,0,0,0,6,150,81.0758
2011,0,1,0,0,0,0,500,2,650,4,100,0,0,0,0,0,0,0,5.1198368,0,94.8801632,0,0,0,0,0,0,0,0,0,0,0,0,0,0,0,700,50,50,0,0,0,6,160,80.8313
2011,0,1,0,0,0,0,500,2,650,4,100,0,0,0,0,0,0,0,5.1198368,0,94.8801632,0,0,0,0,0,0,0,0,0,0,0,0,0,0,0,700,50,50,0,0,0,6,170,80.5868
2011,0,1,0,0,0,0,500,2,650,4,100,0,0,0,0,0,0,0,5.1198368,0,94.8801632,0,0,0,0,0,0,0,0,0,0,0,0,0,0,0,700,50,50,0,0,0,6,180,80.3423
2011,0,1,0,0,0,0,500,2,650,4,100,0,0,0,0,0,0,0,5.1198368,0,94.8801632,0,0,0,0,0,0,0,0,0,0,0,0,0,0,0,700,50,50,0,0,0,6,190,79.6088
2011,0,1,0,0,0,0,500,2,650,4,100,0,0,0,0,0,0,0,5.1198368,0,94.8801632,0,0,0,0,0,0,0,0,0,0,0,0,0,0,0,700,50,50,0,0,0,6,200,80.22
2011,0,1,0,0,0,0,500,2,650,4,100,0,0,0,0,0,0,0,5.1198368,0,94.8801632,0,0,0,0,0,0,0,0,0,0,0,0,0,0,0,700,50,50,0,0,0,6,210,81.5648
2011,0,1,0,0,0,0,500,2,650,4,100,0,0,0,0,0,0,0,5.1198368,0,94.8801632,0,0,0,0,0,0,0,0,0,0,0,0,0,0,0,700,50,50,0,0,0,6,220,79.1198
2011,0,1,0,0,0,0,500,2,650,4,100,0,0,0,0,0,0,0,5.1198368,0,94.8801632,0,0,0,0,0,0,0,0,0,0,0,0,0,0,0,700,50,50,0,0,0,6,230,80.8313
2011,0,1,0,0,0,0,500,2,650,4,100,0,0,0,0,0,0,0,5.1198368,0,94.8801632,0,0,0,0,0,0,0,0,0,0,0,0,0,0,0,700,50,50,0,0,0,6,240,81.0758
2011,0,1,0,0,0,0,500,2,650,4,100,0,0,0,0,0,0,0,5.1198368,0,94.8801632,0,0,0,0,0,0,0,0,0,0,0,0,0,0,0,700,50,50,0,0,0,6,250,78.9976
2011,0,1,0,0,0,0,500,2,650,4,100,0,0,0,0,0,0,0,5.1198368,0,94.8801632,0,0,0,0,0,0,0,0,0,0,0,0,0,0,0,700,50,50,0,0,0,6,260,80.4645
2011,0,1,0,0,0,0,500,2,650,4,100,0,0,0,0,0,0,0,5.1198368,0,94.8801632,0,0,0,0,0,0,0,0,0,0,0,0,0,0,0,700,50,50,0,0,0,6,270,81.0758
2011,0,1,0,0,0,0,500,2,650,4,100,0,0,0,0,0,0,0,5.1198368,0,94.8801632,0,0,0,0,0,0,0,0,0,0,0,0,0,0,0,700,50,50,0,0,0,6,280,79.2421
2011,0,1,0,0,0,0,500,2,650,4,100,0,0,0,0,0,0,0,5.1198368,0,94.8801632,0,0,0,0,0,0,0,0,0,0,0,0,0,0,0,700,50,50,0,0,0,6,290,81.8093
2011,0,1,0,0,0,0,500,2,650,4,100,0,0,0,0,0,0,0,5.1198368,0,94.8801632,0,0,0,0,0,0,0,0,0,0,0,0,0,0,0,700,50,50,0,0,0,6,300,81.198
2011,0,1,0,0,0,0,500,2,650,4,100,0,0,0,0,0,0,0,7.4880668,0,92.5119332,0,0,0,0,0,0,0,0,0,0,0,0,0,0,0,700,50,50,0,0,0,6,0.5,41.956
2011,0,1,0,0,0,0,500,2,650,4,100,0,0,0,0,0,0,0,7.4880668,0,92.5119332,0,0,0,0,0,0,0,0,0,0,0,0,0,0,0,700,50,50,0,0,0,6,10,43.3007
2011,0,1,0,0,0,0,500,2,650,4,100,0,0,0,0,0,0,0,7.4880668,0,92.5119332,0,0,0,0,0,0,0,0,0,0,0,0,0,0,0,700,50,50,0,0,0,6,20,44.5232
2011,0,1,0,0,0,0,500,2,650,4,100,0,0,0,0,0,0,0,7.4880668,0,92.5119332,0,0,0,0,0,0,0,0,0,0,0,0,0,0,0,700,50,50,0,0,0,6,30,45.379
2011,0,1,0,0,0,0,500,2,650,4,100,0,0,0,0,0,0,0,7.4880668,0,92.5119332,0,0,0,0,0,0,0,0,0,0,0,0,0,0,0,700,50,50,0,0,0,6,40,43.6675
2011,0,1,0,0,0,0,500,2,650,4,100,0,0,0,0,0,0,0,7.4880668,0,92.5119332,0,0,0,0,0,0,0,0,0,0,0,0,0,0,0,700,50,50,0,0,0,6,60,44.1565
2011,0,1,0,0,0,0,500,2,650,4,100,0,0,0,0,0,0,0,7.4880668,0,92.5119332,0,0,0,0,0,0,0,0,0,0,0,0,0,0,0,700,50,50,0,0,0,6,70,45.868
2011,0,1,0,0,0,0,500,2,650,4,100,0,0,0,0,0,0,0,7.4880668,0,92.5119332,0,0,0,0,0,0,0,0,0,0,0,0,0,0,0,700,50,50,0,0,0,6,80,44.6455
2011,0,1,0,0,0,0,500,2,650,4,100,0,0,0,0,0,0,0,7.4880668,0,92.5119332,0,0,0,0,0,0,0,0,0,0,0,0,0,0,0,700,50,50,0,0,0,6,90,44.89
2011,0,1,0,0,0,0,500,2,650,4,100,0,0,0,0,0,0,0,7.4880668,0,92.5119332,0,0,0,0,0,0,0,0,0,0,0,0,0,0,0,700,50,50,0,0,0,6,100,45.379
2011,0,1,0,0,0,0,500,2,650,4,100,0,0,0,0,0,0,0,7.4880668,0,92.5119332,0,0,0,0,0,0,0,0,0,0,0,0,0,0,0,700,50,50,0,0,0,6,110,43.5452
2011,0,1,0,0,0,0,500,2,650,4,100,0,0,0,0,0,0,0,7.4880668,0,92.5119332,0,0,0,0,0,0,0,0,0,0,0,0,0,0,0,700,50,50,0,0,0,6,120,44.1565
2011,0,1,0,0,0,0,500,2,650,4,100,0,0,0,0,0,0,0,7.4880668,0,92.5119332,0,0,0,0,0,0,0,0,0,0,0,0,0,0,0,700,50,50,0,0,0,6,130,43.0562
2011,0,1,0,0,0,0,500,2,650,4,100,0,0,0,0,0,0,0,7.4880668,0,92.5119332,0,0,0,0,0,0,0,0,0,0,0,0,0,0,0,700,50,50,0,0,0,6,140,44.401
2011,0,1,0,0,0,0,500,2,650,4,100,0,0,0,0,0,0,0,7.4880668,0,92.5119332,0,0,0,0,0,0,0,0,0,0,0,0,0,0,0,700,50,50,0,0,0,6,150,45.6235
2011,0,1,0,0,0,0,500,2,650,4,100,0,0,0,0,0,0,0,7.4880668,0,92.5119332,0,0,0,0,0,0,0,0,0,0,0,0,0,0,0,700,50,50,0,0,0,6,160,45.6235
2011,0,1,0,0,0,0,500,2,650,4,100,0,0,0,0,0,0,0,7.4880668,0,92.5119332,0,0,0,0,0,0,0,0,0,0,0,0,0,0,0,700,50,50,0,0,0,6,170,43.6675
2011,0,1,0,0,0,0,500,2,650,4,100,0,0,0,0,0,0,0,7.4880668,0,92.5119332,0,0,0,0,0,0,0,0,0,0,0,0,0,0,0,700,50,50,0,0,0,6,180,44.1565
2011,0,1,0,0,0,0,500,2,650,4,100,0,0,0,0,0,0,0,7.4880668,0,92.5119332,0,0,0,0,0,0,0,0,0,0,0,0,0,0,0,700,50,50,0,0,0,6,190,45.1345
2011,0,1,0,0,0,0,500,2,650,4,100,0,0,0,0,0,0,0,7.4880668,0,92.5119332,0,0,0,0,0,0,0,0,0,0,0,0,0,0,0,700,50,50,0,0,0,6,200,46.9682
2011,0,1,0,0,0,0,500,2,650,4,100,0,0,0,0,0,0,0,7.4880668,0,92.5119332,0,0,0,0,0,0,0,0,0,0,0,0,0,0,0,700,50,50,0,0,0,6,210,44.401
2011,0,1,0,0,0,0,500,2,650,4,100,0,0,0,0,0,0,0,7.4880668,0,92.5119332,0,0,0,0,0,0,0,0,0,0,0,0,0,0,0,700,50,50,0,0,0,6,220,45.1345
2011,0,1,0,0,0,0,500,2,650,4,100,0,0,0,0,0,0,0,7.4880668,0,92.5119332,0,0,0,0,0,0,0,0,0,0,0,0,0,0,0,700,50,50,0,0,0,6,230,44.1565
2011,0,1,0,0,0,0,500,2,650,4,100,0,0,0,0,0,0,0,7.4880668,0,92.5119332,0,0,0,0,0,0,0,0,0,0,0,0,0,0,0,700,50,50,0,0,0,6,240,45.7457
2011,0,1,0,0,0,0,500,2,650,4,100,0,0,0,0,0,0,0,7.4880668,0,92.5119332,0,0,0,0,0,0,0,0,0,0,0,0,0,0,0,700,50,50,0,0,0,6,250,45.6235
2011,0,1,0,0,0,0,500,2,650,4,100,0,0,0,0,0,0,0,7.4880668,0,92.5119332,0,0,0,0,0,0,0,0,0,0,0,0,0,0,0,700,50,50,0,0,0,6,260,46.1125
2011,0,1,0,0,0,0,500,2,650,4,100,0,0,0,0,0,0,0,7.4880668,0,92.5119332,0,0,0,0,0,0,0,0,0,0,0,0,0,0,0,700,50,50,0,0,0,6,270,45.379
2011,0,1,0,0,0,0,500,2,650,4,100,0,0,0,0,0,0,0,7.4880668,0,92.5119332,0,0,0,0,0,0,0,0,0,0,0,0,0,0,0,700,50,50,0,0,0,6,280,43.6675
2011,0,1,0,0,0,0,500,2,650,4,100,0,0,0,0,0,0,0,7.4880668,0,92.5119332,0,0,0,0,0,0,0,0,0,0,0,0,0,0,0,700,50,50,0,0,0,6,290,44.1565
2011,0,1,0,0,0,0,500,2,650,4,100,0,0,0,0,0,0,0,7.4880668,0,92.5119332,0,0,0,0,0,0,0,0,0,0,0,0,0,0,0,700,50,50,0,0,0,6,300,45.6235
2011,0,1,0,0,0,0,500,2,650,4,100,0,0,0,0,0,0,0,2.6271718,0,97.3728282,0,0,0,0,0,0,0,0,0,0,0,0,0,0,0,700,50,50,0,0,0,10,30,93.1
2011,0,1,0,0,0,0,500,2,650,4,100,0,0,0,0,0,0,0,2.6271718,0,97.3728282,0,0,0,0,0,0,0,0,0,0,0,0,0,0,0,700,50,50,0,0,0,6.666666667,30,88.9
2011,0,1,0,0,0,0,500,2,650,4,100,0,0,0,0,0,0,0,2.6271718,0,97.3728282,0,0,0,0,0,0,0,0,0,0,0,0,0,0,0,700,50,50,0,0,0,5,30,81.6
2011,0,1,0,0,0,0,500,2,650,4,100,0,0,0,0,0,0,0,2.6271718,0,97.3728282,0,0,0,0,0,0,0,0,0,0,0,0,0,0,0,700,50,50,0,0,0,4,30,78.6
2011,0,1,0,0,0,0,500,2,650,4,100,0,0,0,0,0,0,0,2.6271718,0,97.3728282,0,0,0,0,0,0,0,0,0,0,0,0,0,0,0,700,50,50,0,0,0,3.333333333,30,74.5
2011,0,1,0,0,0,0,500,2,650,4,100,0,0,0,0,0,0,0,2.6271718,0,97.3728282,0,0,0,0,0,0,0,0,0,0,0,0,0,0,0,700,50,50,0,0,0,2.857142857,30,72.3
2011,0,1,0,0,0,0,500,2,650,4,100,0,0,0,0,0,0,0,2.6271718,0,97.3728282,0,0,0,0,0,0,0,0,0,0,0,0,0,0,0,700,50,50,0,0,0,2.5,30,69.3
2011,0,1,0,0,0,0,500,2,650,4,100,0,0,0,0,0,0,0,2.6271718,0,97.3728282,0,0,0,0,0,0,0,0,0,0,0,0,0,0,0,700,25,75,0,0,0,6,30,97.2
2011,0,1,0,0,0,0,500,2,650,4,100,0,0,0,0,0,0,0,2.6271718,0,97.3728282,0,0,0,0,0,0,0,0,0,0,0,0,0,0,0,700,33.33333333,66.66666667,0,0,0,6,30,89.3
2011,0,1,0,0,0,0,500,2,650,4,100,0,0,0,0,0,0,0,2.6271718,0,97.3728282,0,0,0,0,0,0,0,0,0,0,0,0,0,0,0,700,50,50,0,0,0,6,30,81.6
2011,0,1,0,0,0,0,500,2,650,4,100,0,0,0,0,0,0,0,2.6271718,0,97.3728282,0,0,0,0,0,0,0,0,0,0,0,0,0,0,0,700,66.66666667,33.33333333,0,0,0,6,30,67.5
2012,0,1,0,0,0,0,600,4,600,2,100,0,0,0,0,0,0,0,3.8829434,0,32.0390189,0,0,0,0,0,0,0,0,0,0,64.0780377,0,0,0,0,550,50,50,0,0,0,3.333333333,30,21.9512
2012,0,1,0,0,0,0,600,4,600,2,100,0,0,0,0,0,0,0,3.8829434,0,32.0390189,0,0,0,0,0,0,0,0,0,0,64.0780377,0,0,0,0,600,50,50,0,0,0,3.333333333,30,35.1039
2012,0,1,0,0,0,0,600,4,600,2,100,0,0,0,0,0,0,0,3.8829434,0,32.0390189,0,0,0,0,0,0,0,0,0,0,64.0780377,0,0,0,0,650,50,50,0,0,0,3.333333333,30,49.0154
2012,0,1,0,0,0,0,600,4,600,2,100,0,0,0,0,0,0,0,3.8829434,0,32.0390189,0,0,0,0,0,0,0,0,0,0,64.0780377,0,0,0,0,700,50,50,0,0,0,3.333333333,30,63.1165
2012,0,1,0,0,0,0,600,4,600,2,100,0,0,0,0,0,0,0,5.3529796,0,31.5490068,0,0,0,0,0,0,0,0,0,0,63.0980136,0,0,0,0,550,50,50,0,0,0,3.333333333,30,27.0732
2012,0,1,0,0,0,0,600,4,600,2,100,0,0,0,0,0,0,0,5.3529796,0,31.5490068,0,0,0,0,0,0,0,0,0,0,63.0980136,0,0,0,0,600,50,50,0,0,0,3.333333333,30,40.9846
2012,0,1,0,0,0,0,600,4,600,2,100,0,0,0,0,0,0,0,5.3529796,0,31.5490068,0,0,0,0,0,0,0,0,0,0,63.0980136,0,0,0,0,650,50,50,0,0,0,3.333333333,30,56.224
2012,0,1,0,0,0,0,600,4,600,2,100,0,0,0,0,0,0,0,5.3529796,0,31.5490068,0,0,0,0,0,0,0,0,0,0,63.0980136,0,0,0,0,700,50,50,0,0,0,3.333333333,30,71.084
2012,0,1,0,0,0,0,600,4,600,2,100,0,0,0,0,0,0,0,7.4756131,0,30.8414623,0,0,0,0,0,0,0,0,0,0,61.6829246,0,0,0,0,550,50,50,0,0,0,3.333333333,30,23.4685
2012,0,1,0,0,0,0,600,4,600,2,100,0,0,0,0,0,0,0,7.4756131,0,30.8414623,0,0,0,0,0,0,0,0,0,0,61.6829246,0,0,0,0,600,50,50,0,0,0,3.333333333,30,37.3803
2012,0,1,0,0,0,0,600,4,600,2,100,0,0,0,0,0,0,0,7.4756131,0,30.8414623,0,0,0,0,0,0,0,0,0,0,61.6829246,0,0,0,0,650,50,50,0,0,0,3.333333333,30,52.2403
2012,0,1,0,0,0,0,600,4,600,2,100,0,0,0,0,0,0,0,7.4756131,0,30.8414623,0,0,0,0,0,0,0,0,0,0,61.6829246,0,0,0,0,700,50,50,0,0,0,3.333333333,30,66.3415
2012,0,1,0,0,0,0,600,4,600,2,100,0,0,0,0,0,0,0,10.8093857,0,29.7302048,0,0,0,0,0,0,0,0,0,0,59.4604096,0,0,0,0,550,50,50,0,0,0,3.333333333,30,25.1758
2012,0,1,0,0,0,0,600,4,600,2,100,0,0,0,0,0,0,0,10.8093857,0,29.7302048,0,0,0,0,0,0,0,0,0,0,59.4604096,0,0,0,0,600,50,50,0,0,0,3.333333333,30,39.0876
2012,0,1,0,0,0,0,600,4,600,2,100,0,0,0,0,0,0,0,10.8093857,0,29.7302048,0,0,0,0,0,0,0,0,0,0,59.4604096,0,0,0,0,650,50,50,0,0,0,3.333333333,30,54.3266
2012,0,1,0,0,0,0,600,4,600,2,100,0,0,0,0,0,0,0,10.8093857,0,29.7302048,0,0,0,0,0,0,0,0,0,0,59.4604096,0,0,0,0,700,50,50,0,0,0,3.333333333,30,68.2385
2012,0,1,0,0,0,0,600,4,600,2,100,0,0,0,0,0,0,0,3.8829434,0,32.0390189,0,0,0,0,0,0,0,0,0,0,64.0780377,0,0,0,0,700,50,50,0,0,0,3.333333333,0.516351,62.3243
2012,0,1,0,0,0,0,600,4,600,2,100,0,0,0,0,0,0,0,3.8829434,0,32.0390189,0,0,0,0,0,0,0,0,0,0,64.0780377,0,0,0,0,700,50,50,0,0,0,3.333333333,15,62.4054
2012,0,1,0,0,0,0,600,4,600,2,100,0,0,0,0,0,0,0,3.8829434,0,32.0390189,0,0,0,0,0,0,0,0,0,0,64.0780377,0,0,0,0,700,50,50,0,0,0,3.333333333,30,61.8378
2012,0,1,0,0,0,0,600,4,600,2,100,0,0,0,0,0,0,0,3.8829434,0,32.0390189,0,0,0,0,0,0,0,0,0,0,64.0780377,0,0,0,0,700,50,50,0,0,0,3.333333333,45,62.4054
2012,0,1,0,0,0,0,600,4,600,2,100,0,0,0,0,0,0,0,3.8829434,0,32.0390189,0,0,0,0,0,0,0,0,0,0,64.0780377,0,0,0,0,700,50,50,0,0,0,3.333333333,60,62.8919
2012,0,1,0,0,0,0,600,4,600,2,100,0,0,0,0,0,0,0,3.8829434,0,32.0390189,0,0,0,0,0,0,0,0,0,0,64.0780377,0,0,0,0,700,50,50,0,0,0,3.333333333,75,61.2703
2012,0,1,0,0,0,0,600,4,600,2,100,0,0,0,0,0,0,0,3.8829434,0,32.0390189,0,0,0,0,0,0,0,0,0,0,64.0780377,0,0,0,0,700,50,50,0,0,0,3.333333333,90,62.4865
2012,0,1,0,0,0,0,600,4,600,2,100,0,0,0,0,0,0,0,3.8829434,0,32.0390189,0,0,0,0,0,0,0,0,0,0,64.0780377,0,0,0,0,700,50,50,0,0,0,3.333333333,105,64.027
2012,0,1,0,0,0,0,600,4,600,2,100,0,0,0,0,0,0,0,3.8829434,0,32.0390189,0,0,0,0,0,0,0,0,0,0,64.0780377,0,0,0,0,700,50,50,0,0,0,3.333333333,120,64.1892
2012,0,1,0,0,0,0,600,4,600,2,100,0,0,0,0,0,0,0,3.8829434,0,32.0390189,0,0,0,0,0,0,0,0,0,0,64.0780377,0,0,0,0,700,50,50,0,0,0,3.333333333,135,63.7027
2012,0,1,0,0,0,0,600,4,600,2,100,0,0,0,0,0,0,0,3.8829434,0,32.0390189,0,0,0,0,0,0,0,0,0,0,64.0780377,0,0,0,0,700,50,50,0,0,0,3.333333333,150,63.1351
