Repository: TaniikeLaboratory/Catalyst-Phylogenetic-Tree

File: input/OCM.csv (part 9 of 23)
year,Preparation,"p(CH4), bar","p(O2), bar",p(CH4)/p(O2),"p total, bar","Contact time, s",O2 conversion,CH4 conversion,COx selectivity,C2H6 selectivity,C2H4 selectivity,C2 selectivity,C2 yield,Ag,Al,Au,B,Ba,Be,Bi,C,Ca,Cd,Ce,Co,Cr,Cs,Cu,Dy,Er,Eu,Fe,Ga,Gd,Ge,Ho,In,Ir,K,La,Li,Lu,Mg,Mn,Mo,Na,Nb,Nd,Ni,P,Pb,Pd,Pr,Pt,Rb,Re,Rh,Ru,Sb,Sc,Si,Sm,Sn,Sr,Ta,Tb,Te,Th,Ti,Tl,Tm,V,W,Y,Yb,Zn,Zr,Temperature_C
1985,Impregnation,0.300000012,0.050000001,6,1.013000011,0.1,100,19.39999962,,28.60000038,31.10000038,59.70000076,11.58179992,0,0,0,0,0,0,0,0,10,0,0,0,0,0,0,0,0,0,0,0,0,0,0,0,0,0,90,0,0,0,0,0,0,0,0,0,0,0,0,0,0,0,0,0,0,0,0,0,0,0,0,0,0,0,0,0,0,0,0,0,0,0,0,0,749.85
2011,Precipitation,0.416,0.084,5,1,0.25,,23.0814,,,,50.17241,11.58049464,0,0,0,0,0,0,0,0,0,0,0,0,0,0,0,0,0,0,0,0,0,0,0,0,0,0,0,0,0,22.19827586,0,0,0,0,0,0,0,0,0,0,0,0,0,0,0,0,0,0,77.80172414,0,0,0,0,0,0,0,0,0,0,0,0,0,0,0,800
1995,Impregnation,0.689999998,0.310000002,2.225805998,1.013000011,0.29,,32.29999924,,,,35.79999924,11.56339948,0,0,0.300000012,0,0,0,0,0,97.90000153,0,0,0,0,0,0,0,0,0,0,0,0,0,0,0,0,0,1.799999952,0,0,0,0,0,0,0,0,0,0,0,0,0,0,0,0,0,0,0,0,0,0,0,0,0,0,0,0,0,0,0,0,0,0,0,0,0,799.85
2018,IJP-A synthesis,0.454545455,0.151515152,3,1,0.062542809,52.74463,21.71838,,,,53.22196,11.55894752,0,0,0,0,0,0,0,0,0,0,0,0,0,0,0,0,0,0,0,0,0,0,0,0,0,0,0,0,0,0,8.257200035,0,3.088836683,0,0,0,0,0,0,0,0,0,0,0,0,0,0,87.00948403,0,0,0,0,0,0,0,0,0,0,0,1.644479248,0,0,0,0,750
1989,Impregnation,0.135000005,0.067000002,2.014925003,1.013000011,0.8,56.09999847,30.39999962,62,14,24,38,11.55199986,0,0,0,0,0,0,0,0,0,0,0,0,0,0,0,0,0,0,0,0,0,0,0,0,0,0,0,50,0,0,0,0,0,0,50,0,0,0,0,0,0,0,0,0,0,0,0,0,0,0,0,0,0,0,0,0,0,0,0,0,0,0,0,0,699.85
1990,Precipitation,0.133000001,0.066500001,2,1.013000011,0.8,56.09999847,30.39999962,,14,24,38,11.55199986,0,0,0,0,0,0,0,0,0,0,0,0,0,0,0,0,0,0,0,0,0,0,0,0,0,0,0,50,0,0,0,0,0,0,50,0,0,0,0,0,0,0,0,0,0,0,0,0,0,0,0,0,0,0,0,0,0,0,0,0,0,0,0,0,699.85
1991,n.a.,0.908999979,0.090999998,9.989010811,1.00999999,0.018,92,15,23,41,36,77,11.55,0,0,0,0,0,0,0,0,0,0,0,0,0,0,0,0,0,0,0,0,0,0,0,0,0,0,0,0,0,0,0,0,0,0,0,0,0,0,0,0,0,0,0,0,0,0,0,0,0,0,33.29999924,0,0,0,0,0,0,0,0,0,66.69999695,0,0,0,777.85
1991,n.a.,0.908999979,0.090999998,9.989010811,1.013000011,0.018,94,15,24,39,38,77,11.55,0,0,0,0,33.29999924,0,0,0,0,0,0,0,0,0,0,0,0,0,0,0,0,0,0,0,0,0,0,0,0,0,0,0,0,0,0,0,0,0,0,0,0,0,0,0,0,0,0,0,0,0,0,0,0,0,0,0,0,0,0,0,66.69999695,0,0,0,771.85
2010,Physical mixing,0.888888889,0.111111111,8,1,0.010042043,,17.3,,29.64444444,37.05555556,66.7,11.5391,0,0,0,0,0,0,0,0,95.23809524,0,0,0,0,0,0,0,0,0,0,0,0,0,0,0,0,0,4.761904762,0,0,0,0,0,0,0,0,0,0,0,0,0,0,0,0,0,0,0,0,0,0,0,0,0,0,0,0,0,0,0,0,0,0,0,0,0,800
2016,Impregnation,0.8,0.2,4,1,1.5,,21.59827,,,,53.38878,11.53105285,0,0,0,0,0,0,0,0,0,0,5.410222838,0,0,0,0,0,0,0,0,0,0,0,0,0,0,0,0,0,0,89.52681227,0,0,5.062964897,0,0,0,0,0,0,0,0,0,0,0,0,0,0,0,0,0,0,0,0,0,0,0,0,0,0,0,0,0,0,0,750
2015,Impregnation,0.593,0.085,7,1.01325,0.128571429,92.1,17.6,6.04,,,65.5,11.528,0,0,0,0,0,0,0,0,0,0,0,0,0,0,0,0,0,0,0,0,0,0,0,0,0,0,4.18,0,0,95.81,0,0,0,0,0,0,0,0,0,0,0,0,0,0,0,0,0,0,0,0,0,0,0,0,0,0,0,0,0,0,0,0,0,0,735
2016,Impregnation,0.8,0.2,4,1,1.5,,21.3587,,,,53.94191,11.52129073,0,0,0,0,0,0,0,0,0,0,0,0,0,0,0,0,0,0,0,0,0,0,0,0,0,0,0,0,0,89.81396414,0,0,5.079204052,0,0,0,0,0,0,0,0,0,0,0,0,0,0,0,0,0,0,0,5.106831813,0,0,0,0,0,0,0,0,0,0,0,650
1990,Therm.decomp.,0.092,0.046,2,1.013000011,0.194,39,24,52,25,23,48,11.52,0,0,0,0,0,0,0,0,0,0,0,0,0,0,0,0,0,0,0,0,0,0,0,0,0,0,0,0,0,0,0,0,0,0,0,0,0,0,0,0,0,0,0,0,0,0,0,0,0,0,100,0,0,0,0,0,0,0,0,0,0,0,0,0,799.85
2010,Impregnation,0.5,0.105,4.761904762,1,0.1196,,24,,32,16,48,11.52,0,0,0,0,0,0,0,0,0,0,0,0,0,0,0,0,0,0,0,0,0,0,0,0,0,0,0,0,0,0,4.451366768,0,0,0,0,0,0,0,0,0,0,0,0,0,0,0,0,94.50743148,0,0,0,0,0,0,0,0,0,0,0,1.041201753,0,0,0,0,800
2011,Precipitation,0.416,0.084,5,1,0.25,,21.90407,,,,52.58621,11.51852025,0,0,0,0,0,0,0,0,11.72325432,0,0,0,0,0,0,0,0,0,0,0,0,0,0,0,0,0,0,0,0,0,0,0,0,0,0,0,0,0,0,0,0,0,0,0,0,0,0,0,88.27674568,0,0,0,0,0,0,0,0,0,0,0,0,0,0,0,850
2006,Therm.decomp.,0.888999999,0.111000001,8.009009361,1.013000011,0.07,,17.70000076,,,,65,11.5050005,0,0,0,0,0,0,0,0,95.19999695,0,4.800000191,0,0,0,0,0,0,0,0,0,0,0,0,0,0,0,0,0,0,0,0,0,0,0,0,0,0,0,0,0,0,0,0,0,0,0,0,0,0,0,0,0,0,0,0,0,0,0,0,0,0,0,0,0,799.85
2013,Electrospining,,,7,1,0.030769231,,19,,,,60.52631579,11.5,0,0,0,0,0,0,0,0,0,0,25,0,0,0,0,0,0,0,0,0,0,0,0,0,0,0,75,0,0,0,0,0,0,0,0,0,0,0,0,0,0,0,0,0,0,0,0,0,0,0,0,0,0,0,0,0,0,0,0,0,0,0,0,0,650
2018,Impregnation,0.5,0.25,2,1,0.36,56.5,21.6,,,,53.2,11.4912,0,0,0,0,0,0,0,0,0,0,0,0,0,0,0,0,0,0,0,0,0,0,0,0,0,0,0,0,0,2.227,0,0,2.082,0,0,0,0,0,0,0,0,0,0,0,0,0,0,94.65,0,0,0,0,0,0,0,0,0,0,0,1.041,0,0,0,0,800
2015,Impregnation,0.593,0.085,7,1.01325,0.032142857,60.1,16,23.8,,,71.8,11.488,0,0,0,0,0,0,0,0,0,0,0,0,0,0,0,0,0,0,0,0,0,0,0,0,0,0,4.18,0,0,95.81,0,0,0,0,0,0,0,0,0,0,0,0,0,0,0,0,0,0,0,0,0,0,0,0,0,0,0,0,0,0,0,0,0,0,910
2018,Impregnation,,,5,1,0.108333333,,18.63469,,41.79775,19.84529316,61.64304316,11.48699,0,0,0,0,0,0,0,0,0,0,0,0,0,0,0,0,0,0,0,0,0,0,0,0,0,0,0,0,0,0,14.05126933,0,8.757932713,0,0,0,0,0,0,0,0,0,0,0,0,0,0,72.8118316,0,0,0,0,0,0,0,0,0,0,0,4.378966357,0,0,0,0,800
2019,Impregnation,0.72,0.28,2.6,1,0.010430157,,32.29319,,,,35.5456,11.47880814,0,0,0,0,0,0,0,0,0,0,0,0,0,0,0,0,0,0,0,0,0,0,0,0,0,0,90.90909091,0,0,0,0,0,0,0,0,0,0,0,0,0,0,0,0,0,0,0,0,0,0,0,9.090909091,0,0,0,0,0,0,0,0,0,0,0,0,0,650
2014,Impregnation,0.8,0.2,4,1,1.5,,21.28,,,,53.92345,11.47491016,0,0,0,0,0,0,0,0,0,0,0,0,0,0,0,0,0,0,0,0,0,0,0,0,0,0,0,0,0,94.53680706,0,0,0,0,0,0,0,0,0,0,0,0,0,0,0,0,0,0,5.463192943,0,0,0,0,0,0,0,0,0,0,0,0,0,0,0,675
2014,Impregnation,0.8,0.2,4,1,1.5,,20.92084,,,,54.81659,11.46809109,0,0,0,0,0,0,0,0,0,0,0,0,0,0,0,0,0,0,0,0,0,0,0,0,0,0,0,15.02152112,0,80.19461203,0,0,0,0,0,0,0,0,0,0,0,0,0,0,0,0,0,0,4.783866855,0,0,0,0,0,0,0,0,0,0,0,0,0,0,0,800
1991,Sol-gel,0.600000024,0.400000006,1.5,1.013000011,22,99.40000153,41.70000076,,16.20000076,11.30000019,27.50000095,11.46750061,0,30,0,0,0,0,0,0,0,0,0,0,0,0,0,0,0,0,0,0,0,0,0,0,0,0,0,35,0,35,0,0,0,0,0,0,0,0,0,0,0,0,0,0,0,0,0,0,0,0,0,0,0,0,0,0,0,0,0,0,0,0,0,0,670.85
1985,Impregnation,0.300000012,0.050000001,6,1.013000011,0.1,100,19.39999962,,27.5,31.60000038,59.10000038,11.46539985,0,0,0,0,0,0,0,0,0,0,0,0,0,0,0,0,0,0,0,0,0,0,0,0,0,0,0,0,0,90,0,0,10,0,0,0,0,0,0,0,0,0,0,0,0,0,0,0,0,0,0,0,0,0,0,0,0,0,0,0,0,0,0,0,799.85
2010,n.a.,0.416,0.084,4.952380952,1,0.25,,19.74557,,,,58.00040212,11.45251,0,0,0,0,0,0,0,0,0,0,0,0,0,0,0,0,0,0,0,0,0,0,0,0,0,0,0,0,0,0,0,0,0,0,78.52320675,0,0,0,0,0,0,0,0,0,0,0,0,0,0,0,21.47679325,0,0,0,0,0,0,0,0,0,0,0,0,0,749.85
2018,Slurry,0.461538462,0.153846154,3,1,0.186472246,98.52217,24.79475,,,,46.14122,11.44060015,0,0,0,0,0,0,0,0,0,0,0,0,0,0,0,0,0,0,0,0,0,0,0,0,0,0,0,0,0,0,2.225972071,0,2.081119488,0,0,0,0,0,0,0,0,0,0,0,0,0,0,94.6523487,0,0,0,0,0,0,0,0,0,0,0,1.040559744,0,0,0,0,820
2011,Solid-phase technique,0.705882353,0.294117647,2.4,1,0.146333333,48,26,51,37,7,44,11.44,0,0,0,0,0,0,0,0,0,0,0,0,0,0,0,0,0,0,0,0,0,0,0,0,0,2.10216523,0,0,0,0,2.249316796,0,0,0,0,0,0,0,0,0,0,0,0,0,0,0,0,94.59743536,0,0,0,0,0,0,0,0,0,0,0,1.051082615,0,0,0,0,880
2011,Solid-phase technique,0.677419355,0.322580645,2.1,1,0.141621429,32,22,45,33,19,52,11.44,0,0,0,0,0,0,0,0,0,0,0,0,0,0,0,0,0,0,0,0,0,0,0,0,0,0,0,0,0,0,2.225809608,0,2.081131983,0,0,0,0,0,0,0,0,0,0,0,0,0,0,94.65194208,0,0,0,0,0,0,0,0,0,0,0,1.040565992,0,0,0,0,884
2019,Sol-gel,0.4,0.1,4,1,0.030786992,,23.52357,,,,48.57143,11.42573434,0,0,0,0,0,0,0,0,0,0,56.81818182,0,0,0,0,0,0,0,0,0,0,0,0,0,0,0,43.18181818,0,0,0,0,0,0,0,0,0,0,0,0,0,0,0,0,0,0,0,0,0,0,0,0,0,0,0,0,0,0,0,0,0,0,0,0,0,550
2009,Citric acid method,0.32,0.084,4,1,2.28E-05,95,24.8,54,,,46,11.408,0,0,0,0,0,0,0,0,77,0,0,0,0,0,0,0,0,0,0,0,0,0,0,0,0,0,0,0,0,0,0,0,23,0,0,0,0,0,0,0,0,0,0,0,0,0,0,0,0,0,0,0,0,0,0,0,0,0,0,0,0,0,0,0,799.85
1986,n.a.,0.300000012,0.050000001,6,1.013000011,0.18,100,20,51,26,31,57,11.4,0,0,0,0,0,0,0,0,0,0,0,0,0,0,0,0,0,0,0,0,0,0,0,0,0,0,100,0,0,0,0,0,0,0,0,0,0,0,0,0,0,0,0,0,0,0,0,0,0,0,0,0,0,0,0,0,0,0,0,0,0,0,0,0,749.85
1988,n.a.,0.300000012,0.050000001,6,1.013000011,0.18,100,19,35,29,31,60,11.4,0,0,0,0,0,0,0,0,4,0,0,0,0,0,0,0,0,0,0,0,0,0,0,0,0,0,96,0,0,0,0,0,0,0,0,0,0,0,0,0,0,0,0,0,0,0,0,0,0,0,0,0,0,0,0,0,0,0,0,0,0,0,0,0,749.85
2018,Impregnation,0.5,0.1,5,1,0.150878514,,19.24138,,,,59.19643,11.39021004,0,0,0,0,0,0,0,0,0,0,0,0,0,0,0,0,0,0,0,0,0,0,0,0,0,0,0,0,0,4.465848192,4.465848192,0,4.175238236,0,0,0,0,0,0,0,0,0,0,0,0,0,0,84.80544626,0,0,0,0,0,0,0,0,0,0,0,2.087619118,0,0,0,0,780
2019,Impregnation,0.72,0.28,2.6,1,0.010430157,,32.09773,,,,35.46417,11.38319353,0,0,0,0,0,0,0,0,0,0,0,0,0,0,0,0,0,0,0,0,0,0,0,0,0,0,90.90909091,0,0,0,0,0,0,0,0,0,0,0,0,0,0,0,0,0,0,0,0,0,0,0,9.090909091,0,0,0,0,0,0,0,0,0,0,0,0,0,500
1997,Therm.decomp.,0.5,0.082999997,6.024096012,1.013000011,1,,16.39999962,30.60000038,37.79999924,31.60000038,69.39999962,11.38159967,0,0,0,0,0,0,0,0,0,0,0,0,0,0,0,0,0,0,0,0,0,0,0,0,0,0,0,0,0,0,0,0,0,0,97.40000153,2.599999905,0,0,0,0,0,0,0,0,0,0,0,0,0,0,0,0,0,0,0,0,0,0,0,0,0,0,0,0,649.85
1991,Therm.decomp.,0.921000004,0.092100002,10,1.013000011,0.016,92,14.69999981,23,,,77.40000153,11.37780008,0,0,0,0,0,0,0,0,0,0,0,0,0,0,0,0,0,0,0,0,0,0,0,0,0,0,0,0,0,0,0,0,0,0,0,0,0,0,0,0,0,0,0,0,0,0,0,0,0,0,33.29999924,0,0,0,0,0,0,0,0,0,66.69999695,0,0,0,777.85
2014,n.a.,0.857142857,0.142857143,6,1,0.051378875,,18.29485,,,,62.16696,11.37335208,0,0,0,0,0,0,0,0,0,0,0,0,0,0,0,0,0,0,0,0,0,0,0,0,0,0,0,0,0,0,2.098362,0,1.23904,0,0,0,0,0,0,0,0,0,0,0,0,0,0,96.04308,0,0,0,0,0,0,0,0,0,0,0,0.61952,0,0,0,0,910
2014,Impregnation,,,2,1,0.002777778,,23.31933,,19.53782,29.20168,48.7395,11.36572485,0,0,0,0,0,0,0,0,0,0,0,0,0,0,0,0,0,0,0,0,0,0,0,0,0,0,0,16.53875,0,83.46125,0,0,0,0,0,0,0,0,0,0,0,0,0,0,0,0,0,0,0,0,0,0,0,0,0,0,0,0,0,0,0,0,0,0,800
1989,Impregnation,0.600000024,0.083999999,7.142857075,1.013000011,0.72,,16,,,,71,11.36,0,0,0,0,0,0,0,0,0,0,0,0,0,0,0,0,0,0,0,0,0,0,0,0,0,0,1.5,5.5,0,93,0,0,0,0,0,0,0,0,0,0,0,0,0,0,0,0,0,0,0,0,0,0,0,0,0,0,0,0,0,0,0,0,0,0,798.85
2017,SCS,0.5,0.1,5,1,0.158793253,,19.11765,,,,59.34641,11.34563895,0,0,0,0,0,0,0,0,0,0,0,0,0,0,0,0,0,0,0,0,0,0,0,0,0,0,0,0,0,0,5.415084903,0,4.36442076,0,0,0,0,0,0,0,0,0,0,0,0,0,0,85.36223051,0,0,0,0,0,0,0,2.676053447,0,0,0,2.18221038,0,0,0,0,700
2011,Precipitation,0.416,0.084,5,1,0.25,,23.1686,,,,48.96552,11.34462547,0,0,0,0,0,0,0,0,0,0,0,0,0,0,0,0,0,0,0,0,0,0,0,0,0,0,0,0,0,22.19827586,0,0,0,0,0,0,0,0,0,0,0,0,0,0,0,0,0,0,77.80172414,0,0,0,0,0,0,0,0,0,0,0,0,0,0,0,775
2010,Impregnation,0.5,0.105,4.761904762,1,0.124,,21,,38.11764706,15.88235294,54,11.34,0,0,0,0,0,0,0,0,0,0,1.755449542,0,0,0,0,0,0,0,0,0,0,0,0,0,0,0,0,0,0,0,0,0,0,0,0,0,0,0,0,0,0,0,0,0,0,0,0,98.24455046,0,0,0,0,0,0,0,0,0,0,0,0,0,0,0,0,800
1985,Impregnation,0.300000012,0.050000001,6,1.013000011,0.1,100,18.39999962,,27,34.59999847,61.59999847,11.33439948,0,0,0,0,0,0,10,0,0,0,0,0,0,0,0,0,0,0,0,0,0,0,0,0,0,0,90,0,0,0,0,0,0,0,0,0,0,0,0,0,0,0,0,0,0,0,0,0,0,0,0,0,0,0,0,0,0,0,0,0,0,0,0,0,749.85
1990,Therm.decomp.,0.908999979,0.090999998,9.989010811,1.013000011,0.24,99.40000153,15.10000038,,,,74.90000153,11.30990052,0,0,0,0,0,0,0,0,0,0,0,0,0,0,0,0,0,0,0,0,0,0,0,0,0,0,4.5,0,0,0,0,0,0,0,0,0,0,0,0,0,0,0,0,0,0,0,0,0,0,0,4.599999905,0,0,0,90.90000153,0,0,0,0,0,0,0,0,0,879.85
2019,Impregnation,0.72,0.28,2.6,1,0.010430157,,32.13962,,,,35.17915,11.30644513,0,0,0,0,0,0,0,0,0,0,0,0,0,0,0,0,0,0,0,0,0,0,0,0,0,0,90.90909091,0,0,0,0,0,0,0,0,0,0,0,0,0,0,0,0,0,0,0,0,0,0,0,9.090909091,0,0,0,0,0,0,0,0,0,0,0,0,0,700
2018,Impregnation,0.2,0.05,4,10,0.110070663,,24.83661107,,,,45.50186,11.30112,0,0,0,0,0,0,0,0,0,0,0,0,0,0,0,0,0,0,0,0,0,0,0,0,0,0,0,0,0,0,3.141601546,0,2.070410641,0,0,0,0,0,0,0,0,0,0,0,0,0,0,93.75278249,0,0,0,0,0,0,0,0,0,0,0,1.035205321,0,0,0,0,849.85
2019,Impregnation,0.4,0.066666667,6,1,0.01391025,,17.78502,36.48209,,,63.51791,11.296673,0,0,0,0,0,0,0,0,0,0,0,0,0,0,0,0,0,0,0,0,0,0,0,0,0,0,0,0,0,0,1.560072121,0,2.095630778,0,0,0,0,0,0,0,0,0,0,0,0,0,0,95.29648171,0,0,0,0,0,0,0,0,0,0,0,1.047815389,0,0,0,0,775
1991,Therm.decomp.,0.921000004,0.092100002,10,1.013000011,0.016,94.30000305,14.69999981,23,,,76.69999695,11.27489941,0,0,0,0,33.29999924,0,0,0,0,0,0,0,0,0,0,0,0,0,0,0,0,0,0,0,0,0,0,0,0,0,0,0,0,0,0,0,0,0,0,0,0,0,0,0,0,0,0,0,0,0,0,0,0,0,0,0,0,0,0,0,66.69999695,0,0,0,771.85
2017,Sol-gel,0.75,0.25,3,1,0.36,100,25.8,,27.51481481,16.18518519,43.7,11.2746,0,0,0,0,0,0,0,0,0,0,0,0,0,0,0,0,0,0,0,0,0,0,0,0,0,0,0,0,0,4.7345,2.212,0,2.068,0,0,0,0,0,0,0,0,0,0,0,0,0,0,87.1148,0,0,0,0,0,0,0,2.8407,0,0,0,1.034,0,0,0,0,775
2015,Sol-gel,0.761904762,0.19047619,4,1,0.000255761,,31.66031,,,,35.53435,11.25028537,0,0,0,0,0,0,0,0,80.61044,0,0,0,0,0,0,0,0,0,0,0,0,0,0,0,0,0,4.649207,0,0,0,0,0,0,0,0,0,0,0,0,0,0,0,0,0,0,0,0,0,0,0,14.74035,0,0,0,0,0,0,0,0,0,0,0,0,0,800
1989,n.a.,0.140000001,0.046999998,2.978723049,1.013000011,3,100,15,25,31,44,75,11.25,0,0,0,0,0,0,0,0,0,0,0,0,0,0,0,0,0,0,0,0,0,0,0,0,0,0,0,11.60000038,0,0,0,0,0,0,0,0,0,0,0,0,0,0,0,0,0,0,0,82.90000153,0,0,0,0,0,0,0,5.5,0,0,0,0,0,0,0,0,773.85
1988,Impregnation,0.460000008,0.045000002,10.22222233,1.013000011,0.012,70,15,,,,75,11.25,0,0,0,0,0,0,0,0,0,0,0,0,0,0,0,0,0,0,0,0,0,0,0,0,0,0,98.19999695,0,0,0,0,0,0,0,0,0,0,0,0,0,0,0,0,0,0,0,0,0,0,0,1.799999952,0,0,0,0,0,0,0,0,0,0,0,0,0,724.85
2011,Solid-phase technique,0.761904762,0.238095238,3.2,1,0.142264286,23,15,15,36,39,75,11.25,0,0,0,0,0,0,0,0,0,0,0,0,0,0,0,0,0,0,0,0,0,0,0,0,0,0,0,2.10216523,0,0,2.249316796,0,0,0,0,0,0,0,0,0,0,0,0,0,0,0,0,94.59743536,0,0,0,0,0,0,0,0,0,0,0,1.051082615,0,0,0,0,830
2016,Impregnation,0.8,0.2,4,1,1.5,,20.27897,,,,55.44885,11.24445566,0,0,0,0,0,0,0,0,0,0,0,0,0,0,0,0,0,0,0,0,0,0,0,0,0,0,0,15.02152112,0,80.19461203,0,0,0,0,0,0,0,0,0,0,0,0,0,0,0,0,0,0,4.783866855,0,0,0,0,0,0,0,0,0,0,0,0,0,0,0,800
2018,Impregnation,0.5,0.1,5,1,0.162372061,,18.93617,,,,59.375,11.24335094,0,0,0,0,0,0,0,0,0,0,0,0,0,0,0,0,0,0,0,0,0,0,0,0,0,0,0,0,0,0,4.532473461,0,4.237527941,0,0,0,0,0,0,0,0,0,0,0,0,0,0,89.11123463,0,0,0,0,0,0,0,0,0,0,0,2.118763971,0,0,0,0,760
1996,Therm.decomp.,0.779999971,0.219999999,3.545454979,1.013000011,1.62,,24.70000076,,,,45.5,11.23850035,0,0,0,0,0,0,0,0,0,0,0,0,0,0,0,0,0,0,0,0,0,0,0,0,0,0,40,0,0,0,0,0,40,0,0,0,0,0,0,0,0,0,0,0,0,0,0,0,0,0,0,0,0,0,0,0,0,0,0,0,0,0,20,0,729.85
1996,Impregnation,0.779999971,0.219999999,3.545454979,1.013000011,1.62,,24.70000076,53.79999924,27.89999962,17.60000038,45.5,11.23850035,0,0,0,0,0,0,0,0,0,0,0,0,0,0,0,0,0,0,0,0,0,0,0,0,0,0,40,0,0,0,0,0,40,0,0,0,0,0,0,0,0,0,0,0,0,0,0,0,0,0,0,0,0,0,0,0,0,0,0,0,0,0,20,0,729.85
2015,Impregnation,0.593,0.085,7,1.01325,0.064285714,84.9,16.7,5.48,,,67.2,11.2224,0,0,0,0,0,0,0,0,0,0,0,0,0,0,0,0,0,0,0,0,0,0,0,0,0,0,4.18,0,0,95.81,0,0,0,0,0,0,0,0,0,0,0,0,0,0,0,0,0,0,0,0,0,0,0,0,0,0,0,0,0,0,0,0,0,0,825
2000,Therm.decomp.,0.166999996,0.033,5.060606003,1.013000011,1.2,,17,,58,8,66,11.22,0,0,0,0,0,0,0,0,0,0,0,0,0,0,0,0,0,0,0,0,0,0,0,0,0,0,0,25,0,0,0,0,0,0,0,0,0,0,0,0,0,0,0,0,0,25,0,0,0,0,0,0,0,50,0,0,0,0,0,0,0,0,0,0,699.85
2011,Sol-gel,0.830769231,0.169230769,4.909090909,1,0.035750462,,22,,,,51,11.22,0,44.44444444,0,0,0,0,0,0,0,0,0,0,0,0,0,0,0,0,0,0,0,0,0,0,0,0,0,0,0,0,0,0,0,0,0,0,0,0,0,0,0,0,0,0,0,0,0,0,0,0,55.55555556,0,0,0,0,0,0,0,0,0,0,0,0,0,810
1992,n.a.,0.507000029,0.101000004,5.019802094,1.013000011,7.2,,19,,,,59,11.21,0,0,0,0,0,0,0,0,85,0,0,0,0,0,0,0,0,0,0,0,0,0,0,0,0,0,0,15,0,0,0,0,0,0,0,0,0,0,0,0,0,0,0,0,0,0,0,0,0,0,0,0,0,0,0,0,0,0,0,0,0,0,0,0,704.85
2008,Therm.decomp.,0.800000012,0.200000003,4,1.013000011,0.7,,17.89999962,,,,62.59999847,11.20539949,0,0,0,0,0,0,0,0,71.40000153,0,0,0,0,0,0,0,0,0,0,0,0,0,0,0,0,0,0,0,0,0,0,0,28.60000038,0,0,0,0,0,0,0,0,0,0,0,0,0,0,0,0,0,0,0,0,0,0,0,0,0,0,0,0,0,0,0,749.85
1986,n.a.,0.467999995,0.105999999,4.415093899,1.013000011,8.7,,16,25,35,35,70,11.2,0,0,0,0,0,0,0,0,92.69999695,0,0,0,0,0,0,0,0,0,0,0,0,0,0,0,0,0,0,0,0,0,0,0,7.300000191,0,0,0,0,0,0,0,0,0,0,0,0,0,0,0,0,0,0,0,0,0,0,0,0,0,0,0,0,0,0,0,708.85
2016,n.a.,0.8,0.2,4,1,1.5,,21.35193,,,,52.44259,11.19750511,0,0,0,0,0,0,0,0,0,0,0,0,0,0,0,0,0,0,0,0,0,0,0,0,0,0,0,0,0,0,0,0,0,0,0,0,0,0,0,0,0,0,0,0,0,0,0,0,100,0,0,0,0,0,0,0,0,0,0,0,0,0,0,0,700
2008,Therm.decomp.,0.800000012,0.200000003,4,1.013000011,0.7,,22.79999924,,,,49.09999847,11.19479928,0,0,0,0,0,0,0,0,90.90000153,0,0,0,0,9.100000381,0,0,0,0,0,0,0,0,0,0,0,0,0,0,0,0,0,0,0,0,0,0,0,0,0,0,0,0,0,0,0,0,0,0,0,0,0,0,0,0,0,0,0,0,0,0,0,0,0,0,749.85
1985,n.a.,0.300000012,0.050000001,6,1.013000011,0.1,100,19.20000076,,31.10000038,27.20000076,58.30000114,11.19360066,0,0,0,0,0,0,0,0,0,0,0,0,0,0,0,0,0,0,0,0,100,0,0,0,0,0,0,0,0,0,0,0,0,0,0,0,0,0,0,0,0,0,0,0,0,0,0,0,0,0,0,0,0,0,0,0,0,0,0,0,0,0,0,0,799.85
2019,Impregnation,0.4,0.1,4,1.2,0.1338,53.8,15.9,,,,70.4,11.1936,0,0,0,0,0,0,0,0,0,0,0,0,0,0,0,0,0,0,0,0,0,0,0,0,0,0,0,0,0,0,2.225308464,0,2.080499064,0,0,0,0,0,0,0,0,0,0,0,0,0,0,94.63988322,0,0,0,0,0,0,0,0.014059721,0,0,0,1.040249532,0,0,0,0,770
2016,Impregnation,0.8,0.2,4,1,1.5,,21.19099,,,,52.77662,11.18388827,0,0,0,0,0,0,0,0,0,0,0,0,0,0,0,0,0,0,0,0,0,0,0,0,0,0,0,0,0,94.53680706,0,0,0,0,0,0,0,0,0,0,0,0,0,0,0,0,0,0,5.463192943,0,0,0,0,0,0,0,0,0,0,0,0,0,0,0,650
2014,Impregnation,0.8,0.2,4,1,1.5,,22.4,,,,49.9,11.1776,0,0,0,0,0,0,0,0,0,0,0,0,0,0,0,0,0,0,0,0,0,0,0,0,0,0,0,0,0,94.53680706,0,0,0,0,0,0,0,0,0,0,0,0,0,0,0,0,0,0,5.463192943,0,0,0,0,0,0,0,0,0,0,0,0,0,0,0,700
2018,Sol-gel,0.4,0.1,4,1,0.033858134,,22.41573,,20.01608,29.81725,49.83333,11.1705047,0,0,0,0,0,0,0,0,0,0,50,0,0,0,0,0,0,0,0,0,0,0,0,0,0,0,0,0,0,0,0,0,0,0,0,0,0,0,0,0,0,0,0,0,0,0,0,0,0,0,0,0,0,0,0,0,0,0,0,0,50,0,0,0,650
1991,Sol-gel,0.469999999,0.118000001,3.983051062,1.013000011,0.108,,23.60000038,,21.5,25.79999924,47.29999924,11.1628,0,0,0,0,0,0,0,0,0,0,0,0,0,0,0,0,0,0,0,0,0,0,0,0,0,0,0,0.800000012,0,66.09999847,0,0,0,0,33.09999847,0,0,0,0,0,0,0,0,0,0,0,0,0,0,0,0,0,0,0,0,0,0,0,0,0,0,0,0,0,919.85
1988,n.a.,0.300000012,0.050000001,6,1.013000011,0.18,100,18,35,27,35,62,11.16,0,0,0,0,0,0,0.800000012,0,0,0,0,0,0,0,0,0,0,0,0,0,0,0,0,0,0,0,99.19999695,0,0,0,0,0,0,0,0,0,0,0,0,0,0,0,0,0,0,0,0,0,0,0,0,0,0,0,0,0,0,0,0,0,0,0,0,0,749.85
2017,SCS,0.5,0.1,5,1,0.158884127,,18.82353,,,,59.27869,11.158342,0,0,0,0,0,0,0,0,0,0,0,0,0,0,0,0,0,0,0,0,0,0,0,0,0,0,0,0,0,0,4.87388336,0,4.36469564,0,0,0,0,0,0,0,0,0,0,0,0,0,0,85.36760679,0,0,0,0,0,0,0,3.211466389,0,0,0,2.18234782,0,0,0,0,700
2014,Impregnation,0.8,0.2,4,1,1.5,,22.2,,,,50.2,11.1444,0,0,0,0,0,0,0,0,0,0,0,0,0,0,0,0,0,0,0,0,0,0,0,0,0,0,0,15.05524373,0,80.37464517,0,0,0,0,0,0,0,0,0,0,0,0,0,0,0,0,0,0,0,0,0,0,4.570111105,0,0,0,0,0,0,0,0,0,0,0,700
2011,Precipitation,0.416,0.084,5,1,0.25,,22.51453,,,,49.48276,11.14081085,0,0,0,0,0,0,0,0,11.72325432,0,0,0,0,0,0,0,0,0,0,0,0,0,0,0,0,0,0,0,0,0,0,0,0,0,0,0,0,0,0,0,0,0,0,0,0,0,0,0,88.27674568,0,0,0,0,0,0,0,0,0,0,0,0,0,0,0,700
2019,Sol-gel,0.6,0.2,4,1,0.36,,30,48.8,13.4,23.7,37.1,11.13,0,0,0,0,0,0,0,0,0,0,0,0,0,0,0,0,0,0,0,0,0,0,0,0,0,0,50,50,0,0,0,0,0,0,0,0,0,0,0,0,0,0,0,0,0,0,0,0,0,0,0,0,0,0,0,0,0,0,0,0,0,0,0,0,775
2017,SCS,0.5,0.1,5,1,0.159248787,,18.6645,,,,59.60784,11.1255053,0,0,0,0,0,0,0,0,0,0,0,0,0,0,0,0,0,0,0,0,0,0,0,0,0,0,0,0,0,0,2.708395298,0,4.365795506,0,0,0,0,0,0,0,0,0,0,0,0,0,0,85.38911869,0,0,0,0,0,0,0,5.353792751,0,0,0,2.182897753,0,0,0,0,700
2018,Impregnation,0.867867868,0.117117117,7.41025641,1,0.064316913,53.21337,11.63265,,,,95.59586,11.12033181,0,0,0,0,0,0,0,0,0,0,2.280566,0,0,0,0,0,0,0,0,0,0,0,0,0,0,0,0,0,0,0,0.769047,0,2.17485,0,0,0,0,0,0,0,0,0,0,0,0,0,0,93.68811,0,0,0,0,0,0,0,0,0,0,0,1.087425,0,0,0,0,750
2011,Sol-gel,0.4,0.2,0.6,1,0.6,67.1,28.5,63.3,32,7,39,11.115,0,0,0,0,0,0,56,0,0,0,0,0,0,0,0,0,0,0,0,0,0,0,0,0,0,0,0,0,0,0,0,0,0,0,0,0,0,0,0,0,0,0,0,0,0,0,0,0,0,4,0,0,0,0,0,40,0,0,0,0,0,0,0,0,774.85
2003,Precipitation,0.560000002,0.085000001,6.588234901,1.013000011,0.26,100,19.60000038,38.29999924,42.79999924,13.89999962,56.69999886,11.11319999,0,0,0,0,0,0,0,0,0,0,0,0,0,0,0,0,0,0,0,0,0,0,0,0,0,0,63,0,0,0,0,0,0,0,37,0,0,0,0,0,0,0,0,0,0,0,0,0,0,0,0,0,0,0,0,0,0,0,0,0,0,0,0,0,854.85
2018,Slurry,0.461538462,0.153846154,3,1,0.186472246,99.17899,23.80952,,,,46.63383,11.10329108,0,0,0,0,0,0,0,0,0,0,0,0,0,0,0,0,0,0,0,0,0,0,0,0,0,0,0,0,0,0,2.225972071,0,2.081119488,0,0,0,0,0,0,0,0,0,0,0,0,0,0,94.6523487,0,0,0,0,0,0,0,0,0,0,0,1.040559744,0,0,0,0,855
2008,Pyrolysis,0.5,0.375,1.333333015,1.013000011,0.79,,43.20000076,,,,25.70000076,11.10240053,0,0,0,0,0,0,0,0,0,0,0,0,0,0,0,0,0,0,0,0,0,0,0,0,0,0,0,5,0,0,0,0,0,0,0,0,0,0,0,0,0,0,0,0,0,0,0,0,0,0,50,0,0,0,0,45,0,0,0,0,0,0,0,0,849.85
1985,n.a.,0.300000012,0.050000001,6,1.013000011,0.1,100,19.60000038,,25.70000076,30.89999962,56.60000038,11.09360029,0,0,0,0,0,0,0,0,0,0,0,0,0,0,0,0,0,0,0,0,0,0,0,0,0,0,100,0,0,0,0,0,0,0,0,0,0,0,0,0,0,0,0,0,0,0,0,0,0,0,0,0,0,0,0,0,0,0,0,0,0,0,0,0,749.85
1993,Sol-gel,0.129999995,0.066500001,1.954887033,1.013000011,0.8,,33,,,,33.59999847,11.0879995,0,0,0,0,0,0,0,0,0,0,0,0,0,0,0,0,0,0,0,0,0,0,0,0,0,0,50,0,0,0,0,0,0,0,0,0,0,0,0,0,0,0,0,0,0,0,0,0,0,0,0,0,0,0,0,0,0,0,0,0,0,0,0,50,699.85
2003,Precipitation,0.610000014,0.081,7.530863762,1.013000011,0.22,100,17,30.39999962,42.40000153,22.79999924,65.20000076,11.08400013,0,0,0,0,0,0,0,0,0,0,0,0,0,0,0,0,0,3.700000048,0,0,11.60000038,0,0,0,0,0,0,0,0,0,0,0,0,0,0,0,0,0,0,0,0,0,0,0,0,0,0,0,12.10000038,0,0,0,2.099999905,0,0,0,0,0,0,0,70.5,0,0,0,749.85
2011,Precipitation,0.416,0.084,5,1,0.25,,22.07849,,,,50.17241,11.07731052,0,0,0,0,0,0,0,0,0,0,0,0,0,0,0,0,0,0,0,0,0,0,0,0,0,0,0,0,0,22.19827586,0,0,0,0,0,0,0,0,0,0,0,0,0,0,0,0,0,0,77.80172414,0,0,0,0,0,0,0,0,0,0,0,0,0,0,0,825
1994,Therm.decomp.,0.181999996,0.061999999,2.935483932,1.013000011,0.553,78.90000153,20.39999962,45.59999847,37.5,16.79999924,54.29999924,11.07719964,0,42,0,0,0,0,0,0,0,0,0,0,0,0,0,0,0,0,0,0,0,0,0,0,0,0,0,51,0,0,0,0,7,0,0,0,0,0,0,0,0,0,0,0,0,0,0,0,0,0,0,0,0,0,0,0,0,0,0,0,0,0,0,0,849.85
2018,Impregnation,0.44,0.11,4,1,0.026451,,23.58839,,,,46.93548,11.07132407,0,0,0,0,4.150232,0,0,0,0,0,0,0,0,0,0,0,0,0,0,0,0,0,0,0,0,0,0,0,0,0,0,0,0,0,0,0,0,0,0,0,0,0,0,0,0,0,0,0,0,0,0,0,0,0,0,0,0,0,0,0,95.849768,0,0,0,700
1990,n.a.,0.400000006,0.079999998,5,1.013000011,0.06,,18.60000038,,32.09999847,27.39999962,59.49999809,11.06699987,0,0,0,0,0,0,0,0,0,0,0,0,0,0,0,0,0,0,0,0,0,0,0,0,0,0,0,0,0,0,0,0,0,0,0,0,0,0,0,0,0,0,0,0,0,0,0,0,0,0,0,0,0,0,0,0,0,0,0,0,0,0,100,0,749.85
2010,n.a.,0.416,0.084,4.952380952,1,0.25,,19.46903,,,,56.81561947,11.06145,0,0,0,0,0,0,0,0,0,0,0,0,0,0,0,0,0,0,0,0,0,0,0,0,0,0,0,0,0,0,0,0,0,0,78.52320675,0,0,0,0,0,0,0,0,0,0,0,0,0,0,0,21.47679325,0,0,0,0,0,0,0,0,0,0,0,0,0,799.85
2014,Impregnation,0.8,0.2,4,1,1.5,,21.168,,,,52.2488,11.06002598,0,0,0,0,0,0,0,0,0,0,0,0,0,0,0,0,0,0,0,0,0,0,0,0,0,0,0,0,0,94.53680706,0,0,0,0,0,0,0,0,0,0,0,0,0,0,0,0,0,0,5.463192943,0,0,0,0,0,0,0,0,0,0,0,0,0,0,0,700
2016,Impregnation,0.8,0.2,4,1,1.5,,21.24463,,,,51.94154,11.03478799,0,0,0,0,0,0,0,0,2.97032432,0,0,0,0,0,0,0,0,0,0,0,0,0,0,0,0,0,0,0,0,91.56738622,0,0,0,0,0,0,0,0,0,0,0,0,0,0,0,0,0,0,5.462289459,0,0,0,0,0,0,0,0,0,0,0,0,0,0,0,600
1994,Impregnation,0.82099998,0.178000003,4.612360001,1.013000011,0.3,100,20,,,,55,11,0,0,0,0,0,0,0,0,0,0,0,0,0,0,0,0,0,0,0,0,0,0,0,0,0,0,0,26.79999924,0,72.80000305,0,0,0,0,0,0,0,0,0,0,0,0,0,0,0,0,0,0,0,0,0,0,0,0,0,0,0,0,0,0,0,0,0,0.400000006,739.85
2017,SCS,0.5,0.1,5,1,0.160712792,,18.20564,,,,60.39841,10.99591709,0,0,0,0,0,0,0,0,0,0,0,0,0,0,0,0,0,0,0,0,0,0,0,0,0,0,0,0,0,0,3.23278253,0,4.34256755,0,0,0,0,0,0,0,0,0,0,0,0,0,0,87.05818122,0,0,0,0,0,0,0,3.195184928,0,0,0,2.171283775,0,0,0,0,700
2018,Slurry,0.461538462,0.153846154,3,1,0.186472246,99.17899,23.80952,,,,46.14122,10.986003,0,0,0,0,0,0,0,0,0,0,0,0,0,0,0,0,0,0,0,0,0,0,0,0,0,0,0,0,0,0,2.225972071,0,2.081119488,0,0,0,0,0,0,0,0,0,0,0,0,0,0,94.6523487,0,0,0,0,0,0,0,0,0,0,0,1.040559744,0,0,0,0,840
2018,Impregnation,,,5,1,0.108333333,,18.08118,,33.70787,27.04662722,60.75449722,10.98513,0,0,0,0,0,0,0,0,0,0,0,0,0,0,0,0,0,0,0,0,0,0,0,0,0,0,0,0,0,0,14.05126933,0,8.757932713,0,0,0,0,0,0,0,0,0,0,0,0,0,0,72.8118316,0,0,0,0,0,0,0,0,0,0,0,4.378966357,0,0,0,0,700
2019,Pechini method,0.6,0.2,3,1,0.36,100,29.6,62.9,24.1,13,37.1,10.9816,0,0,0,0,0,0,0,0,0,0,0,0,0,0,0,0,0,0,0,0,0,0,0,0,0,0,10,0,0,0,0,0,0,0,0,0,0,0,0,0,0,0,0,0,0,0,0,0,0,0,40,0,0,0,0,50,0,0,0,0,0,0,0,0,800
2002,Precipitation,0.25,0.050000001,5,1.013000011,0.9,,13.89999962,21,39,40,79,10.9809997,0,0,0,0,0,0,0,0,0,0,0,0,0,0,0,0,0,0,0,0,0,0,0,0,0,0,0,0,0,0,0,0,0,0,0,27.29999924,0,0,0,0,0,0,0,0,0,18.20000076,0,0,0,0,0,0,0,54.5,0,0,0,0,0,0,0,0,0,0,649.85
2018,Sol-gel,0.4,0.1,4,1,0.029244042,,22.24719,,21.22186,28.11147,49.33333,10.97527966,0,0,0,0,0,0,0,0,0,0,50,0,0,0,0,0,0,0,0,0,0,0,0,0,0,0,0,0,0,0,0,0,0,0,0,0,0,0,0,0,0,0,0,0,0,0,0,0,50,0,0,0,0,0,0,0,0,0,0,0,0,0,0,0,650
2016,n.a.,0.8,0.2,4,1,1.5,,20.81545,,,,52.6096,10.95092498,0,0,0,0,0,0,0,0,0,0,0,0,0,0,0,0,0,0,0,0,0,0,0,0,0,0,0,0,0,0,0,0,0,0,0,0,0,0,0,0,0,0,0,0,0,0,0,0,100,0,0,0,0,0,0,0,0,0,0,0,0,0,0,0,650
1986,n.a.,0.5,0.105999999,4.716980934,1.013000011,7.2,,15,,36,37,73,10.95,0,0,0,0,0,0,0,0,50,0,0,0,0,0,0,0,0,0,0,0,0,0,0,0,0,0,0,0,0,0,0,0,50,0,0,0,0,0,0,0,0,0,0,0,0,0,0,0,0,0,0,0,0,0,0,0,0,0,0,0,0,0,0,0,706.85
1986,Impregnation,0.519999981,0.057999998,8.965517044,1.013000011,0.25,93,15,,,,73,10.95,0,0,0,0,0,0,0,0,97.80000305,0,0,0,0,0,0,0,0,0,0,0,0,0,0,0,0,2.200000048,0,0,0,0,0,0,0,0,0,0,0,0,0,0,0,0,0,0,0,0,0,0,0,0,0,0,0,0,0,0,0,0,0,0,0,0,0,0,739.85
1999,Therm.decomp.,0.75,0.150000006,5,1.013000011,0.18,100,29.39999962,62.79999924,21.5,15.69999981,37.19999981,10.9367998,0,0,0,0,0,0,0,0,0,0,0,0,0,0,0,0,0,0,0,0,0,0,0,0,0,0,100,0,0,0,0,0,0,0,0,0,0,0,0,0,0,0,0,0,0,0,0,0,0,0,0,0,0,0,0,0,0,0,0,0,0,0,0,0,699.85
1991,Impregnation,0.921000004,0.092100002,10,1.013000011,0.016,94.5,14.60000038,26,,,74.90000153,10.93540051,0,0,0,0,0,0,0,0,0,0,0,0,0,0,0,0,0,0,0,0,0,0,0,0,0,0,0,0,0,0,0,0,0,0,0,0,0,0,0,0,0,0,0,0,0,0,0,0,0,0,9.100000381,0,0,0,0,0,0,0,0,0,90.90000153,0,0,0,785.85
2014,Impregnation,0.8,0.2,4,1,1.5,,21.056,,,,51.91388,10.93098657,0,0,0,0,0,0,0,0,0,0,0,0,0,0,0,0,0,0,0,0,0,0,0,0,0,0,0,0,0,94.53680706,0,0,0,0,0,0,0,0,0,0,0,0,0,0,0,0,0,0,5.463192943,0,0,0,0,0,0,0,0,0,0,0,0,0,0,0,720
2019,Impregnation,0.75,0.25,3,1,0.072,,27.84,56.7,31.9,7.3,39.2,10.91328,0,0,0,0,0,0,0,0,0,0,0,0,0,0,0,0,0,0,0,0,0,0,0,0,0,0,0,0,0,0,10.64,0,2.652,0,0,0,0,0,0,0,0,0,0,0,0,0,0,85.382,0,0,0,0,0,0,0,0,0,0,0,1.326,0,0,0,0,700
1993,Sol-gel,0.300000012,0.050000001,6,1.013000011,0.24,,18.29999924,,,,59.59999847,10.90679927,0,0,0,0,0,0,0,0,0,0,0,0,0,0,0,0,0,0,0,0,0,0,0,0,0,0,90,0,0,0,0,0,0,0,0,0,0,0,0,0,0,0,0,0,0,0,0,0,0,0,10,0,0,0,0,0,0,0,0,0,0,0,0,0,794.85
2017,Sol-gel,0.75,0.25,3,1,0.36,84.2,25.6,,28.85806452,13.74193548,42.6,10.9056,0,0,0,0,0,0,0,0,0,0,0,0,0,0,0,0,0,0,0,0,0,0,0,0,0,0,0,0,0,6.6283,2.212,0,2.068,0,0,0,0,0,0,0,0,0,0,0,0,0,0,83.3272,0,0,0,0,0,0,0,4.7345,0,0,0,1.034,0,0,0,0,775
2009,Citric acid method,0.32,0.084,4,1,2.28E-05,67,23.8,54.2,,,45.8,10.9004,0,0,0,0,0,0,0,0,0,0,0,0,0,0,0,0,0,0,0,0,0,0,0,0,0,0,0,0,0,0,0.786043,0,2.111768,0,0,0,0,0,0,0,0,0,0,0,0,0,0,96.046305,0,0,0,0,0,0,0,0,0,0,0,1.055884,0,0,0,0,799.85
2009,Citric acid method,0.32,0.084,4,1,2.28E-05,94.8,25,56.4,,,43.6,10.9,0,0,0,0,0,0,0,0,77,0,0,0,0,0,0,0,0,0,0,0,0,0,0,0,0,0,0,0,0,0,0,0,23,0,0,0,0,0,0,0,0,0,0,0,0,0,0,0,0,0,0,0,0,0,0,0,0,0,0,0,0,0,0,0,799.85
2014,Impregnation,0.1,0.05,2,1,0.024,,15.39548023,,19.66666667,51.13333333,70.8,10.9,0,0,0,0,5,0,0,0,0,0,0,0,0,0,0,0,0,0,0,0,0,0,0,0,0,0,0,0,0,0,0,0,0,0,0,0,0,0,0,0,0,0,0,0,0,0,0,0,0,0,50,0,0,0,0,45,0,0,0,0,0,0,0,0,900
1998,Therm.decomp.,0.800000012,0.200000003,4,1.013000011,0.035,,22.79999924,,,,47.79999924,10.89839946,0,0,0,0,0,0,0,0,0,0,0,0,0,0,0,0,0,100,0,0,0,0,0,0,0,0,0,0,0,0,0,0,0,0,0,0,0,0,0,0,0,0,0,0,0,0,0,0,0,0,0,0,0,0,0,0,0,0,0,0,0,0,0,0,799.85
2018,Impregnation,0.867867868,0.117117117,7.41025641,1,0.063817,71.20823,13.46939,,,,80.82902,10.88717594,0.793758,0,0,0,0,0,0,0,0,0,2.262464,0,0,0,0,0,0,0,0,0,0,0,0,0,0,0,0,0,0,0,0.762943,0,2.157588,0,0,0,0,0,0,0,0,0,0,0,0,0,0,92.94445,0,0,0,0,0,0,0,0,0,0,0,1.078794,0,0,0,0,725
1989,Impregnation,0.670000017,0.074000001,9.05405426,1.013000011,0.36,91,16,23,27,41,68,10.88,0,0,0,0,0,0,0,0,94.19999695,0,0,0,0,0,0,0,0,0,0,0,0,0,0,0,0,0,0,5.800000191,0,0,0,0,0,0,0,0,0,0,0,0,0,0,0,0,0,0,0,0,0,0,0,0,0,0,0,0,0,0,0,0,0,0,0,0,739.85
2001,Impregnation,0.879999995,0.118000001,7.45762682,1.013000011,0.22,,16,,40,,68,10.88,0,0,0,0,0,0,0,0,0,0,0,3.599999905,0,0,0,0,0,0,0,0,0,0,0,0,0,0,0,0,0,0,0,0,9.100000381,0,0,0,0,0,0,0,0,0,0,0,0,0,0,82.80000305,0,0,0,0,0,0,0,0,0,0,0,4.5,0,0,0,0,776.85
2009,n.a.,0.227272727,0.090909091,2.5,1,0.919027268,,17,36,38.3,25.7,64,10.88,0,0,0,0,0,0,0,0,0,0,0,44.44444444,0,0,0,0,0,0,0,0,44.44444444,0,0,0,0,0,0,0,0,0,0,0,11.11111111,0,0,0,0,0,0,0,0,0,0,0,0,0,0,0,0,0,0,0,0,0,0,0,0,0,0,0,0,0,0,0,779.85
2014,n.a.,,,5,1,,,20.1,,35.44482759,18.65517241,54.1,10.8741,0,0,0,0,0,0,0,0,0,0,0,0,0,0,0,0,0,0,0,0,0,0,0,0,0,0,0,0,0,0,2,0,0,0,0,0,0,0,0,0,0,0,0,0,0,0,0,0,0,0,0,0,0,0,0,98,0,0,0,0,0,0,0,0,850
2015,Therm.decomp.,0.75,0.25,3,1,0.020547945,93.6,26.2,58.5,,,41.5,10.873,0,0,0,0,0,0,0,0,0,0,0,0,0,0,0,0,0,0,0,0,0,0,0,0,0,0,100,0,0,0,0,0,0,0,0,0,0,0,0,0,0,0,0,0,0,0,0,0,0,0,0,0,0,0,0,0,0,0,0,0,0,0,0,0,450
2017,IJP-A synthesis,0.454545455,0.151515152,3,1,0.031445,,25.69,,,,42.32,10.872008,0,0,0,0,0,0,0,0,0,0,0,0,0,0,0,0,0,0,0,0,0,0,0,0,0,0,96.32055,0.231169332,0,3.149682,0.298594,0,0,0,0,0,0,0,0,0,0,0,0,0,0,0,0,0,0,0,0,0,0,0,0,0,0,0,0,0,0,0,0,0,700
2016,Impregnation,0.8,0.2,4,1,1.5,,21.19099,,,,51.27349,10.86536014,0,0,0,0,0,0,0,0,0,0,0,0,0,0,0,0,0,0,0,0,0,0,0,0,0,0,0,0,0,94.53680706,0,0,0,0,0,0,0,0,0,0,0,0,0,0,0,0,0,0,5.463192943,0,0,0,0,0,0,0,0,0,0,0,0,0,0,0,800
2014,Impregnation,0.8,0.2,4,1,1.5,,20.608,,,,52.69537,10.85946185,0,0,0,0,0,0,0,0,0,0,0,0,0,0,0,0,0,0,0,0,0,0,0,0,0,0,0,0,0,94.53680706,0,0,0,0,0,0,0,0,0,0,0,0,0,0,0,0,0,0,5.463192943,0,0,0,0,0,0,0,0,0,0,0,0,0,0,0,650
2017,IJP-A synthesis,0.454545455,0.151515152,3,1,0.031619,,33.69,,,,32.21,10.851549,0,0,0,0,0,0,0,0,0,0,0,0,0,0,0,0,0,0,0,0,0,0,0,0,0,0,95.0209,0.142531357,0,4.722539,0.114025,0,0,0,0,0,0,0,0,0,0,0,0,0,0,0,0,0,0,0,0,0,0,0,0,0,0,0,0,0,0,0,0,0,700
2019,Impregnation,0.666666667,0.333333333,2,1,0.08512,91.8,28.4,61.5,22.28333333,15.91666667,38.2,10.8488,0,0,0,0,0,0,0,0,0,0,0,0,0,0,0,0,0,0,0,0,0,0,0,0,0,0,0,0,0,0,0,0,2.744,0,0,0,0,0,0,0,0,0,0,0,0,0,0,0,0,0,0,0,0,0,0,95.884,0,0,0,1.372,0,0,0,0,800
1991,Sol-gel,0.910000026,0.090000004,10.11111069,1.013000011,2.2,99,15,,41.90000153,30.39999962,72.30000114,10.84500017,0,0,0,0,0,0,0,0,0,0,0,0,0,0,0,0,0,0,0,0,0,0,0,0,0,0,0,42.5,0,42.5,0,0,0,0,0,0,0,0,0,0,0,0,0,0,0,0,0,15,0,0,0,0,0,0,0,0,0,0,0,0,0,0,0,0,823.85
2002,Impregnation,0.889999986,0.109999999,8.090909004,1,0.04,,15.10000038,,,,71.80000305,10.84180073,0,0,0,0,0,0,0,0,0,0,0,0,0,0,0,0,0,0,0,0,0,0,0,0,0,0,0,0,0,0,3.5,0,8.899999619,0,0,0,0,0,0,0,0,0,0,0,0,0,0,83.09999847,0,0,0,0,0,0,0,0,0,0,0,4.5,0,0,0,0,749.85
2010,Physical mixing,0.8,0.2,4,1,0.020084085,,26.3,,25.35384615,15.84615385,41.2,10.8356,0,0,0,0,0,0,0,0,95.23809524,0,0,0,0,0,0,0,0,0,0,0,0,0,0,0,0,0,4.761904762,0,0,0,0,0,0,0,0,0,0,0,0,0,0,0,0,0,0,0,0,0,0,0,0,0,0,0,0,0,0,0,0,0,0,0,0,0,800
2018,Sol-gel,0.4,0.1,4,1,0.029244042,,22.02247,,21.14148,28.02519,49.16667,10.82771515,0,0,0,0,0,0,0,0,0,0,50,0,0,0,0,0,0,0,0,0,0,0,0,0,0,0,0,0,0,0,0,0,0,0,0,0,0,0,0,0,0,0,0,0,0,0,0,0,50,0,0,0,0,0,0,0,0,0,0,0,0,0,0,0,600
1985,Impregnation,0.300000012,0.050000001,6,1.013000011,0.1,100,19.29999924,,37.5,18.60000038,56.10000038,10.82729965,0,0,0,0,0,0,0,0,0,0,0,0,0,0,0,0,0,0,0,0,0,0,0,0,0,10,0,0,0,90,0,0,0,0,0,0,0,0,0,0,0,0,0,0,0,0,0,0,0,0,0,0,0,0,0,0,0,0,0,0,0,0,0,0,899.85
2019,Impregnation,0.6,0.2,3,1,0.36,,13.125,,,,82.44756,10.82124225,0,0,0,0,0,0,0,49.07,0,0,0,0,0,0,0,0,0,0,0,0,0,0,0,0,0,0,0,0,0,0,0.770244648,0,0.72,0,0,0,0,0,0,0,0,0,0,0,0,0,0,49.07,0,0,0,0,0,0,0,0,0,0,0,0.36,0,0,0,0,750
2017,IJP-A synthesis,0.454545455,0.151515152,3,1,0.031212,,33.57,,,,32.21,10.812897,0,0,0,0,0,0,0,0,0,0,0,0,0,0,0,0,0,0,0,0,0,0,0,0,0,0,98.19324,0.147289866,0,1.541634,0.117832,0,0,0,0,0,0,0,0,0,0,0,0,0,0,0,0,0,0,0,0,0,0,0,0,0,0,0,0,0,0,0,0,0,700
2014,Impregnation,0.4,0.2,2,1,0.8,,36.5,70.5,,,29.6,10.804,0,0,0,0,0,0,0,0,43.47826087,0,0,0,0,0,0,0,0,0,0,0,0,0,0,0,0,0,0,0,0,0,0,0,0,0,0,0,0,0,0,0,0,0,0,0,0,0,0,0,0,0,0,0,0,0,0,0,0,0,0,0,0,0,56.52173913,0,799.85
1986,Impregnation,0.519999981,0.057999998,8.965517044,1.013000011,0.36,98,15,,,,72,10.8,0,0,0,0,0,0,0,0,98.80000305,0,0,0,0,0,0,0,0,0,0,0,0,0,0,0,0,1.200000048,0,0,0,0,0,0,0,0,0,0,0,0,0,0,0,0,0,0,0,0,0,0,0,0,0,0,0,0,0,0,0,0,0,0,0,0,0,0,739.85
2013,Sol-gel,0.533333333,0.266666667,2,1,0.18,,25.7,58.1,21,21,42,10.794,0,0,0,0,0,0,0,0,0,0,0,0,0,0,0,0,0,0,0,0,0,0,0,0,0,0,0,0,0,71.61943911,1.876147037,0,1.754178322,0,0,0,0,0,0,0,0,0,0,0,0,0,0,0,0,0,0,0,0,0,0,23.87314637,0,0,0,0.877089161,0,0,0,0,749.85
2014,Impregnation,0.8,0.2,4,1,1.5,,22,,,,49,10.78,0,0,0,0,0,0,0,0,0,0,0,0,0,0,0,0,0,0,0,0,0,0,0,0,0,0,0,0,0,94.53680706,0,0,0,0,0,0,0,0,0,0,0,0,0,0,0,0,0,0,5.463192943,0,0,0,0,0,0,0,0,0,0,0,0,0,0,0,650
2017,Sol-gel,0.75,0.25,3,1,0.36,100,24,,26.94,17.96,44.9,10.776,0,0,0,0,0,0,0,0,0,0,0,0,0,0,0,0,0,0,0,0,0,0,0,0,0,0,0,0,0,4.736,2.198,0,2.056,0,0,0,0,0,0,0,0,0,0,0,0,0,0,89.0368,0,0,0,0,0,0,0,0.9472,0,0,0,1.028,0,0,0,0,775
2016,Impregnation,0.8,0.2,4,1,1.5,,21.08369,,,,51.10647,10.7751297,0,0,0,0,0,0,0,0,2.97032432,0,0,0,0,0,0,0,0,0,0,0,0,0,0,0,0,0,0,0,0,91.56738622,0,0,0,0,0,0,0,0,0,0,0,0,0,0,0,0,0,0,5.462289459,0,0,0,0,0,0,0,0,0,0,0,0,0,0,0,800
2014,Impregnation,0.8,0.2,4,1,1.5,,20.944,,,,51.35566,10.75592943,0,0,0,0,0,0,0,0,0,0,0,0,0,0,0,0,0,0,0,0,0,0,0,0,0,0,0,0,0,94.53680706,0,0,0,0,0,0,0,0,0,0,0,0,0,0,0,0,0,0,5.463192943,0,0,0,0,0,0,0,0,0,0,0,0,0,0,0,740
1985,Impregnation,0.300000012,0.050000001,6,1.013000011,0.1,100,18.5,,24.89999962,33.20000076,58.10000038,10.74850007,0,0,0,0,0,0,0,0,0,0,0,0,0,0,0,0,0,0,0,0,0,0,0,0,0,0,90,0,0,0,0,0,0,0,0,0,0,10,0,0,0,0,0,0,0,0,0,0,0,0,0,0,0,0,0,0,0,0,0,0,0,0,0,0,749.85
1989,n.a.,0.400000006,0.129999995,3.076922894,1.013000011,0.12,,18.20000076,,,,59,10.73800045,0,0,0,0,0,0,0,0,0,0,0,0,0,0,0,0,0,0,0,0,0,0,0,0,0,0,0,0,0,0,0,0,4.300000191,0,0,0,0,0,0,0,0,0,0,0,0,0,0,0,0,0,0,0,0,0,0,0,0,0,0,0,0,0,0,95.69999695,749.85
2019,Hydrothermal treatment,0.72,0.28,2.6,1,0.010273973,,33.24258,,,,32.28827,10.73345399,0,0,0,0,0,0,0,0,0,0,0,0,0,0,0,0,0,0,0,0,0,0,0,0,0,0,100,0,0,0,0,0,0,0,0,0,0,0,0,0,0,0,0,0,0,0,0,0,0,0,0,0,0,0,0,0,0,0,0,0,0,0,0,0,700
2003,Precipitation,0.610000014,0.081,7.530863762,1.013000011,0.29,100,17,34.09999847,35.59999847,27.5,63.09999847,10.72699974,0,0,0,0,0,0,0,0,0,0,0,0,0,0,0,0,0,12.89999962,0,0,41.70000076,0,0,0,0,0,0,0,0,0,0,0,0,0,0.899999976,0,0,0,0,0,0,0,0,0,0,0,0,0,43.5,0,0,0,1,0,0,0,0,0,0,0,0,0,0,0,794.85
2011,Solid-phase technique,0.6875,0.3125,2.2,1,0.1317,31,21,49,23,28,51,10.71,0,0,0,0,0,0,0,0,0,0,0,0,0,0,0,0,0,0,0,0,0,0,0,0,0,0,0,0,0,0,2.249316796,0,0,0,0,0,0,0,0,0,0,2.10216523,0,0,0,0,0,94.59743536,0,0,0,0,0,0,0,0,0,0,0,1.051082615,0,0,0,0,807
2014,Impregnation,0.2,0.05,4,1,0.024,,14.55782313,,21.61764706,51.88235294,73.5,10.7,0,0,0,0,0,0,0,0,5,0,0,0,0,0,0,0,0,0,0,0,0,0,0,0,0,0,0,0,0,0,0,0,0,0,0,0,0,0,0,0,0,0,0,0,0,0,0,0,0,0,50,0,0,0,0,45,0,0,0,0,0,0,0,0,900
1998,Therm.decomp.,0.75,0.150000006,5,1.013000011,0.18,99.69999695,27.20000076,,20.10000038,19.20000076,39.30000114,10.68960061,0,0,0,0,0,0,0,0,0,0,0,0,0,0,0,0,0,0,0,0,0,0,0,0,0,0,0,0,0,0,0,0,0,0,100,0,0,0,0,0,0,0,0,0,0,0,0,0,0,0,0,0,0,0,0,0,0,0,0,0,0,0,0,0,749.85
1999,Therm.decomp.,0.75,0.150000006,5,1.013000011,0.18,99.09999847,27.20000076,60.70000076,20.10000038,19.20000076,39.30000114,10.68960061,0,0,0,0,0,0,0,0,0,0,0,0,0,0,0,0,0,0,0,0,0,0,0,0,0,0,0,0,0,0,0,0,0,0,100,0,0,0,0,0,0,0,0,0,0,0,0,0,0,0,0,0,0,0,0,0,0,0,0,0,0,0,0,0,749.85
2018,Precipitation,0.45,0.12,4,1,0.024,92.6,20.9,,28.38888889,22.71111111,51.1,10.6799,0,0,0,0,0,0,0,0,0,0,0,0,0,0,0,0,0,0,0,0,0,0,0,0,0,0,0,0,0,0,0,0,0,0,0,0,0,0,0,0,0,0,0,0,0,0,0,0,0,0,66.66666667,0,0,0,0,33.33333333,0,0,0,0,0,0,0,0,850
2014,Microemulsion,0.8,0.2,4,1,1.5,,24.1,,,,44.3,10.6763,0,0,0,0,0,0,0,0,0,0,0,0,0,0,0,0,0,0,0,0,0,0,0,0,0,0,0,0,0,94.77925255,0,0,0,0,0,0,0,0,0,0,0,0,0,0,0,0,0,0,0,0,0,0,5.220747447,0,0,0,0,0,0,0,0,0,0,0,700
2016,n.a.,0.8,0.2,4,1,1.5,,20.81545,,,,51.27349,10.67280767,0,0,0,0,0,0,0,0,0,0,0,0,0,0,0,0,0,0,0,0,0,0,0,0,0,0,0,0,0,0,0,0,0,0,0,0,0,0,0,0,0,0,0,0,0,0,0,0,100,0,0,0,0,0,0,0,0,0,0,0,0,0,0,0,745
2010,n.a.,0.416,0.084,4.952380952,1,0.25,,21.40487,,,,49.85029108,10.67039,0,0,0,0,0,0,0,0,0,0,0,0,0,0,0,0,0,0,0,0,0,0,0,0,0,0,0,0,0,11.24757595,0,0,0,0,88.75242405,0,0,0,0,0,0,0,0,0,0,0,0,0,0,0,0,0,0,0,0,0,0,0,0,0,0,0,0,0,774.85
1991,n.a.,0.699999988,0.064000003,10.9375,1,0.24,100,15,19,38,33,71,10.65,0,0,0,0,0,0,0,0,0,0,0,0,0,0,0,0,0,0,0,0,0,0,0,0,0,0,0,43.5,0,43.5,0,0,0,0,0,0,0,0,0,0,0,0,0,0,0,0,0,13,0,0,0,0,0,0,0,0,0,0,0,0,0,0,0,0,793.85
1986,Impregnation,0.519999981,0.057999998,8.965517044,1.013000011,0.72,96,14,,,,76,10.64,0,0,0,0,0,0,0,0,82.59999847,0,0,0,0,0,0,0,0,0,0,0,0,0,0,0,0,0,0,0,0,0,0,0,17.39999962,0,0,0,0,0,0,0,0,0,0,0,0,0,0,0,0,0,0,0,0,0,0,0,0,0,0,0,0,0,0,0,739.85
2009,Impregnation,,,7.5,0.875928,0.003636364,,14,24,42,34,76,10.64,0,0,0,0,0,0,0,0,0,0,0,0,0,0,0,0,0,0,0,0,0,0,0,0,0,0,0,0,0,0,4.443482078,0,2.077163785,0,0,0,0,0,0,0,0,0,0,0,0,0,0,92.44077224,0,0,0,0,0,0,0,0,0,0,0,1.038581893,0,0,0,0,849.85
2014,Impregnation,0.8,0.2,4,1,1.5,,20.608,,,,51.57895,10.62939002,0,0,0,0,0,0,0,0,0,0,0,0,0,0,0,0,0,0,0,0,0,0,0,0,0,0,0,0,0,94.53680706,0,0,0,0,0,0,0,0,0,0,0,0,0,0,0,0,0,0,5.463192943,0,0,0,0,0,0,0,0,0,0,0,0,0,0,0,625
2017,SCS,0.5,0.1,5,1,0.236018833,,14.32076,,,,74.1573,10.61988896,0,0,0,0,0,0,0,0,0,0,0,0,0,0,0,0,0,0,0,0,0,0,0,0,0,0,0,0,0,0,4.899776571,0,4.387883718,0,0,0,0,0,0,0,0,0,0,0,0,0,0,83.6756062,0,0,0,0,0,0,0,4.842791653,0,0,0,2.193941859,0,0,0,0,700
2009,Citric acid method,0.32,0.084,4,1,0.178675025,80.5,19.1,44.5,,,55.5,10.6005,0,0,0,0,0,0,0,0,0,0,0,0,0,0,0,0,0,0,0,0,0,0,0,0,0,0,0,5,0,95,0,0,0,0,0,0,0,0,0,0,0,0,0,0,0,0,0,0,0,0,0,0,0,0,0,0,0,0,0,0,0,0,0,0,799.85
1991,Sol-gel,0.469999999,0.118000001,3.983051062,1.013000011,0.108,,23.60000038,,19.5,25.39999962,44.89999962,10.59640008,0,0,0,0,0,0,0,0,0,0,0,0,0,0,0,0,0,0,0,0,0,0,0,0,0,0,0,0,0,67,0,0,0,0,33,0,0,0,0,0,0,0,0,0,0,0,0,0,0,0,0,0,0,0,0,0,0,0,0,0,0,0,0,0,919.85
2014,Impregnation,0.8,0.2,4,1,1.5,,17.9,,,,59.1,10.5789,0,0,0,0,0,0,0,0,0,0,0,0,0,0,0,0,0,0,0,0,0,0,0,0,0,0,0,12.95947247,0,87.04052753,0,0,0,0,0,0,0,0,0,0,0,0,0,0,0,0,0,0,0,0,0,0,0,0,0,0,0,0,0,0,0,0,0,0,700
2012,n.a.,0.192307692,0.038461538,5,1,,,17.8,40.6,,,59.4,10.5732,0,0,0,0,10,0,0,0,0,0,0,0,0,0,0,0,0,0,0,0,0,0,0,50,0,0,40,0,0,0,0,0,0,0,0,0,0,0,0,0,0,0,0,0,0,0,0,0,0,0,0,0,0,0,0,0,0,0,0,0,0,0,0,0,799.85
2019,Impregnation,0.75,0.25,3,1,0.08512,94.3,25.1,57.5,25.90769231,16.19230769,42.1,10.5671,0,0,0,0,0,0,0,0,0,0,0,0,0,0,0,0,0,0,0,0,0,0,0,0,0,0,0,0,0,0,0,0,2.744,0,0,0,0,0,0,0,0,0,0,0,0,0,0,0,0,0,0,0,0,0,0,95.884,0,0,0,1.372,0,0,0,0,800
2015,Impregnation,0.666666667,0.333333333,2,1,0.024430999,79,33,65,27,5,32,10.56,0,0,0,0,0,0,0,0,0,0,0,0,0,0,0,0,0,0,0,0,0,0,0,0,0,0,0,2.080299563,0,0,2.225920533,0,0,0,0,0,0,0,0,0,0,0,0,0,0,0,0,94.65363012,0,0,0,0,0,0,0,0,0,0,0,1.040149782,0,0,0,0,878
2010,n.a.,0.416,0.084,4.952380952,1,0.25,,18.75,,,,56.31285333,10.55866,0,0,0,0,0,0,0,0,0,0,0,0,0,0,0,0,0,0,0,0,0,0,0,0,0,0,0,0,0,0,0,0,0,0,78.52320675,0,0,0,0,0,0,0,0,0,0,0,0,0,0,0,21.47679325,0,0,0,0,0,0,0,0,0,0,0,0,0,724.85
2016,n.a.,0.8,0.2,4,1,1.5,,20.81545,,,,50.60543,10.53374798,0,0,0,0,0,0,0,0,0,0,0,0,0,0,0,0,0,0,0,0,0,0,0,0,0,0,0,0,0,0,0,0,0,0,0,0,0,0,0,0,0,0,0,0,0,0,0,0,100,0,0,0,0,0,0,0,0,0,0,0,0,0,0,0,765
2017,Sol-gel,0.03,0.015,2,1,,58.9,28,62.4,18.8,18.8,37.6,10.528,0,0,0,0,0,0,0,0,33.33333333,0,0,0,0,0,0,0,0,0,0,0,66.66666667,0,0,0,0,0,0,0,0,0,0,0,0,0,0,0,0,0,0,0,0,0,0,0,0,0,0,0,0,0,0,0,0,0,0,0,0,0,0,0,0,0,0,0,750
2011,Precipitation,0.416,0.084,5,1,0.25,,22.51453,,,,46.72414,10.51972052,0,0,0,0,0,0,0,0,0,0,0,0,0,0,0,0,0,0,0,0,0,0,0,0,0,0,0,0,0,22.19827586,0,0,0,0,0,0,0,0,0,0,0,0,0,0,0,0,0,0,77.80172414,0,0,0,0,0,0,0,0,0,0,0,0,0,0,0,750
2017,Sol-gel,0.75,0.25,3,1,0.36,89.8,26.1,,26.86666667,13.43333333,40.3,10.5183,0,0,0,0,0,0,0,0,0,0,0,0,0,0,0,0,0,0,0,0,0,0,0,0,0,0,0,0,0,0.9459,2.254,0,2.108,0,0,0,0,0,0,0,0,0,0,0,0,0,0,88.9146,0,0,0,0,0,0,0,4.7295,0,0,0,1.054,0,0,0,0,775
2012,Citrate method,,,4,1,0.04,,23.6,55.5,,,44.5,10.502,0,0,0,0,0,0,0,0,0,0,25,0,0,0,0,0,0,0,0,0,0,0,0,0,0,0,75,0,0,0,0,0,0,0,0,0,0,0,0,0,0,0,0,0,0,0,0,0,0,0,0,0,0,0,0,0,0,0,0,0,0,0,0,0,749.85
1986,Impregnation,0.519999981,0.057999998,8.965517044,1.013000011,0.37,92,14,,,,75,10.5,0,0,0,0,0,0,0,0,97.19999695,0,0,0,0,0,0,0,0,0,0,0,0,0,0,0,0,0,0,2.799999952,0,0,0,0,0,0,0,0,0,0,0,0,0,0,0,0,0,0,0,0,0,0,0,0,0,0,0,0,0,0,0,0,0,0,0,0,739.85
