Repository: TaniikeLaboratory/Catalyst-Phylogenetic-Tree

File: input/DRM.csv (part 10 of 21)
year,Incipient to wetness impregnation,Wet impregnation,Co-impregnation,Co-precipitation,Sol-gel,Sequential impregnation, calcTemperature (oC),calc Time (h),red Temperature  (oC),red Time (h),red H2 %,Co,Ba,Ca,Cu,Ce,Mn,La,Ni,Pt,Mg,Ir,Au,K,Li,Ru,Rh,Pd,Sr,Y,Zr,Al,Si,Ti,Pr,V,react Temperature (C),reac CH4 %vol,reac CO2 %vol,reac Ar %vol,reac N2 %vol,reac He %vol,GHSV (mgmin/mL),Time on stream (min),CH4 Conversion
2012,0,1,0,0,0,0,600,4,600,2,100,0,0,0,0,0,0,0,3.8829434,0,32.0390189,0,0,0,0,0,0,0,0,0,0,64.0780377,0,0,0,0,700,50,50,0,0,0,3.333333333,165,64.1892
2012,0,1,0,0,0,0,600,4,600,2,100,0,0,0,0,0,0,0,3.8829434,0,32.0390189,0,0,0,0,0,0,0,0,0,0,64.0780377,0,0,0,0,700,50,50,0,0,0,3.333333333,180,63.8649
2012,0,1,0,0,0,0,600,4,600,2,100,0,0,0,0,0,0,0,3.8829434,0,32.0390189,0,0,0,0,0,0,0,0,0,0,64.0780377,0,0,0,0,700,50,50,0,0,0,3.333333333,195,63.7027
2012,0,1,0,0,0,0,600,4,600,2,100,0,0,0,0,0,0,0,3.8829434,0,32.0390189,0,0,0,0,0,0,0,0,0,0,64.0780377,0,0,0,0,700,50,50,0,0,0,3.333333333,210,62.8108
2012,0,1,0,0,0,0,600,4,600,2,100,0,0,0,0,0,0,0,3.8829434,0,32.0390189,0,0,0,0,0,0,0,0,0,0,64.0780377,0,0,0,0,700,50,50,0,0,0,3.333333333,225,64.3514
2012,0,1,0,0,0,0,600,4,600,2,100,0,0,0,0,0,0,0,3.8829434,0,32.0390189,0,0,0,0,0,0,0,0,0,0,64.0780377,0,0,0,0,700,50,50,0,0,0,3.333333333,240,64.027
2012,0,1,0,0,0,0,600,4,600,2,100,0,0,0,0,0,0,0,3.8829434,0,32.0390189,0,0,0,0,0,0,0,0,0,0,64.0780377,0,0,0,0,700,50,50,0,0,0,3.333333333,255,64.3514
2012,0,1,0,0,0,0,600,4,600,2,100,0,0,0,0,0,0,0,3.8829434,0,32.0390189,0,0,0,0,0,0,0,0,0,0,64.0780377,0,0,0,0,700,50,50,0,0,0,3.333333333,270,64.1081
2012,0,1,0,0,0,0,600,4,600,2,100,0,0,0,0,0,0,0,3.8829434,0,32.0390189,0,0,0,0,0,0,0,0,0,0,64.0780377,0,0,0,0,700,50,50,0,0,0,3.333333333,285,63.9459
2012,0,1,0,0,0,0,600,4,600,2,100,0,0,0,0,0,0,0,3.8829434,0,32.0390189,0,0,0,0,0,0,0,0,0,0,64.0780377,0,0,0,0,700,50,50,0,0,0,3.333333333,300,64.027
2012,0,1,0,0,0,0,600,4,600,2,100,0,0,0,0,0,0,0,5.3529796,0,31.5490068,0,0,0,0,0,0,0,0,0,0,63.0980136,0,0,0,0,700,50,50,0,0,0,3.333333333,0.516351,70.1081
2012,0,1,0,0,0,0,600,4,600,2,100,0,0,0,0,0,0,0,5.3529796,0,31.5490068,0,0,0,0,0,0,0,0,0,0,63.0980136,0,0,0,0,700,50,50,0,0,0,3.333333333,15,70.2703
2012,0,1,0,0,0,0,600,4,600,2,100,0,0,0,0,0,0,0,5.3529796,0,31.5490068,0,0,0,0,0,0,0,0,0,0,63.0980136,0,0,0,0,700,50,50,0,0,0,3.333333333,30,71.7297
2012,0,1,0,0,0,0,600,4,600,2,100,0,0,0,0,0,0,0,5.3529796,0,31.5490068,0,0,0,0,0,0,0,0,0,0,63.0980136,0,0,0,0,700,50,50,0,0,0,3.333333333,45,71.1622
2012,0,1,0,0,0,0,600,4,600,2,100,0,0,0,0,0,0,0,5.3529796,0,31.5490068,0,0,0,0,0,0,0,0,0,0,63.0980136,0,0,0,0,700,50,50,0,0,0,3.333333333,60,71.7297
2012,0,1,0,0,0,0,600,4,600,2,100,0,0,0,0,0,0,0,5.3529796,0,31.5490068,0,0,0,0,0,0,0,0,0,0,63.0980136,0,0,0,0,700,50,50,0,0,0,3.333333333,75,71.6486
2012,0,1,0,0,0,0,600,4,600,2,100,0,0,0,0,0,0,0,5.3529796,0,31.5490068,0,0,0,0,0,0,0,0,0,0,63.0980136,0,0,0,0,700,50,50,0,0,0,3.333333333,90,70.8378
2012,0,1,0,0,0,0,600,4,600,2,100,0,0,0,0,0,0,0,5.3529796,0,31.5490068,0,0,0,0,0,0,0,0,0,0,63.0980136,0,0,0,0,700,50,50,0,0,0,3.333333333,105,71.4865
2012,0,1,0,0,0,0,600,4,600,2,100,0,0,0,0,0,0,0,5.3529796,0,31.5490068,0,0,0,0,0,0,0,0,0,0,63.0980136,0,0,0,0,700,50,50,0,0,0,3.333333333,120,71.8108
2012,0,1,0,0,0,0,600,4,600,2,100,0,0,0,0,0,0,0,5.3529796,0,31.5490068,0,0,0,0,0,0,0,0,0,0,63.0980136,0,0,0,0,700,50,50,0,0,0,3.333333333,135,72.4595
2012,0,1,0,0,0,0,600,4,600,2,100,0,0,0,0,0,0,0,5.3529796,0,31.5490068,0,0,0,0,0,0,0,0,0,0,63.0980136,0,0,0,0,700,50,50,0,0,0,3.333333333,150,70.2703
2012,0,1,0,0,0,0,600,4,600,2,100,0,0,0,0,0,0,0,5.3529796,0,31.5490068,0,0,0,0,0,0,0,0,0,0,63.0980136,0,0,0,0,700,50,50,0,0,0,3.333333333,165,70.2703
2012,0,1,0,0,0,0,600,4,600,2,100,0,0,0,0,0,0,0,5.3529796,0,31.5490068,0,0,0,0,0,0,0,0,0,0,63.0980136,0,0,0,0,700,50,50,0,0,0,3.333333333,180,69.8649
2012,0,1,0,0,0,0,600,4,600,2,100,0,0,0,0,0,0,0,5.3529796,0,31.5490068,0,0,0,0,0,0,0,0,0,0,63.0980136,0,0,0,0,700,50,50,0,0,0,3.333333333,195,70.6757
2012,0,1,0,0,0,0,600,4,600,2,100,0,0,0,0,0,0,0,5.3529796,0,31.5490068,0,0,0,0,0,0,0,0,0,0,63.0980136,0,0,0,0,700,50,50,0,0,0,3.333333333,210,70.8378
2012,0,1,0,0,0,0,600,4,600,2,100,0,0,0,0,0,0,0,5.3529796,0,31.5490068,0,0,0,0,0,0,0,0,0,0,63.0980136,0,0,0,0,700,50,50,0,0,0,3.333333333,225,70.3514
2012,0,1,0,0,0,0,600,4,600,2,100,0,0,0,0,0,0,0,5.3529796,0,31.5490068,0,0,0,0,0,0,0,0,0,0,63.0980136,0,0,0,0,700,50,50,0,0,0,3.333333333,240,70.1892
2012,0,1,0,0,0,0,600,4,600,2,100,0,0,0,0,0,0,0,5.3529796,0,31.5490068,0,0,0,0,0,0,0,0,0,0,63.0980136,0,0,0,0,700,50,50,0,0,0,3.333333333,255,70.1081
2012,0,1,0,0,0,0,600,4,600,2,100,0,0,0,0,0,0,0,5.3529796,0,31.5490068,0,0,0,0,0,0,0,0,0,0,63.0980136,0,0,0,0,700,50,50,0,0,0,3.333333333,270,71
2012,0,1,0,0,0,0,600,4,600,2,100,0,0,0,0,0,0,0,5.3529796,0,31.5490068,0,0,0,0,0,0,0,0,0,0,63.0980136,0,0,0,0,700,50,50,0,0,0,3.333333333,285,71.2432
2012,0,1,0,0,0,0,600,4,600,2,100,0,0,0,0,0,0,0,5.3529796,0,31.5490068,0,0,0,0,0,0,0,0,0,0,63.0980136,0,0,0,0,700,50,50,0,0,0,3.333333333,300,71
2012,0,1,0,0,0,0,600,4,600,2,100,0,0,0,0,0,0,0,7.4756131,0,30.8414623,0,0,0,0,0,0,0,0,0,0,61.6829246,0,0,0,0,700,50,50,0,0,0,3.333333333,0.516351,65.7297
2012,0,1,0,0,0,0,600,4,600,2,100,0,0,0,0,0,0,0,7.4756131,0,30.8414623,0,0,0,0,0,0,0,0,0,0,61.6829246,0,0,0,0,700,50,50,0,0,0,3.333333333,15,66.8649
2012,0,1,0,0,0,0,600,4,600,2,100,0,0,0,0,0,0,0,7.4756131,0,30.8414623,0,0,0,0,0,0,0,0,0,0,61.6829246,0,0,0,0,700,50,50,0,0,0,3.333333333,30,67.6757
2012,0,1,0,0,0,0,600,4,600,2,100,0,0,0,0,0,0,0,7.4756131,0,30.8414623,0,0,0,0,0,0,0,0,0,0,61.6829246,0,0,0,0,700,50,50,0,0,0,3.333333333,45,66.7027
2012,0,1,0,0,0,0,600,4,600,2,100,0,0,0,0,0,0,0,7.4756131,0,30.8414623,0,0,0,0,0,0,0,0,0,0,61.6829246,0,0,0,0,700,50,50,0,0,0,3.333333333,60,64.9189
2012,0,1,0,0,0,0,600,4,600,2,100,0,0,0,0,0,0,0,7.4756131,0,30.8414623,0,0,0,0,0,0,0,0,0,0,61.6829246,0,0,0,0,700,50,50,0,0,0,3.333333333,75,66.3784
2012,0,1,0,0,0,0,600,4,600,2,100,0,0,0,0,0,0,0,7.4756131,0,30.8414623,0,0,0,0,0,0,0,0,0,0,61.6829246,0,0,0,0,700,50,50,0,0,0,3.333333333,90,67.4324
2012,0,1,0,0,0,0,600,4,600,2,100,0,0,0,0,0,0,0,7.4756131,0,30.8414623,0,0,0,0,0,0,0,0,0,0,61.6829246,0,0,0,0,700,50,50,0,0,0,3.333333333,105,67.4324
2012,0,1,0,0,0,0,600,4,600,2,100,0,0,0,0,0,0,0,7.4756131,0,30.8414623,0,0,0,0,0,0,0,0,0,0,61.6829246,0,0,0,0,700,50,50,0,0,0,3.333333333,120,66.2973
2012,0,1,0,0,0,0,600,4,600,2,100,0,0,0,0,0,0,0,7.4756131,0,30.8414623,0,0,0,0,0,0,0,0,0,0,61.6829246,0,0,0,0,700,50,50,0,0,0,3.333333333,135,65
2012,0,1,0,0,0,0,600,4,600,2,100,0,0,0,0,0,0,0,7.4756131,0,30.8414623,0,0,0,0,0,0,0,0,0,0,61.6829246,0,0,0,0,700,50,50,0,0,0,3.333333333,150,65.0811
2012,0,1,0,0,0,0,600,4,600,2,100,0,0,0,0,0,0,0,7.4756131,0,30.8414623,0,0,0,0,0,0,0,0,0,0,61.6829246,0,0,0,0,700,50,50,0,0,0,3.333333333,165,66.4595
2012,0,1,0,0,0,0,600,4,600,2,100,0,0,0,0,0,0,0,7.4756131,0,30.8414623,0,0,0,0,0,0,0,0,0,0,61.6829246,0,0,0,0,700,50,50,0,0,0,3.333333333,180,66.7838
2012,0,1,0,0,0,0,600,4,600,2,100,0,0,0,0,0,0,0,7.4756131,0,30.8414623,0,0,0,0,0,0,0,0,0,0,61.6829246,0,0,0,0,700,50,50,0,0,0,3.333333333,195,66.6216
2012,0,1,0,0,0,0,600,4,600,2,100,0,0,0,0,0,0,0,7.4756131,0,30.8414623,0,0,0,0,0,0,0,0,0,0,61.6829246,0,0,0,0,700,50,50,0,0,0,3.333333333,210,66.9459
2012,0,1,0,0,0,0,600,4,600,2,100,0,0,0,0,0,0,0,7.4756131,0,30.8414623,0,0,0,0,0,0,0,0,0,0,61.6829246,0,0,0,0,700,50,50,0,0,0,3.333333333,225,66.9459
2012,0,1,0,0,0,0,600,4,600,2,100,0,0,0,0,0,0,0,7.4756131,0,30.8414623,0,0,0,0,0,0,0,0,0,0,61.6829246,0,0,0,0,700,50,50,0,0,0,3.333333333,240,66.7838
2012,0,1,0,0,0,0,600,4,600,2,100,0,0,0,0,0,0,0,7.4756131,0,30.8414623,0,0,0,0,0,0,0,0,0,0,61.6829246,0,0,0,0,700,50,50,0,0,0,3.333333333,255,67.027
2012,0,1,0,0,0,0,600,4,600,2,100,0,0,0,0,0,0,0,7.4756131,0,30.8414623,0,0,0,0,0,0,0,0,0,0,61.6829246,0,0,0,0,700,50,50,0,0,0,3.333333333,270,66.7838
2012,0,1,0,0,0,0,600,4,600,2,100,0,0,0,0,0,0,0,7.4756131,0,30.8414623,0,0,0,0,0,0,0,0,0,0,61.6829246,0,0,0,0,700,50,50,0,0,0,3.333333333,285,66.7027
2012,0,1,0,0,0,0,600,4,600,2,100,0,0,0,0,0,0,0,7.4756131,0,30.8414623,0,0,0,0,0,0,0,0,0,0,61.6829246,0,0,0,0,700,50,50,0,0,0,3.333333333,300,67.027
2012,0,1,0,0,0,0,600,4,600,2,100,0,0,0,0,0,0,0,10.8093857,0,29.7302048,0,0,0,0,0,0,0,0,0,0,59.4604096,0,0,0,0,700,50,50,0,0,0,3.333333333,0.516351,68.2432
2012,0,1,0,0,0,0,600,4,600,2,100,0,0,0,0,0,0,0,10.8093857,0,29.7302048,0,0,0,0,0,0,0,0,0,0,59.4604096,0,0,0,0,700,50,50,0,0,0,3.333333333,15,68.0811
2012,0,1,0,0,0,0,600,4,600,2,100,0,0,0,0,0,0,0,10.8093857,0,29.7302048,0,0,0,0,0,0,0,0,0,0,59.4604096,0,0,0,0,700,50,50,0,0,0,3.333333333,30,68.3243
2012,0,1,0,0,0,0,600,4,600,2,100,0,0,0,0,0,0,0,10.8093857,0,29.7302048,0,0,0,0,0,0,0,0,0,0,59.4604096,0,0,0,0,700,50,50,0,0,0,3.333333333,45,68.4054
2012,0,1,0,0,0,0,600,4,600,2,100,0,0,0,0,0,0,0,10.8093857,0,29.7302048,0,0,0,0,0,0,0,0,0,0,59.4604096,0,0,0,0,700,50,50,0,0,0,3.333333333,60,68.8919
2012,0,1,0,0,0,0,600,4,600,2,100,0,0,0,0,0,0,0,10.8093857,0,29.7302048,0,0,0,0,0,0,0,0,0,0,59.4604096,0,0,0,0,700,50,50,0,0,0,3.333333333,75,69.2973
2012,0,1,0,0,0,0,600,4,600,2,100,0,0,0,0,0,0,0,10.8093857,0,29.7302048,0,0,0,0,0,0,0,0,0,0,59.4604096,0,0,0,0,700,50,50,0,0,0,3.333333333,90,68.973
2012,0,1,0,0,0,0,600,4,600,2,100,0,0,0,0,0,0,0,10.8093857,0,29.7302048,0,0,0,0,0,0,0,0,0,0,59.4604096,0,0,0,0,700,50,50,0,0,0,3.333333333,105,69.8649
2012,0,1,0,0,0,0,600,4,600,2,100,0,0,0,0,0,0,0,10.8093857,0,29.7302048,0,0,0,0,0,0,0,0,0,0,59.4604096,0,0,0,0,700,50,50,0,0,0,3.333333333,120,69.2162
2012,0,1,0,0,0,0,600,4,600,2,100,0,0,0,0,0,0,0,10.8093857,0,29.7302048,0,0,0,0,0,0,0,0,0,0,59.4604096,0,0,0,0,700,50,50,0,0,0,3.333333333,135,69.9459
2012,0,1,0,0,0,0,600,4,600,2,100,0,0,0,0,0,0,0,10.8093857,0,29.7302048,0,0,0,0,0,0,0,0,0,0,59.4604096,0,0,0,0,700,50,50,0,0,0,3.333333333,150,68.4865
2012,0,1,0,0,0,0,600,4,600,2,100,0,0,0,0,0,0,0,10.8093857,0,29.7302048,0,0,0,0,0,0,0,0,0,0,59.4604096,0,0,0,0,700,50,50,0,0,0,3.333333333,165,70.027
2012,0,1,0,0,0,0,600,4,600,2,100,0,0,0,0,0,0,0,10.8093857,0,29.7302048,0,0,0,0,0,0,0,0,0,0,59.4604096,0,0,0,0,700,50,50,0,0,0,3.333333333,180,68.973
2012,0,1,0,0,0,0,600,4,600,2,100,0,0,0,0,0,0,0,10.8093857,0,29.7302048,0,0,0,0,0,0,0,0,0,0,59.4604096,0,0,0,0,700,50,50,0,0,0,3.333333333,195,70.7568
2012,0,1,0,0,0,0,600,4,600,2,100,0,0,0,0,0,0,0,10.8093857,0,29.7302048,0,0,0,0,0,0,0,0,0,0,59.4604096,0,0,0,0,700,50,50,0,0,0,3.333333333,210,69.6216
2012,0,1,0,0,0,0,600,4,600,2,100,0,0,0,0,0,0,0,10.8093857,0,29.7302048,0,0,0,0,0,0,0,0,0,0,59.4604096,0,0,0,0,700,50,50,0,0,0,3.333333333,225,68.973
2012,0,1,0,0,0,0,600,4,600,2,100,0,0,0,0,0,0,0,10.8093857,0,29.7302048,0,0,0,0,0,0,0,0,0,0,59.4604096,0,0,0,0,700,50,50,0,0,0,3.333333333,240,70.027
2012,0,1,0,0,0,0,600,4,600,2,100,0,0,0,0,0,0,0,10.8093857,0,29.7302048,0,0,0,0,0,0,0,0,0,0,59.4604096,0,0,0,0,700,50,50,0,0,0,3.333333333,255,69.7838
2012,0,1,0,0,0,0,600,4,600,2,100,0,0,0,0,0,0,0,10.8093857,0,29.7302048,0,0,0,0,0,0,0,0,0,0,59.4604096,0,0,0,0,700,50,50,0,0,0,3.333333333,270,69.6216
2012,0,1,0,0,0,0,600,4,600,2,100,0,0,0,0,0,0,0,10.8093857,0,29.7302048,0,0,0,0,0,0,0,0,0,0,59.4604096,0,0,0,0,700,50,50,0,0,0,3.333333333,285,70.1081
2012,0,1,0,0,0,0,600,4,600,2,100,0,0,0,0,0,0,0,10.8093857,0,29.7302048,0,0,0,0,0,0,0,0,0,0,59.4604096,0,0,0,0,700,50,50,0,0,0,3.333333333,300,69.0541
2012,0,1,0,0,0,0,600,4,600,2,100,0,0,0,0,0,0,0,3.8829434,0,32.0390189,0,0,0,0,0,0,0,0,0,0,64.0780377,0,0,0,0,700,66.66666667,33.33333333,0,0,0,3.333333333,30,48.8761
2012,0,1,0,0,0,0,600,4,600,2,100,0,0,0,0,0,0,0,3.8829434,0,32.0390189,0,0,0,0,0,0,0,0,0,0,64.0780377,0,0,0,0,700,50,50,0,0,0,3.333333333,30,59.8271
2012,0,1,0,0,0,0,600,4,600,2,100,0,0,0,0,0,0,0,3.8829434,0,32.0390189,0,0,0,0,0,0,0,0,0,0,64.0780377,0,0,0,0,700,40,60,0,0,0,3.333333333,30,68.2421
2012,0,1,0,0,0,0,600,4,600,2,100,0,0,0,0,0,0,0,3.8829434,0,32.0390189,0,0,0,0,0,0,0,0,0,0,64.0780377,0,0,0,0,700,33.33333333,66.66666667,0,0,0,3.333333333,30,75.7349
2012,0,1,0,0,0,0,600,4,600,2,100,0,0,0,0,0,0,0,3.8829434,0,32.0390189,0,0,0,0,0,0,0,0,0,0,64.0780377,0,0,0,0,700,50,50,0,0,0,6.666666667,30,74.672
2012,0,1,0,0,0,0,600,4,600,2,100,0,0,0,0,0,0,0,3.8829434,0,32.0390189,0,0,0,0,0,0,0,0,0,0,64.0780377,0,0,0,0,700,50,50,0,0,0,5,30,72.3244
2012,0,1,0,0,0,0,600,4,600,2,100,0,0,0,0,0,0,0,3.8829434,0,32.0390189,0,0,0,0,0,0,0,0,0,0,64.0780377,0,0,0,0,700,50,50,0,0,0,4,30,71.0824
2012,0,1,0,0,0,0,600,4,600,2,100,0,0,0,0,0,0,0,3.8829434,0,32.0390189,0,0,0,0,0,0,0,0,0,0,64.0780377,0,0,0,0,700,50,50,0,0,0,3.333333333,30,69.9878
2012,0,1,0,0,0,0,600,4,600,2,100,0,0,0,0,0,0,0,3.8829434,0,32.0390189,0,0,0,0,0,0,0,0,0,0,64.0780377,0,0,0,0,700,50,50,0,0,0,2.857142857,30,67.8613
2012,0,1,0,0,0,0,600,4,600,2,100,0,0,0,0,0,0,0,3.8829434,0,32.0390189,0,0,0,0,0,0,0,0,0,0,64.0780377,0,0,0,0,700,50,50,0,0,0,2.5,30,65.2188
2012,0,1,0,0,0,0,600,4,600,2,100,0,0,0,0,0,0,0,3.8829434,0,32.0390189,0,0,0,0,0,0,0,0,0,0,64.0780377,0,0,0,0,700,50,50,0,0,0,2.222222222,30,64.7138
2009,0,1,0,0,0,0,800,2,750,3,100,0,0,0,0,0,0,0,9.4996014,0,0,0,0,0,0,0,0,0,0,0,90.5003986,0,0,0,0,0,800,50,50,0,0,0,1.666666667,10,11.639
2009,0,1,0,0,0,0,800,2,750,3,100,0,0,0,0,0,0,0,9.4996014,0,0,0,0,0,0,0,0,0,0,0,90.5003986,0,0,0,0,0,800,50,50,0,0,0,1.666666667,20,10.9264
2009,0,1,0,0,0,0,800,2,750,3,100,0,0,0,0,0,0,0,9.4996014,0,0,0,0,0,0,0,0,0,0,0,90.5003986,0,0,0,0,0,800,50,50,0,0,0,1.666666667,30,10.9264
2009,0,1,0,0,0,0,800,2,750,3,100,0,0,0,0,0,0,0,9.4996014,0,0,0,0,0,0,0,0,0,0,0,90.5003986,0,0,0,0,0,800,50,50,0,0,0,1.666666667,40,10.9264
2009,0,1,0,0,0,0,800,2,750,3,100,0,0,0,0,0,0,0,9.4996014,0,0,0,0,0,0,0,0,0,0,0,90.5003986,0,0,0,0,0,800,50,50,0,0,0,1.666666667,50,11.639
2009,0,1,0,0,0,0,800,2,750,3,100,0,0,0,0,0,0,0,9.4996014,0,0,0,0,0,0,0,0,0,0,0,90.5003986,0,0,0,0,0,800,50,50,0,0,0,1.666666667,60,12.114
2009,0,1,0,0,0,0,800,2,750,3,100,0,0,0,0,0,0,0,9.4996014,0,0,0,0,0,0,0,0,0,0,0,90.5003986,0,0,0,0,0,800,50,50,0,0,0,1.666666667,70,12.114
2009,0,1,0,0,0,0,800,2,750,3,100,0,0,0,0,0,0,0,9.4996014,0,0,0,0,0,0,0,0,0,0,0,90.5003986,0,0,0,0,0,800,50,50,0,0,0,1.666666667,80,11.4014
2009,0,1,0,0,0,0,800,2,750,3,100,0,0,0,0,0,0,0,9.4996014,0,0,0,0,0,0,0,0,0,0,0,90.5003986,0,0,0,0,0,800,50,50,0,0,0,1.666666667,90,11.4014
2009,0,1,0,0,0,0,800,2,750,3,100,0,0,0,0,0,0,0,9.4996014,0,0,0,0,0,0,0,0,0,0,0,90.5003986,0,0,0,0,0,800,50,50,0,0,0,1.666666667,100,10.9264
2009,0,1,0,0,0,0,800,2,750,3,100,0,0,0,0,0,0,0,9.4996014,0,0,0,0,0,0,0,0,0,0,0,90.5003986,0,0,0,0,0,800,50,50,0,0,0,1.666666667,110,11.1639
2009,0,1,0,0,0,0,800,2,750,3,100,0,0,0,0,0,0,0,9.4996014,0,0,0,0,0,0,0,0,0,0,0,90.5003986,0,0,0,0,0,800,50,50,0,0,0,1.666666667,120,11.1639
2009,0,1,0,0,0,0,800,2,750,3,100,0,0,0,0,0,0,0,9.4996014,0,0,0,0,0,0,0,0,0,0,0,90.5003986,0,0,0,0,0,800,50,50,0,0,0,1.666666667,130,11.4014
2009,0,1,0,0,0,0,800,2,750,3,100,0,0,0,0,0,0,0,9.4996014,0,0,0,0,0,0,0,0,0,0,0,90.5003986,0,0,0,0,0,800,50,50,0,0,0,1.666666667,140,12.114
2009,0,1,0,0,0,0,800,2,750,3,100,0,0,0,0,0,0,0,9.4996014,0,0,0,0,0,0,0,0,0,0,0,90.5003986,0,0,0,0,0,800,50,50,0,0,0,1.666666667,150,12.5891
2009,0,1,0,0,0,0,800,2,750,3,100,0,0,0,0,0,0,0,9.4996014,0,0,0,0,0,0,0,0,0,0,0,90.5003986,0,0,0,0,0,800,50,50,0,0,0,1.666666667,160,12.5891
2009,0,1,0,0,0,0,800,2,750,3,100,0,0,0,0,0,0,0,9.4996014,0,0,0,0,0,0,0,0,0,0,0,90.5003986,0,0,0,0,0,800,50,50,0,0,0,1.666666667,170,12.5891
2009,0,1,0,0,0,0,800,2,750,3,100,0,0,0,0,0,0,0,9.4996014,0,0,0,0,0,0,0,0,0,0,0,90.5003986,0,0,0,0,0,800,50,50,0,0,0,1.666666667,180,12.5891
2009,0,1,0,0,0,0,800,2,750,3,100,0,0,0,0,0,0,0,9.4996014,0,0,0,0,0,0,0,0,0,0,0,90.5003986,0,0,0,0,0,800,50,50,0,0,0,1.666666667,190,13.0641
2009,0,1,0,0,0,0,800,2,750,3,100,0,0,0,0,0,0,0,9.4996014,0,0,0,0,0,0,0,0,0,0,0,90.5003986,0,0,0,0,0,800,50,50,0,0,0,1.666666667,200,13.3017
2009,0,1,0,0,0,0,800,2,750,3,100,0,0,0,0,0,0,0,9.4996014,0,0,0,0,0,0,0,0,0,0,0,90.5003986,0,0,0,0,0,800,50,50,0,0,0,1.666666667,210,13.3017
2009,0,1,0,0,0,0,800,2,750,3,100,0,0,0,0,0,0,0,9.4996014,0,0,0,0,0,0,0,0,0,0,0,90.5003986,0,0,0,0,0,800,50,50,0,0,0,1.666666667,220,13.7767
2009,0,1,0,0,0,0,800,2,750,3,100,0,0,0,0,0,0,0,9.4996014,0,0,0,0,0,0,0,0,0,0,0,90.5003986,0,0,0,0,0,800,50,50,0,0,0,1.666666667,230,14.2518
2009,0,1,0,0,0,0,800,2,750,3,100,0,0,0,0,0,0,0,9.4996014,0,0,0,0,0,0,0,0,0,0,0,90.5003986,0,0,0,0,0,800,50,50,0,0,0,1.666666667,240,14.2518
2009,0,1,0,0,0,0,800,2,750,3,100,0,0,0,0,0,0,0,9.4996014,0,0,0,0,0,0,0,0,0,0,0,90.5003986,0,0,0,0,0,800,50,50,0,0,0,1.666666667,250,14.4893
2009,0,1,0,0,0,0,800,2,750,3,100,0,0,0,0,0,0,0,9.4996014,0,0,0,0,0,0,0,0,0,0,0,90.5003986,0,0,0,0,0,800,50,50,0,0,0,1.666666667,260,14.7268
2009,0,1,0,0,0,0,800,2,750,3,100,0,0,0,0,0,0,0,9.4996014,0,0,0,0,0,0,0,0,0,0,0,90.5003986,0,0,0,0,0,800,50,50,0,0,0,1.666666667,270,14.9644
2009,0,1,0,0,0,0,800,2,750,3,100,0,0,0,0,0,0,0,9.4996014,0,0,0,0,0,0,0,0,0,0,0,90.5003986,0,0,0,0,0,800,50,50,0,0,0,1.666666667,280,15.4394
2009,0,1,0,0,0,0,800,2,750,3,100,0,0,0,0,0,0,0,9.4996014,0,0,0,0,0,0,0,0,0,0,0,90.5003986,0,0,0,0,0,800,50,50,0,0,0,1.666666667,290,15.677
2009,0,1,0,0,0,0,800,2,750,3,100,0,0,0,0,0,0,0,9.4996014,0,0,0,0,0,0,0,0,0,0,0,90.5003986,0,0,0,0,0,800,50,50,0,0,0,1.666666667,300,15.677
2009,0,1,0,0,0,0,800,2,750,3,100,0,0,0,0,0,0,0,9.4996014,0,0,0,0,0,0,0,0,0,0,0,90.5003986,0,0,0,0,0,800,50,50,0,0,0,1.666666667,310,15.9145
2009,0,1,0,0,0,0,800,2,750,3,100,0,0,0,0,0,0,0,9.4996014,0,0,0,0,0,0,0,0,0,0,0,90.5003986,0,0,0,0,0,800,50,50,0,0,0,1.666666667,320,16.152
2009,0,1,0,0,0,0,800,2,750,3,100,0,0,0,0,0,0,0,9.4996014,0,0,0,0,0,0,0,0,0,0,0,90.5003986,0,0,0,0,0,800,50,50,0,0,0,1.666666667,330,16.3895
2009,0,1,0,0,0,0,800,2,750,3,100,0,0,0,0,0,0,0,9.4996014,0,0,0,0,0,0,0,0,0,0,0,90.5003986,0,0,0,0,0,800,50,50,0,0,0,1.666666667,340,16.3895
2009,0,1,0,0,0,0,800,2,750,3,100,0,0,0,0,0,0,0,9.4996014,0,0,0,0,0,0,0,0,0,0,0,90.5003986,0,0,0,0,0,800,50,50,0,0,0,1.666666667,350,16.3895
2009,0,1,0,0,0,0,800,2,750,3,100,0,0,0,0,0,0,0,9.4996014,0,0,0,0,0,0,0,0,0,0,0,90.5003986,0,0,0,0,0,800,50,50,0,0,0,1.666666667,360,16.3895
2009,0,1,0,0,0,0,800,2,750,3,100,0,0,0,0,0,0,0,9.7850142,0,0,0,0,0,0,0,0,0,0,3.6085169,86.6064689,0,0,0,0,0,800,50,50,0,0,0,1.666666667,10,38.0048
2009,0,1,0,0,0,0,800,2,750,3,100,0,0,0,0,0,0,0,9.7850142,0,0,0,0,0,0,0,0,0,0,3.6085169,86.6064689,0,0,0,0,0,800,50,50,0,0,0,1.666666667,20,25.1781
2009,0,1,0,0,0,0,800,2,750,3,100,0,0,0,0,0,0,0,9.7850142,0,0,0,0,0,0,0,0,0,0,3.6085169,86.6064689,0,0,0,0,0,800,50,50,0,0,0,1.666666667,30,20.6651
2009,0,1,0,0,0,0,800,2,750,3,100,0,0,0,0,0,0,0,9.7850142,0,0,0,0,0,0,0,0,0,0,3.6085169,86.6064689,0,0,0,0,0,800,50,50,0,0,0,1.666666667,40,19.2399
2009,0,1,0,0,0,0,800,2,750,3,100,0,0,0,0,0,0,0,9.7850142,0,0,0,0,0,0,0,0,0,0,3.6085169,86.6064689,0,0,0,0,0,800,50,50,0,0,0,1.666666667,50,18.5273
2009,0,1,0,0,0,0,800,2,750,3,100,0,0,0,0,0,0,0,9.7850142,0,0,0,0,0,0,0,0,0,0,3.6085169,86.6064689,0,0,0,0,0,800,50,50,0,0,0,1.666666667,60,17.3397
2009,0,1,0,0,0,0,800,2,750,3,100,0,0,0,0,0,0,0,9.7850142,0,0,0,0,0,0,0,0,0,0,3.6085169,86.6064689,0,0,0,0,0,800,50,50,0,0,0,1.666666667,70,16.3895
2009,0,1,0,0,0,0,800,2,750,3,100,0,0,0,0,0,0,0,9.7850142,0,0,0,0,0,0,0,0,0,0,3.6085169,86.6064689,0,0,0,0,0,800,50,50,0,0,0,1.666666667,80,15.4394
2009,0,1,0,0,0,0,800,2,750,3,100,0,0,0,0,0,0,0,9.7850142,0,0,0,0,0,0,0,0,0,0,3.6085169,86.6064689,0,0,0,0,0,800,50,50,0,0,0,1.666666667,90,14.9644
2009,0,1,0,0,0,0,800,2,750,3,100,0,0,0,0,0,0,0,9.7850142,0,0,0,0,0,0,0,0,0,0,3.6085169,86.6064689,0,0,0,0,0,800,50,50,0,0,0,1.666666667,100,14.4893
2009,0,1,0,0,0,0,800,2,750,3,100,0,0,0,0,0,0,0,9.7850142,0,0,0,0,0,0,0,0,0,0,3.6085169,86.6064689,0,0,0,0,0,800,50,50,0,0,0,1.666666667,110,14.2518
2009,0,1,0,0,0,0,800,2,750,3,100,0,0,0,0,0,0,0,9.7850142,0,0,0,0,0,0,0,0,0,0,3.6085169,86.6064689,0,0,0,0,0,800,50,50,0,0,0,1.666666667,120,14.4893
2009,0,1,0,0,0,0,800,2,750,3,100,0,0,0,0,0,0,0,9.7850142,0,0,0,0,0,0,0,0,0,0,3.6085169,86.6064689,0,0,0,0,0,800,50,50,0,0,0,1.666666667,130,14.4893
2009,0,1,0,0,0,0,800,2,750,3,100,0,0,0,0,0,0,0,9.7850142,0,0,0,0,0,0,0,0,0,0,3.6085169,86.6064689,0,0,0,0,0,800,50,50,0,0,0,1.666666667,140,14.9644
2009,0,1,0,0,0,0,800,2,750,3,100,0,0,0,0,0,0,0,9.7850142,0,0,0,0,0,0,0,0,0,0,3.6085169,86.6064689,0,0,0,0,0,800,50,50,0,0,0,1.666666667,150,15.9145
2009,0,1,0,0,0,0,800,2,750,3,100,0,0,0,0,0,0,0,9.7850142,0,0,0,0,0,0,0,0,0,0,3.6085169,86.6064689,0,0,0,0,0,800,50,50,0,0,0,1.666666667,160,16.6271
2009,0,1,0,0,0,0,800,2,750,3,100,0,0,0,0,0,0,0,9.7850142,0,0,0,0,0,0,0,0,0,0,3.6085169,86.6064689,0,0,0,0,0,800,50,50,0,0,0,1.666666667,170,16.6271
2009,0,1,0,0,0,0,800,2,750,3,100,0,0,0,0,0,0,0,9.7850142,0,0,0,0,0,0,0,0,0,0,3.6085169,86.6064689,0,0,0,0,0,800,50,50,0,0,0,1.666666667,180,16.6271
2009,0,1,0,0,0,0,800,2,750,3,100,0,0,0,0,0,0,0,9.7850142,0,0,0,0,0,0,0,0,0,0,3.6085169,86.6064689,0,0,0,0,0,800,50,50,0,0,0,1.666666667,190,16.8646
2009,0,1,0,0,0,0,800,2,750,3,100,0,0,0,0,0,0,0,9.7850142,0,0,0,0,0,0,0,0,0,0,3.6085169,86.6064689,0,0,0,0,0,800,50,50,0,0,0,1.666666667,200,17.3397
2009,0,1,0,0,0,0,800,2,750,3,100,0,0,0,0,0,0,0,9.7850142,0,0,0,0,0,0,0,0,0,0,3.6085169,86.6064689,0,0,0,0,0,800,50,50,0,0,0,1.666666667,210,17.3397
2009,0,1,0,0,0,0,800,2,750,3,100,0,0,0,0,0,0,0,9.7850142,0,0,0,0,0,0,0,0,0,0,3.6085169,86.6064689,0,0,0,0,0,800,50,50,0,0,0,1.666666667,220,17.8147
2009,0,1,0,0,0,0,800,2,750,3,100,0,0,0,0,0,0,0,9.7850142,0,0,0,0,0,0,0,0,0,0,3.6085169,86.6064689,0,0,0,0,0,800,50,50,0,0,0,1.666666667,230,18.0523
2009,0,1,0,0,0,0,800,2,750,3,100,0,0,0,0,0,0,0,9.7850142,0,0,0,0,0,0,0,0,0,0,3.6085169,86.6064689,0,0,0,0,0,800,50,50,0,0,0,1.666666667,240,19.4774
2009,0,1,0,0,0,0,800,2,750,3,100,0,0,0,0,0,0,0,9.7850142,0,0,0,0,0,0,0,0,0,0,3.6085169,86.6064689,0,0,0,0,0,800,50,50,0,0,0,1.666666667,250,19.715
2009,0,1,0,0,0,0,800,2,750,3,100,0,0,0,0,0,0,0,9.7850142,0,0,0,0,0,0,0,0,0,0,3.6085169,86.6064689,0,0,0,0,0,800,50,50,0,0,0,1.666666667,260,21.3777
2009,0,1,0,0,0,0,800,2,750,3,100,0,0,0,0,0,0,0,9.7850142,0,0,0,0,0,0,0,0,0,0,3.6085169,86.6064689,0,0,0,0,0,800,50,50,0,0,0,1.666666667,270,20.9026
2009,0,1,0,0,0,0,800,2,750,3,100,0,0,0,0,0,0,0,9.7850142,0,0,0,0,0,0,0,0,0,0,3.6085169,86.6064689,0,0,0,0,0,800,50,50,0,0,0,1.666666667,280,22.5653
2009,0,1,0,0,0,0,800,2,750,3,100,0,0,0,0,0,0,0,9.7850142,0,0,0,0,0,0,0,0,0,0,3.6085169,86.6064689,0,0,0,0,0,800,50,50,0,0,0,1.666666667,290,22.8029
2009,0,1,0,0,0,0,800,2,750,3,100,0,0,0,0,0,0,0,9.7850142,0,0,0,0,0,0,0,0,0,0,3.6085169,86.6064689,0,0,0,0,0,800,50,50,0,0,0,1.666666667,300,23.5154
2009,0,1,0,0,0,0,800,2,750,3,100,0,0,0,0,0,0,0,9.7850142,0,0,0,0,0,0,0,0,0,0,3.6085169,86.6064689,0,0,0,0,0,800,50,50,0,0,0,1.666666667,310,23.5154
2009,0,1,0,0,0,0,800,2,750,3,100,0,0,0,0,0,0,0,9.7850142,0,0,0,0,0,0,0,0,0,0,3.6085169,86.6064689,0,0,0,0,0,800,50,50,0,0,0,1.666666667,320,23.2779
2009,0,1,0,0,0,0,800,2,750,3,100,0,0,0,0,0,0,0,9.7850142,0,0,0,0,0,0,0,0,0,0,3.6085169,86.6064689,0,0,0,0,0,800,50,50,0,0,0,1.666666667,330,23.5154
2009,0,1,0,0,0,0,800,2,750,3,100,0,0,0,0,0,0,0,9.7850142,0,0,0,0,0,0,0,0,0,0,3.6085169,86.6064689,0,0,0,0,0,800,50,50,0,0,0,1.666666667,340,23.5154
2009,0,1,0,0,0,0,800,2,750,3,100,0,0,0,0,0,0,0,9.7850142,0,0,0,0,0,0,0,0,0,0,3.6085169,86.6064689,0,0,0,0,0,800,50,50,0,0,0,1.666666667,350,22.5653
2009,0,1,0,0,0,0,800,2,750,3,100,0,0,0,0,0,0,0,9.7850142,0,0,0,0,0,0,0,0,0,0,3.6085169,86.6064689,0,0,0,0,0,800,50,50,0,0,0,1.666666667,360,22.5653
2009,0,1,0,0,0,0,800,2,750,3,100,0,0,0,0,0,0,0,10.0686765,0,0,0,0,0,0,0,0,0,0,7.1949009,82.7364226,0,0,0,0,0,800,50,50,0,0,0,1.666666667,10,82.1853
2009,0,1,0,0,0,0,800,2,750,3,100,0,0,0,0,0,0,0,10.0686765,0,0,0,0,0,0,0,0,0,0,7.1949009,82.7364226,0,0,0,0,0,800,50,50,0,0,0,1.666666667,20,82.1853
2009,0,1,0,0,0,0,800,2,750,3,100,0,0,0,0,0,0,0,10.0686765,0,0,0,0,0,0,0,0,0,0,7.1949009,82.7364226,0,0,0,0,0,800,50,50,0,0,0,1.666666667,30,81.2352
2009,0,1,0,0,0,0,800,2,750,3,100,0,0,0,0,0,0,0,10.0686765,0,0,0,0,0,0,0,0,0,0,7.1949009,82.7364226,0,0,0,0,0,800,50,50,0,0,0,1.666666667,40,80.5226
2009,0,1,0,0,0,0,800,2,750,3,100,0,0,0,0,0,0,0,10.0686765,0,0,0,0,0,0,0,0,0,0,7.1949009,82.7364226,0,0,0,0,0,800,50,50,0,0,0,1.666666667,50,80.285
2009,0,1,0,0,0,0,800,2,750,3,100,0,0,0,0,0,0,0,10.0686765,0,0,0,0,0,0,0,0,0,0,7.1949009,82.7364226,0,0,0,0,0,800,50,50,0,0,0,1.666666667,60,79.81
2009,0,1,0,0,0,0,800,2,750,3,100,0,0,0,0,0,0,0,10.0686765,0,0,0,0,0,0,0,0,0,0,7.1949009,82.7364226,0,0,0,0,0,800,50,50,0,0,0,1.666666667,70,79.3349
2009,0,1,0,0,0,0,800,2,750,3,100,0,0,0,0,0,0,0,10.0686765,0,0,0,0,0,0,0,0,0,0,7.1949009,82.7364226,0,0,0,0,0,800,50,50,0,0,0,1.666666667,80,79.0974
2009,0,1,0,0,0,0,800,2,750,3,100,0,0,0,0,0,0,0,10.0686765,0,0,0,0,0,0,0,0,0,0,7.1949009,82.7364226,0,0,0,0,0,800,50,50,0,0,0,1.666666667,90,78.3848
2009,0,1,0,0,0,0,800,2,750,3,100,0,0,0,0,0,0,0,10.0686765,0,0,0,0,0,0,0,0,0,0,7.1949009,82.7364226,0,0,0,0,0,800,50,50,0,0,0,1.666666667,100,78.1473
2009,0,1,0,0,0,0,800,2,750,3,100,0,0,0,0,0,0,0,10.0686765,0,0,0,0,0,0,0,0,0,0,7.1949009,82.7364226,0,0,0,0,0,800,50,50,0,0,0,1.666666667,110,77.6722
2009,0,1,0,0,0,0,800,2,750,3,100,0,0,0,0,0,0,0,10.0686765,0,0,0,0,0,0,0,0,0,0,7.1949009,82.7364226,0,0,0,0,0,800,50,50,0,0,0,1.666666667,120,77.4347
2009,0,1,0,0,0,0,800,2,750,3,100,0,0,0,0,0,0,0,10.0686765,0,0,0,0,0,0,0,0,0,0,7.1949009,82.7364226,0,0,0,0,0,800,50,50,0,0,0,1.666666667,130,76.9596
2009,0,1,0,0,0,0,800,2,750,3,100,0,0,0,0,0,0,0,10.0686765,0,0,0,0,0,0,0,0,0,0,7.1949009,82.7364226,0,0,0,0,0,800,50,50,0,0,0,1.666666667,140,76.4846
2009,0,1,0,0,0,0,800,2,750,3,100,0,0,0,0,0,0,0,10.0686765,0,0,0,0,0,0,0,0,0,0,7.1949009,82.7364226,0,0,0,0,0,800,50,50,0,0,0,1.666666667,150,76.0095
2009,0,1,0,0,0,0,800,2,750,3,100,0,0,0,0,0,0,0,10.0686765,0,0,0,0,0,0,0,0,0,0,7.1949009,82.7364226,0,0,0,0,0,800,50,50,0,0,0,1.666666667,160,76.0095
2009,0,1,0,0,0,0,800,2,750,3,100,0,0,0,0,0,0,0,10.0686765,0,0,0,0,0,0,0,0,0,0,7.1949009,82.7364226,0,0,0,0,0,800,50,50,0,0,0,1.666666667,170,75.2969
2009,0,1,0,0,0,0,800,2,750,3,100,0,0,0,0,0,0,0,10.0686765,0,0,0,0,0,0,0,0,0,0,7.1949009,82.7364226,0,0,0,0,0,800,50,50,0,0,0,1.666666667,180,74.5843
2009,0,1,0,0,0,0,800,2,750,3,100,0,0,0,0,0,0,0,10.0686765,0,0,0,0,0,0,0,0,0,0,7.1949009,82.7364226,0,0,0,0,0,800,50,50,0,0,0,1.666666667,190,74.1093
2009,0,1,0,0,0,0,800,2,750,3,100,0,0,0,0,0,0,0,10.0686765,0,0,0,0,0,0,0,0,0,0,7.1949009,82.7364226,0,0,0,0,0,800,50,50,0,0,0,1.666666667,200,73.6342
2009,0,1,0,0,0,0,800,2,750,3,100,0,0,0,0,0,0,0,10.0686765,0,0,0,0,0,0,0,0,0,0,7.1949009,82.7364226,0,0,0,0,0,800,50,50,0,0,0,1.666666667,210,73.3967
2009,0,1,0,0,0,0,800,2,750,3,100,0,0,0,0,0,0,0,10.0686765,0,0,0,0,0,0,0,0,0,0,7.1949009,82.7364226,0,0,0,0,0,800,50,50,0,0,0,1.666666667,220,72.9216
2009,0,1,0,0,0,0,800,2,750,3,100,0,0,0,0,0,0,0,10.0686765,0,0,0,0,0,0,0,0,0,0,7.1949009,82.7364226,0,0,0,0,0,800,50,50,0,0,0,1.666666667,230,72.4466
2009,0,1,0,0,0,0,800,2,750,3,100,0,0,0,0,0,0,0,10.0686765,0,0,0,0,0,0,0,0,0,0,7.1949009,82.7364226,0,0,0,0,0,800,50,50,0,0,0,1.666666667,240,72.209
2009,0,1,0,0,0,0,800,2,750,3,100,0,0,0,0,0,0,0,10.0686765,0,0,0,0,0,0,0,0,0,0,7.1949009,82.7364226,0,0,0,0,0,800,50,50,0,0,0,1.666666667,250,71.734
2009,0,1,0,0,0,0,800,2,750,3,100,0,0,0,0,0,0,0,10.0686765,0,0,0,0,0,0,0,0,0,0,7.1949009,82.7364226,0,0,0,0,0,800,50,50,0,0,0,1.666666667,260,71.2589
2009,0,1,0,0,0,0,800,2,750,3,100,0,0,0,0,0,0,0,10.0686765,0,0,0,0,0,0,0,0,0,0,7.1949009,82.7364226,0,0,0,0,0,800,50,50,0,0,0,1.666666667,270,70.7838
2009,0,1,0,0,0,0,800,2,750,3,100,0,0,0,0,0,0,0,10.0686765,0,0,0,0,0,0,0,0,0,0,7.1949009,82.7364226,0,0,0,0,0,800,50,50,0,0,0,1.666666667,280,70.3088
2009,0,1,0,0,0,0,800,2,750,3,100,0,0,0,0,0,0,0,10.0686765,0,0,0,0,0,0,0,0,0,0,7.1949009,82.7364226,0,0,0,0,0,800,50,50,0,0,0,1.666666667,290,70.0713
2009,0,1,0,0,0,0,800,2,750,3,100,0,0,0,0,0,0,0,10.0686765,0,0,0,0,0,0,0,0,0,0,7.1949009,82.7364226,0,0,0,0,0,800,50,50,0,0,0,1.666666667,300,69.8337
2009,0,1,0,0,0,0,800,2,750,3,100,0,0,0,0,0,0,0,10.0686765,0,0,0,0,0,0,0,0,0,0,7.1949009,82.7364226,0,0,0,0,0,800,50,50,0,0,0,1.666666667,310,69.1211
2009,0,1,0,0,0,0,800,2,750,3,100,0,0,0,0,0,0,0,10.0686765,0,0,0,0,0,0,0,0,0,0,7.1949009,82.7364226,0,0,0,0,0,800,50,50,0,0,0,1.666666667,320,68.6461
2009,0,1,0,0,0,0,800,2,750,3,100,0,0,0,0,0,0,0,10.0686765,0,0,0,0,0,0,0,0,0,0,7.1949009,82.7364226,0,0,0,0,0,800,50,50,0,0,0,1.666666667,330,68.171
2009,0,1,0,0,0,0,800,2,750,3,100,0,0,0,0,0,0,0,10.0686765,0,0,0,0,0,0,0,0,0,0,7.1949009,82.7364226,0,0,0,0,0,800,50,50,0,0,0,1.666666667,340,67.9335
2009,0,1,0,0,0,0,800,2,750,3,100,0,0,0,0,0,0,0,10.0686765,0,0,0,0,0,0,0,0,0,0,7.1949009,82.7364226,0,0,0,0,0,800,50,50,0,0,0,1.666666667,350,67.696
2009,0,1,0,0,0,0,800,2,750,3,100,0,0,0,0,0,0,0,10.0686765,0,0,0,0,0,0,0,0,0,0,7.1949009,82.7364226,0,0,0,0,0,800,50,50,0,0,0,1.666666667,360,67.4584
2009,0,1,0,0,0,0,800,2,750,3,100,0,0,0,0,0,0,0,10.3505086,0,0,0,0,0,0,0,0,0,0,10.7581469,78.8913445,0,0,0,0,0,800,50,50,0,0,0,1.666666667,10,61.0451
2009,0,1,0,0,0,0,800,2,750,3,100,0,0,0,0,0,0,0,10.3505086,0,0,0,0,0,0,0,0,0,0,10.7581469,78.8913445,0,0,0,0,0,800,50,50,0,0,0,1.666666667,20,60.8076
2009,0,1,0,0,0,0,800,2,750,3,100,0,0,0,0,0,0,0,10.3505086,0,0,0,0,0,0,0,0,0,0,10.7581469,78.8913445,0,0,0,0,0,800,50,50,0,0,0,1.666666667,30,58.4323
2009,0,1,0,0,0,0,800,2,750,3,100,0,0,0,0,0,0,0,10.3505086,0,0,0,0,0,0,0,0,0,0,10.7581469,78.8913445,0,0,0,0,0,800,50,50,0,0,0,1.666666667,40,56.2945
2009,0,1,0,0,0,0,800,2,750,3,100,0,0,0,0,0,0,0,10.3505086,0,0,0,0,0,0,0,0,0,0,10.7581469,78.8913445,0,0,0,0,0,800,50,50,0,0,0,1.666666667,50,54.6318
2009,0,1,0,0,0,0,800,2,750,3,100,0,0,0,0,0,0,0,10.3505086,0,0,0,0,0,0,0,0,0,0,10.7581469,78.8913445,0,0,0,0,0,800,50,50,0,0,0,1.666666667,60,52.7316
2009,0,1,0,0,0,0,800,2,750,3,100,0,0,0,0,0,0,0,10.3505086,0,0,0,0,0,0,0,0,0,0,10.7581469,78.8913445,0,0,0,0,0,800,50,50,0,0,0,1.666666667,70,51.7815
2009,0,1,0,0,0,0,800,2,750,3,100,0,0,0,0,0,0,0,10.3505086,0,0,0,0,0,0,0,0,0,0,10.7581469,78.8913445,0,0,0,0,0,800,50,50,0,0,0,1.666666667,80,50.5938
2009,0,1,0,0,0,0,800,2,750,3,100,0,0,0,0,0,0,0,10.3505086,0,0,0,0,0,0,0,0,0,0,10.7581469,78.8913445,0,0,0,0,0,800,50,50,0,0,0,1.666666667,90,49.4062
2009,0,1,0,0,0,0,800,2,750,3,100,0,0,0,0,0,0,0,10.3505086,0,0,0,0,0,0,0,0,0,0,10.7581469,78.8913445,0,0,0,0,0,800,50,50,0,0,0,1.666666667,100,48.4561
2009,0,1,0,0,0,0,800,2,750,3,100,0,0,0,0,0,0,0,10.3505086,0,0,0,0,0,0,0,0,0,0,10.7581469,78.8913445,0,0,0,0,0,800,50,50,0,0,0,1.666666667,110,48.2185
2009,0,1,0,0,0,0,800,2,750,3,100,0,0,0,0,0,0,0,10.3505086,0,0,0,0,0,0,0,0,0,0,10.7581469,78.8913445,0,0,0,0,0,800,50,50,0,0,0,1.666666667,120,48.2185
2009,0,1,0,0,0,0,800,2,750,3,100,0,0,0,0,0,0,0,10.3505086,0,0,0,0,0,0,0,0,0,0,10.7581469,78.8913445,0,0,0,0,0,800,50,50,0,0,0,1.666666667,130,47.5059
2009,0,1,0,0,0,0,800,2,750,3,100,0,0,0,0,0,0,0,10.3505086,0,0,0,0,0,0,0,0,0,0,10.7581469,78.8913445,0,0,0,0,0,800,50,50,0,0,0,1.666666667,140,46.7933
2009,0,1,0,0,0,0,800,2,750,3,100,0,0,0,0,0,0,0,10.3505086,0,0,0,0,0,0,0,0,0,0,10.7581469,78.8913445,0,0,0,0,0,800,50,50,0,0,0,1.666666667,150,46.0808
2009,0,1,0,0,0,0,800,2,750,3,100,0,0,0,0,0,0,0,10.3505086,0,0,0,0,0,0,0,0,0,0,10.7581469,78.8913445,0,0,0,0,0,800,50,50,0,0,0,1.666666667,160,45.3682
2009,0,1,0,0,0,0,800,2,750,3,100,0,0,0,0,0,0,0,10.3505086,0,0,0,0,0,0,0,0,0,0,10.7581469,78.8913445,0,0,0,0,0,800,50,50,0,0,0,1.666666667,170,44.8931
2009,0,1,0,0,0,0,800,2,750,3,100,0,0,0,0,0,0,0,10.3505086,0,0,0,0,0,0,0,0,0,0,10.7581469,78.8913445,0,0,0,0,0,800,50,50,0,0,0,1.666666667,180,44.1805
2009,0,1,0,0,0,0,800,2,750,3,100,0,0,0,0,0,0,0,10.3505086,0,0,0,0,0,0,0,0,0,0,10.7581469,78.8913445,0,0,0,0,0,800,50,50,0,0,0,1.666666667,190,41.3302
2009,0,1,0,0,0,0,800,2,750,3,100,0,0,0,0,0,0,0,10.3505086,0,0,0,0,0,0,0,0,0,0,10.7581469,78.8913445,0,0,0,0,0,800,50,50,0,0,0,1.666666667,200,40.38
2009,0,1,0,0,0,0,800,2,750,3,100,0,0,0,0,0,0,0,10.3505086,0,0,0,0,0,0,0,0,0,0,10.7581469,78.8913445,0,0,0,0,0,800,50,50,0,0,0,1.666666667,210,40.1425
2009,0,1,0,0,0,0,800,2,750,3,100,0,0,0,0,0,0,0,10.3505086,0,0,0,0,0,0,0,0,0,0,10.7581469,78.8913445,0,0,0,0,0,800,50,50,0,0,0,1.666666667,220,38.9549
2009,0,1,0,0,0,0,800,2,750,3,100,0,0,0,0,0,0,0,10.3505086,0,0,0,0,0,0,0,0,0,0,10.7581469,78.8913445,0,0,0,0,0,800,50,50,0,0,0,1.666666667,230,38.4798
2009,0,1,0,0,0,0,800,2,750,3,100,0,0,0,0,0,0,0,10.3505086,0,0,0,0,0,0,0,0,0,0,10.7581469,78.8913445,0,0,0,0,0,800,50,50,0,0,0,1.666666667,240,38.9549
2009,0,1,0,0,0,0,800,2,750,3,100,0,0,0,0,0,0,0,10.3505086,0,0,0,0,0,0,0,0,0,0,10.7581469,78.8913445,0,0,0,0,0,800,50,50,0,0,0,1.666666667,250,36.5796
2009,0,1,0,0,0,0,800,2,750,3,100,0,0,0,0,0,0,0,10.3505086,0,0,0,0,0,0,0,0,0,0,10.7581469,78.8913445,0,0,0,0,0,800,50,50,0,0,0,1.666666667,260,36.342
2009,0,1,0,0,0,0,800,2,750,3,100,0,0,0,0,0,0,0,10.3505086,0,0,0,0,0,0,0,0,0,0,10.7581469,78.8913445,0,0,0,0,0,800,50,50,0,0,0,1.666666667,270,36.1045
2009,0,1,0,0,0,0,800,2,750,3,100,0,0,0,0,0,0,0,10.3505086,0,0,0,0,0,0,0,0,0,0,10.7581469,78.8913445,0,0,0,0,0,800,50,50,0,0,0,1.666666667,280,35.6295
2009,0,1,0,0,0,0,800,2,750,3,100,0,0,0,0,0,0,0,10.3505086,0,0,0,0,0,0,0,0,0,0,10.7581469,78.8913445,0,0,0,0,0,800,50,50,0,0,0,1.666666667,290,34.4418
2009,0,1,0,0,0,0,800,2,750,3,100,0,0,0,0,0,0,0,10.3505086,0,0,0,0,0,0,0,0,0,0,10.7581469,78.8913445,0,0,0,0,0,800,50,50,0,0,0,1.666666667,300,34.4418
2009,0,1,0,0,0,0,800,2,750,3,100,0,0,0,0,0,0,0,10.3505086,0,0,0,0,0,0,0,0,0,0,10.7581469,78.8913445,0,0,0,0,0,800,50,50,0,0,0,1.666666667,310,34.9169
2009,0,1,0,0,0,0,800,2,750,3,100,0,0,0,0,0,0,0,10.3505086,0,0,0,0,0,0,0,0,0,0,10.7581469,78.8913445,0,0,0,0,0,800,50,50,0,0,0,1.666666667,320,34.2043
2009,0,1,0,0,0,0,800,2,750,3,100,0,0,0,0,0,0,0,10.3505086,0,0,0,0,0,0,0,0,0,0,10.7581469,78.8913445,0,0,0,0,0,800,50,50,0,0,0,1.666666667,330,34.4418
2009,0,1,0,0,0,0,800,2,750,3,100,0,0,0,0,0,0,0,10.3505086,0,0,0,0,0,0,0,0,0,0,10.7581469,78.8913445,0,0,0,0,0,800,50,50,0,0,0,1.666666667,340,33.9667
2009,0,1,0,0,0,0,800,2,750,3,100,0,0,0,0,0,0,0,10.3505086,0,0,0,0,0,0,0,0,0,0,10.7581469,78.8913445,0,0,0,0,0,800,50,50,0,0,0,1.666666667,350,33.4917
2009,0,1,0,0,0,0,800,2,750,3,100,0,0,0,0,0,0,0,10.3505086,0,0,0,0,0,0,0,0,0,0,10.7581469,78.8913445,0,0,0,0,0,800,50,50,0,0,0,1.666666667,360,32.7791
2005,0,1,0,0,0,0,500,2,700,2,100,0,0,0,0,0,0,0,3.3576695,0,0,0,0,0,0,0,0,0,0,0,0,96.6423305,0,0,0,0,600,12.5,12.5,0,75,0,0.192307692,120,20
2005,0,1,0,0,0,0,500,2,700,2,100,0,0,0,0,0,0,0,3.3576695,0,0,0,0,0,0,0,0,0,0,0,0,96.6423305,0,0,0,0,650,12.5,12.5,0,75,0,0.192307692,120,30
2005,0,1,0,0,0,0,500,2,700,2,100,0,0,0,0,0,0,0,3.3576695,0,0,0,0,0,0,0,0,0,0,0,0,96.6423305,0,0,0,0,700,12.5,12.5,0,75,0,0.192307692,120,44
2005,0,1,0,0,0,0,500,2,700,2,100,0,0,0,0,0,0,0,3.3632771,0,0,0,0,0,0,0,0,0,0,0,0.8010281,95.8356947,0,0,0,0,600,12.5,12.5,0,75,0,0.192307692,120,30
2005,0,1,0,0,0,0,500,2,700,2,100,0,0,0,0,0,0,0,3.3632771,0,0,0,0,0,0,0,0,0,0,0,0.8010281,95.8356947,0,0,0,0,650,12.5,12.5,0,75,0,0.192307692,120,42
2005,0,1,0,0,0,0,500,2,700,2,100,0,0,0,0,0,0,0,3.3632771,0,0,0,0,0,0,0,0,0,0,0,0.8010281,95.8356947,0,0,0,0,700,12.5,12.5,0,75,0,0.192307692,120,54
2005,0,1,0,0,0,0,500,2,700,2,100,0,0,0,0,0,0,0,4.0295132,0,0,0,0,0,0,0,0,0,0,0,95.9704868,0,0,0,0,0,600,12.5,12.5,0,75,0,0.192307692,120,14
2005,0,1,0,0,0,0,500,2,700,2,100,0,0,0,0,0,0,0,4.0295132,0,0,0,0,0,0,0,0,0,0,0,95.9704868,0,0,0,0,0,650,12.5,12.5,0,75,0,0.192307692,120,22
2005,0,1,0,0,0,0,500,2,700,2,100,0,0,0,0,0,0,0,4.0295132,0,0,0,0,0,0,0,0,0,0,0,95.9704868,0,0,0,0,0,700,12.5,12.5,0,75,0,0.192307692,120,36
2005,0,1,0,0,0,0,550,1,650,1,100,0,0,0,0,0,0,0,6.1924425,0,0,0,0,0,0,0,0,0,0,0,0,93.8075575,0,0,0,0,650,14.28571429,14.28571429,0,71.42857143,0,1.428571429,60,57.3653
2005,0,1,0,0,0,0,550,1,650,1,100,0,0,0,0,0,0,0,6.1924425,0,0,0,0,0,0,0,0,0,0,0,0,93.8075575,0,0,0,0,650,14.28571429,14.28571429,0,71.42857143,0,1.428571429,180,56.8862
2005,0,1,0,0,0,0,550,1,650,1,100,0,0,0,0,0,0,0,6.1924425,0,0,0,0,0,0,0,0,0,0,0,0,93.8075575,0,0,0,0,650,14.28571429,14.28571429,0,71.42857143,0,1.428571429,300,54.9701
2005,0,1,0,0,0,0,550,1,650,1,100,0,0,0,0,0,0,0,6.1924425,0,0,0,0,0,0,0,0,0,0,0,0,93.8075575,0,0,0,0,650,14.28571429,14.28571429,0,71.42857143,0,1.428571429,600,49.7006
2005,0,1,0,0,0,0,550,1,650,1,100,0,0,0,0,0,0,0,6.1924425,0,0,0,0,0,0,0,0,0,0,0,0,93.8075575,0,0,0,0,650,14.28571429,14.28571429,0,71.42857143,0,1.428571429,900,45.3892
2005,0,1,0,0,0,0,550,1,650,1,100,0,0,0,0,0,0,0,6.1924425,0,0,0,0,0,0,0,0,0,0,0,0,93.8075575,0,0,0,0,650,14.28571429,14.28571429,0,71.42857143,0,1.428571429,1200,41.5569
2005,0,1,0,0,0,0,550,1,650,1,100,0,0,0,0,0,0,0,6.1924425,0,0,0,0,0,0,0,0,0,0,0,0,93.8075575,0,0,0,0,650,14.28571429,14.28571429,0,71.42857143,0,1.428571429,1440,37.2455
2005,0,1,0,0,0,0,700,1,650,1,100,0,0,0,0,0,0,0,6.1924425,0,0,0,0,0,0,0,0,0,0,0,0,93.8075575,0,0,0,0,650,14.28571429,14.28571429,0,71.42857143,0,1.428571429,60,37.7246
2005,0,1,0,0,0,0,700,1,650,1,100,0,0,0,0,0,0,0,6.1924425,0,0,0,0,0,0,0,0,0,0,0,0,93.8075575,0,0,0,0,650,14.28571429,14.28571429,0,71.42857143,0,1.428571429,180,34.8503
2005,0,1,0,0,0,0,700,1,650,1,100,0,0,0,0,0,0,0,6.1924425,0,0,0,0,0,0,0,0,0,0,0,0,93.8075575,0,0,0,0,650,14.28571429,14.28571429,0,71.42857143,0,1.428571429,300,34.3713
2005,0,1,0,0,0,0,700,1,650,1,100,0,0,0,0,0,0,0,6.1924425,0,0,0,0,0,0,0,0,0,0,0,0,93.8075575,0,0,0,0,650,14.28571429,14.28571429,0,71.42857143,0,1.428571429,600,34.3713
2005,0,1,0,0,0,0,700,1,650,1,100,0,0,0,0,0,0,0,6.1924425,0,0,0,0,0,0,0,0,0,0,0,0,93.8075575,0,0,0,0,650,14.28571429,14.28571429,0,71.42857143,0,1.428571429,900,34.3713
2005,0,1,0,0,0,0,700,1,650,1,100,0,0,0,0,0,0,0,6.1924425,0,0,0,0,0,0,0,0,0,0,0,0,93.8075575,0,0,0,0,650,14.28571429,14.28571429,0,71.42857143,0,1.428571429,1200,33.8922
2005,0,1,0,0,0,0,700,1,650,1,100,0,0,0,0,0,0,0,6.1924425,0,0,0,0,0,0,0,0,0,0,0,0,93.8075575,0,0,0,0,650,14.28571429,14.28571429,0,71.42857143,0,1.428571429,1440,33.8922
2014,0,1,0,0,0,0,500,4,600,4,100,0,0,0,0,0,0,0,7.9916729,0,0,0,0,0,0,0,0,0,0,0,0,92.0083271,0,0,0,0,550,50,50,0,0,0,5,30,28.1546
2014,0,1,0,0,0,0,500,4,600,4,100,0,0,0,0,0,0,0,7.9916729,0,0,0,0,0,0,0,0,0,0,0,0,92.0083271,0,0,0,0,600,50,50,0,0,0,5,30,43.1611
2014,0,1,0,0,0,0,500,4,600,4,100,0,0,0,0,0,0,0,7.9916729,0,0,0,0,0,0,0,0,0,0,0,0,92.0083271,0,0,0,0,650,50,50,0,0,0,5,30,59.0845
2014,0,1,0,0,0,0,500,4,600,4,100,0,0,0,0,0,0,0,7.9916729,0,0,0,0,0,0,0,0,0,0,0,0,92.0083271,0,0,0,0,700,50,50,0,0,0,5,30,76.8419
2014,0,1,0,0,0,0,500,4,600,4,100,0,0,0,0,0,0,0,7.4700257,0,6.5273838,0,0,0,0,0,0,0,0,0,0,86.0025905,0,0,0,0,550,50,50,0,0,0,5,30,26.728
2014,0,1,0,0,0,0,500,4,600,4,100,0,0,0,0,0,0,0,7.4700257,0,6.5273838,0,0,0,0,0,0,0,0,0,0,86.0025905,0,0,0,0,600,50,50,0,0,0,5,30,41.9384
2014,0,1,0,0,0,0,500,4,600,4,100,0,0,0,0,0,0,0,7.4700257,0,6.5273838,0,0,0,0,0,0,0,0,0,0,86.0025905,0,0,0,0,650,50,50,0,0,0,5,30,58.8806
2014,0,1,0,0,0,0,500,4,600,4,100,0,0,0,0,0,0,0,7.4700257,0,6.5273838,0,0,0,0,0,0,0,0,0,0,86.0025905,0,0,0,0,700,50,50,0,0,0,5,30,76.1286
2014,0,1,0,0,0,0,500,4,600,4,100,0,0,4.77887,0,0,0,0,7.6097612,0,0,0,0,0,0,0,0,0,0,0,0,87.6113688,0,0,0,0,550,50,50,0,0,0,5,30,23.2643
2014,0,1,0,0,0,0,500,4,600,4,100,0,0,4.77887,0,0,0,0,7.6097612,0,0,0,0,0,0,0,0,0,0,0,0,87.6113688,0,0,0,0,600,50,50,0,0,0,5,30,39.0858
2014,0,1,0,0,0,0,500,4,600,4,100,0,0,4.77887,0,0,0,0,7.6097612,0,0,0,0,0,0,0,0,0,0,0,0,87.6113688,0,0,0,0,650,50,50,0,0,0,5,30,56.2318
2014,0,1,0,0,0,0,500,4,600,4,100,0,0,4.77887,0,0,0,0,7.6097612,0,0,0,0,0,0,0,0,0,0,0,0,87.6113688,0,0,0,0,700,50,50,0,0,0,5,30,66.4501
2014,0,1,0,0,0,0,500,4,600,4,100,0,1.8024418,0,0,0,0,0,7.8476276,0,0,0,0,0,0,0,0,0,0,0,0,90.3499306,0,0,0,0,550,50,50,0,0,0,5,30,21.2265
2014,0,1,0,0,0,0,500,4,600,4,100,0,1.8024418,0,0,0,0,0,7.8476276,0,0,0,0,0,0,0,0,0,0,0,0,90.3499306,0,0,0,0,600,50,50,0,0,0,5,30,34.2973
2014,0,1,0,0,0,0,500,4,600,4,100,0,1.8024418,0,0,0,0,0,7.8476276,0,0,0,0,0,0,0,0,0,0,0,0,90.3499306,0,0,0,0,650,50,50,0,0,0,5,30,54.6017
2014,0,1,0,0,0,0,500,4,600,4,100,0,1.8024418,0,0,0,0,0,7.8476276,0,0,0,0,0,0,0,0,0,0,0,0,90.3499306,0,0,0,0,700,50,50,0,0,0,5,30,71.0346
2014,0,1,0,0,0,0,500,4,600,4,100,0,0,0,0,0,0,0,7.9916729,0,0,0,0,0,0,0,0,0,0,0,0,92.0083271,0,0,0,0,700,50,50,0,0,0,5,25,77.1572
2014,0,1,0,0,0,0,500,4,600,4,100,0,0,0,0,0,0,0,7.9916729,0,0,0,0,0,0,0,0,0,0,0,0,92.0083271,0,0,0,0,700,50,50,0,0,0,5,50,76.2197
2014,0,1,0,0,0,0,500,4,600,4,100,0,0,0,0,0,0,0,7.9916729,0,0,0,0,0,0,0,0,0,0,0,0,92.0083271,0,0,0,0,700,50,50,0,0,0,5,75,76.5198
2014,0,1,0,0,0,0,500,4,600,4,100,0,0,0,0,0,0,0,7.9916729,0,0,0,0,0,0,0,0,0,0,0,0,92.0083271,0,0,0,0,700,50,50,0,0,0,5,100,77.0109
