Repository: TaniikeLaboratory/Catalyst-Phylogenetic-Tree

File: input/OCM.csv (part 10 of 23)
year,Preparation,"p(CH4), bar","p(O2), bar",p(CH4)/p(O2),"p total, bar","Contact time, s",O2 conversion,CH4 conversion,COx selectivity,C2H6 selectivity,C2H4 selectivity,C2 selectivity,C2 yield,Ag,Al,Au,B,Ba,Be,Bi,C,Ca,Cd,Ce,Co,Cr,Cs,Cu,Dy,Er,Eu,Fe,Ga,Gd,Ge,Ho,In,Ir,K,La,Li,Lu,Mg,Mn,Mo,Na,Nb,Nd,Ni,P,Pb,Pd,Pr,Pt,Rb,Re,Rh,Ru,Sb,Sc,Si,Sm,Sn,Sr,Ta,Tb,Te,Th,Ti,Tl,Tm,V,W,Y,Yb,Zn,Zr,Temperature_C
2014,Impregnation,0.2,0.05,4,1,0.024,,13.61867704,,21.41666667,55.68333333,77.1,10.5,0,0,0,0,0,0,0,0,5,0,0,0,0,0,0,0,0,0,0,0,0,0,0,0,0,0,0,0,0,0,0,0,0,0,0,0,0,0,0,0,0,0,0,0,0,0,0,0,0,0,50,0,0,0,0,45,0,0,0,0,0,0,0,0,850
2014,Impregnation,0.1,0.05,2,1,0.024,,15.625,,21.67741935,45.52258065,67.2,10.5,0,0,0,0,0,0,0,0,5,0,0,0,0,0,0,0,0,0,0,0,0,0,0,0,0,0,0,0,0,0,0,0,0,0,0,0,0,0,0,0,0,0,0,0,0,0,0,0,0,0,50,0,0,0,0,45,0,0,0,0,0,0,0,0,900
2003,Precipitation,0.605000019,0.082999997,7.289156914,1.013000011,0.34,,15.60000038,,,,67.19999695,10.48319978,0,0,0,0,0,0,0,0,0,0,20.60000038,0,0,0,0,0,0,0,0,0,0,0,0,0,0,68.30000305,5.800000191,0,0,0,0,0,0,0,3,0,0,0,0,2.299999952,0,0,0,0,0,0,0,0,0,0,0,0,0,0,0,0,0,0,0,0,0,0,0,0,766.85
2014,Impregnation,0.8,0.2,4,1,1.5,,20.72,,,,50.46252,10.45583414,0,0,0,0,0,0,0,0,0,0,0,0,0,0,0,0,0,0,0,0,0,0,0,0,0,0,0,0,0,94.53680706,0,0,0,0,0,0,0,0,0,0,0,0,0,0,0,0,0,0,5.463192943,0,0,0,0,0,0,0,0,0,0,0,0,0,0,0,760
2017,Sol-gel,0.75,0.25,3,1,0.36,99.8,28,,26.32941176,10.97058824,37.3,10.444,0,0,0,0,0,0,0,0,0,0,0,0,0,0,0,0,0,0,0,0,0,0,0,0,0,0,0,0,0,0.9459,2.254,0,2.108,0,0,0,0,0,0,0,0,0,0,0,0,0,0,88.9146,0,0,0,0,0,0,0,4.7295,0,0,0,1.054,0,0,0,0,800
1989,Therm.decomp.,0.289999992,0.150000006,1.933333039,1.013000011,5,,29,,,,36,10.44,0,0,0,0,0,0,0,0,0,0,28.60000038,0,0,0,0,0,0,0,0,0,0,0,0,0,0,28.60000038,0,0,0,0,0,0,0,0,0,0,0,0,0,0,0,0,0,0,0,0,0,0,0,0,0,0,0,0,0,42.79999924,0,0,0,0,0,0,0,0,749.85
2011,Impregnation,0.830769231,0.169230769,4.909090909,1,0.035750462,,18,,34.8,23.2,58,10.44,0,44.44444444,0,0,0,0,0,0,0,0,0,0,0,0,0,0,0,0,0,0,0,0,0,0,0,0,0,0,0,0,0,0,0,0,0,0,0,0,0,0,0,0,0,0,0,0,0,0,0,0,55.55555556,0,0,0,0,0,0,0,0,0,0,0,0,0,810
2010,n.a.,0.416,0.084,4.952380952,1,0.25,,18.63938,,,,55.89772836,10.41899,0,0,0,0,0,0,0,0,0,0,0,0,0,0,0,0,0,0,0,0,0,0,0,0,0,0,0,0,0,0,0,0,0,0,78.52320675,0,0,0,0,0,0,0,0,0,0,0,0,0,0,0,21.47679325,0,0,0,0,0,0,0,0,0,0,0,0,0,824.85
2017,IJP-A synthesis,0.454545455,0.151515152,3,1,0.03168,,28.33,,,,36.74,10.408442,0,0,0,0,0,0,0,0,0,0,0,0,0,0,0,0,0,0,0,0,0,0,0,0,0,0,94.50903,0.349683395,0,4.697099,0.444192,0,0,0,0,0,0,0,0,0,0,0,0,0,0,0,0,0,0,0,0,0,0,0,0,0,0,0,0,0,0,0,0,0,700
1994,Therm.decomp.,0.666999996,0.330000013,2.021212101,1.013000011,0.083,,32.20000076,60.09999847,26.79999924,5.5,32.29999924,10.4006,0,0,0,0,50,0,25,0,0,0,0,0,0,0,0,0,0,0,0,0,0,0,0,0,0,0,0,0,0,0,0,0,0,0,0,0,0,0,0,0,0,0,0,0,6.300000191,18.70000076,0,0,0,0,0,0,0,0,0,0,0,0,0,0,0,0,0,0,749.85
1987,Precipitation,0.499000013,0.103,4.844659805,1.013000011,0.22,100,20,,,,52,10.4,0,68.5,0,0,0,0,0,0,0,0,0,0,0,0,0,0,0,0,0,0,0,0,0,0,0,0,0,0,0,0,0,0,23.5,0,0,0,0,8,0,0,0,0,0,0,0,0,0,0,0,0,0,0,0,0,0,0,0,0,0,0,0,0,0,0,821.85
1991,Therm.decomp.,0.810000002,0.131999999,6.136363983,1.013000011,0.112,95,16,,,,65,10.4,0,0,0,0,0,0,0,0,0,0,0,0,0,0,0,0,0,0,0,0,0,0,0,0,0,0,0,17.60000038,0,0,0,0,0,0,0,0,0,0,0,82.40000153,0,0,0,0,0,0,0,0,0,0,0,0,0,0,0,0,0,0,0,0,0,0,0,0,749.85
2018,Impregnation,0.44,0.11,4,1,0.026581,,22.55937,,,,45.96774,10.37003255,0,0,0,0,0.824149,0,0,0,0,0,0,0,0,0,0,0,0,0,0,0,0,0,0,0,0,0,0,0,0,0,0,0,0,0,0,0,0,0,0,0,0,0,0,0,0,0,0,0,0,0,0,0,0,0,0,0,0,0,0,0,99.175851,0,0,0,750
2010,n.a.,0.416,0.084,4.952380952,1,0.25,,23.23009,,,,44.61080435,10.36313,0,0,0,0,0,0,0,0,14.12025628,0,0,0,0,0,0,0,0,0,0,0,0,0,0,0,0,0,0,0,0,0,0,0,0,0,85.87974372,0,0,0,0,0,0,0,0,0,0,0,0,0,0,0,0,0,0,0,0,0,0,0,0,0,0,0,0,0,774.85
1985,Impregnation,0.649999976,0.079999998,8.125,1.013000011,38.4,97,15,,25,44,69,10.35,0,0,0,0,0,0,0,0,93,0,0,0,0,0,0,0,0,0,0,0,0,0,0,0,0,0,0,0,0,0,0,0,7,0,0,0,0,0,0,0,0,0,0,0,0,0,0,0,0,0,0,0,0,0,0,0,0,0,0,0,0,0,0,0,749.85
1993,Therm.decomp.,0.910000026,0.090000004,10.11111069,1.013000011,0.05,85.69999695,14.10000038,,30.20000076,43,73.20000076,10.32120039,0,0,0,0,38.59999847,0,0,0,0,0,0,0,0,0,0,0,0,0,0,0,0,0,0,0,0,0,0,0,0,0,0,0,0,0,0,0,0,0,0,0,0,0,0,0,0,0,0,0,0,0,0,0,0,0,0,0,0,0,0,0,25.39999962,0,0,36,799.85
1998,Therm.decomp.,0.800000012,0.200000003,4,1.013000011,0.2,,24,,,,43,10.32,0,0,0,0,70,0,0,0,0,0,0,0,0,0,0,0,0,0,0,0,0,0,0,0,0,0,0,0,0,30,0,0,0,0,0,0,0,0,0,0,0,0,0,0,0,0,0,0,0,0,0,0,0,0,0,0,0,0,0,0,0,0,0,0,779.85
1986,n.a.,0.479999989,0.107000001,4.485980988,1.013000011,25.7,,20,,,,51.59999847,10.31999969,0,0,0,0,0,0,0,0,0,0,0,0,0,0,0,0,0,0,0,0,0,0,0,0,0,0,0,15.19999981,0,84.80000305,0,0,0,0,0,0,0,0,0,0,0,0,0,0,0,0,0,0,0,0,0,0,0,0,0,0,0,0,0,0,0,0,0,0,619.85
2010,Impregnation,,,2.552429668,1,0.042292858,100.7428571,14.68162834,31.23333333,37.31839442,32.97012071,70.28851513,10.31949856,0,0,0,0,0,0,0,0,0,0,0,0,0,0,0,0,0,0,0,0,0,0,0,0,0,0,0,0,0,0,2.342990908,0,2.190519173,0,0,0,0,0,0,0,0,0,0,0,0,0,0,94.37123033,0,0,0,0,0,0,0,0,0,0,0,1.095259587,0,0,0,0,839.556692
2014,Impregnation,0.1,0.05,2,1,0.024,,15.8218126,,19.14705882,45.95294118,65.1,10.3,0,0,0,0,0,0,0,0,0,0,0,0,0,0,0,0,0,0,0,0,0,0,0,0,0,0,0,0,0,0,0,0,0,0,0,0,0,5,0,0,0,0,0,0,0,0,0,0,0,0,50,0,0,0,0,45,0,0,0,0,0,0,0,0,850
2014,SCS,,,5,1,0.42962,,,,,,0,10.29921,0,0,0,0,0,0,0,0,0,0,0,0,0,0,0,0,0,0,0,0,0,0,0,0,0,0,0,0,0,0,5.660105,0,4.233424,0,0,0,0,0,0,0,0,0,0,0,0,0,0,87.98976,0,0,0,0,0,0,0,0,0,0,0,2.116712,0,0,0,0,740
2019,Impregnation,0.75,0.25,3,1,0.072,,28.43,60.6,28.3,7.9,36.2,10.29166,0,0,0,0,0,0,0,0,0,0,0,0,0,0,0,0,0,0,0,0,0,0,0,0,0,0,0,0,0,0,8.552,0,2.132,0,0,0,0,0,0,0,0,0,0,0,0,0,0,88.25,0,0,0,0,0,0,0,0,0,0,0,1.066,0,0,0,0,700
2018,Sol-gel,0.4,0.1,4,1,0.029244042,,21.74157,,19.21222,28.12111,47.33333,10.29100908,0,0,0,0,0,0,0,0,0,0,50,0,0,0,0,0,0,0,0,0,0,0,0,0,0,0,0,0,0,0,0,0,0,0,0,0,0,0,0,0,0,0,0,0,0,0,0,0,50,0,0,0,0,0,0,0,0,0,0,0,0,0,0,0,550
2016,n.a.,0.75,0.25,3,1,0.05,,23.41667,,20.37736,23.52113,43.89849,10.27956454,0,0,0,0,0,0,0,0,0,0,0,0,0,0,0,0,0,0,0,0,0,0,0,0,0,0,100,0,0,0,0,0,0,0,0,0,0,0,0,0,0,0,0,0,0,0,0,0,0,0,0,0,0,0,0,0,0,0,0,0,0,0,0,0,700
2005,Therm.decomp.,0.5,0.100000001,5,1.013000011,0.36,42.29999924,16,,43.79999924,20.39999962,64.19999886,10.27199982,0,0,0,0,0,0,0,0,0,0,0,0,0,0,0,0,0,0,0,0,0,0,0,0,0,0,0,30.60000038,0,69.40000153,0,0,0,0,0,0,0,0,0,0,0,0,0,0,0,0,0,0,0,0,0,0,0,0,0,0,0,0,0,0,0,0,0,0,749.85
1992,n.a.,0.507000029,0.101000004,5.019802094,1.013000011,7.2,,19,,,,54,10.26,0,0,0,0,0,0,0,0,0,0,0,0,0,0,0,0,0,0,0,0,0,0,0,0,0,0,0,11.10000038,0,79.09999847,0,0,0,0,0,0,0,0,0,0,0,0,0,0,0,0,0,0,0,0,0,0,0,0,0,0,0,0,0,0,0,0,9.800000191,0,674.85
2009,Impregnation,,,7.5,0.875928,0.003636364,,15.5,34,44,22,66,10.23,0,0,0,0,0,0,0,0,0,0,0,0,0,0,0,0,0,0,0,0,0,0,0,0,0,0,0,0,0,0,4.443482078,0,2.077163785,0,0,0,0,0,0,0,0,0,0,0,0,0,0,92.44077224,0,0,0,0,0,0,0,0,0,0,0,1.038581893,0,0,0,0,874.85
2018,Precipitation,0.45,0.12,4,1,0.024,78.8,18.2,,35.0625,21.0375,56.1,10.2102,0,0,0,0,0,0,0,0,0,0,0,0,0,0,0,0,0,0,0,0,0,0,0,0,0,0,0,0,0,0,0,0,0,0,0,0,0,0,0,0,0,0,0,0,0,0,0,0,0,0,66.66666667,0,0,0,0,33.33333333,0,0,0,0,0,0,0,0,800
1999,Therm.decomp.,0.75,0.150000006,5,1.013000011,0.18,99.19999695,26.29999924,61.20000076,21.60000038,17.20000076,38.80000114,10.2044,0,0,0,0,0,0,0,0,0,0,0,0,0,0,0,0,0,0,0,0,0,0,0,0,0,0,0,0,0,0,0,0,0,0,0,0,0,0,0,0,0,0,0,0,0,0,0,0,100,0,0,0,0,0,0,0,0,0,0,0,0,0,0,0,799.85
1994,Therm.decomp.,0.666999996,0.330000013,2.021212101,1.013000011,0.083,,33.40000153,61.59999847,24.70000076,5.800000191,30.50000095,10.18700078,0,0,0,0,50,0,16.60000038,0,0,0,0,0,0,0,0,0,0,0,0,0,0,0,0,0,0,0,0,0,0,0,0,0,0,0,0,16.70000076,0,0,0,0,0,0,0,0,0,16.70000076,0,0,0,0,0,0,0,0,0,0,0,0,0,0,0,0,0,0,749.85
2017,IJP-A synthesis,0.454545455,0.151515152,3,1,0.031637,,33.04,,,,30.81,10.179624,0,0,0,0,0,0,0,0,0,0,0,0,0,0,0,0,0,0,0,0,0,0,0,0,0,0,94.70594,0.142058907,0,4.706885,0.445118,0,0,0,0,0,0,0,0,0,0,0,0,0,0,0,0,0,0,0,0,0,0,0,0,0,0,0,0,0,0,0,0,0,700
2014,Impregnation,0.4,0.2,2,1,0.8,,36.2,71.9,,,28.1,10.1722,0,0,0,0,0,0,0,0,43.47826087,0,0,0,0,0,0,0,0,0,0,0,0,0,0,0,0,0,0,0,0,0,0,0,0,0,0,0,0,0,0,0,0,0,0,0,0,0,0,0,0,0,0,0,0,0,0,0,0,0,0,0,0,0,56.52173913,0,774.85
2014,n.a.,,,5,1,,,18.8,,32.46,21.64,54.1,10.1708,0,0,0,0,0,0,0,0,0,0,0,0,0,0,0,0,0,0,0,0,0,0,0,0,0,0,0,0,0,0,2,0,0,0,0,0,0,0,0,0,0,0,0,0,0,0,0,0,0,0,0,0,0,0,0,98,0,0,0,0,0,0,0,0,825
2016,Impregnation,0.8,0.2,4,1,1.5,,20.22532,,,,50.2714,10.16755152,0,0,0,0,0,0,0,0,0,0,0,0,0,0,0,0,0,0,0,0,0,0,0,0,0,0,0,0,0,94.53680706,0,0,0,0,0,0,0,0,0,0,0,0,0,0,0,0,0,0,5.463192943,0,0,0,0,0,0,0,0,0,0,0,0,0,0,0,600
2017,n.a.,0.08,0.04,2,1,0.125875,,25.36657,,,,40.02933,10.15406801,0,0,0,0,0,0,0,0,0,0,0,0,0,0,0,0,0,0,0,0,0,0,0,0,0,0,0,25.62103,0,74.37897,0,0,0,0,0,0,0,0,0,0,0,0,0,0,0,0,0,0,0,0,0,0,0,0,0,0,0,0,0,0,0,0,0,0,700
1994,Therm.decomp.,0.300000012,0.119999997,2.5,1.013000011,2.7,,29.60000038,,,,34.29999924,10.15279991,0,0,0,0,89.90000153,0,0,0,0,0,0,0,0,0,0,0,0,0,0,0,0,0,0,0,0,9,0,0,0,0,0,0,0,0,0,1.100000024,0,0,0,0,0,0,0,0,0,0,0,0,0,0,0,0,0,0,0,0,0,0,0,0,0,0,0,0,779.85
2018,Precipitation,0.44,0.11,4,1,0.02626585,,22.49016,,,,45.05929,10.13390642,0,0,0,0,0,0,0,0,0,0,3,0,0,0,0,0,0,0,0,0,0,0,0,0,0,0,0,0,0,0,0,0,0,0,0,0,0,0,0,0,0,0,0,0,0,0,0,0,0,0,0,0,0,0,0,0,0,0,0,0,97,0,0,0,750
2019,Precipitation,0.4,0.1,4,1,0.033283408,,15,,,,67.52137,10.1282055,0,0,0,0,0,0,0,0,0,0,0,0,0,0,0,0,0,0,0,0,0,0,0,0,0,0,0,0,0,0,0,0,0,0,0,0,0,0,0,50,0,0,0,0,0,0,0,0,0,0,0,0,0,0,0,0,0,0,0,0,0,0,0,50,725
2009,Impregnation,,,7.5,0.875928,0.003636364,,13.5,25,40,35,75,10.125,0,0,0,0,0,0,0,0,0,0,0,0,0,0,0,0,0,0,0,0,0,0,0,0,0,0,0,0,0,0,4.443482078,0,2.077163785,0,0,0,0,0,0,0,0,0,0,0,0,0,0,92.44077224,0,0,0,0,0,0,0,0,0,0,0,1.038581893,0,0,0,0,824.85
2019,Sol-gel,0.4,0.1,4,1,0.03399626,,21.89493,,21.949,24.16311,46.11211,10.09621421,0,0,0,0,0,0,0,0,0,0,0,0,0,0,0,0,0,0,0,0,0,0,0,0,0,0,50,0,0,0,0,0,0,0,0,0,0,0,0,0,0,0,0,0,0,0,0,0,0,0,0,0,0,0,0,0,0,0,0,0,0,0,0,50,700
2011,Precipitation,0.416,0.084,5,1,0.25,,22.42733,,,,45,10.0922985,0,0,0,0,0,0,0,0,0,0,0,0,0,0,0,0,0,0,0,0,0,0,0,0,0,0,0,0,0,22.19827586,0,0,0,0,0,0,0,0,0,0,0,0,0,0,0,0,0,0,77.80172414,0,0,0,0,0,0,0,0,0,0,0,0,0,0,0,725
2016,Impregnation,0.8,0.2,4,1,1.5,,20.35637,,,,49.56341,10.08931112,0,0,0,0,0,0,0,0,0,0,5.410222838,0,0,0,0,0,0,0,0,0,0,0,0,0,0,0,0,0,0,89.52681227,0,0,5.062964897,0,0,0,0,0,0,0,0,0,0,0,0,0,0,0,0,0,0,0,0,0,0,0,0,0,0,0,0,0,0,0,800
1999,Impregnation,0.939999998,0.059,15.93220329,1.013000011,0.035,,12.5,,,,80.69999695,10.08749962,0,10.10000038,0,0,0,0,0,0,0,0,0,0,0,0,0,0,0,0,0,0,0,0,0,0,0,0,19.29999924,0,0,0,0,0,0,0,0,0,0,0,0,0,0,0,0,0,0,0,0,62.5,0,0,8.100000381,0,0,0,0,0,0,0,0,0,0,0,0,0,849.85
1999,Impregnation,0.939999998,0.059,15.93220329,1.013000011,0.035,,12.5,,,,80.69999695,10.08749962,0,10.39999962,0,0,0,0,0,0,0,0,0,0,0,0,0,0,0,0,0,0,0,0,0,0,0,0,16,0,0,0,0,0,0,0,0,0,0,0,0,0,0,0,0,0,0,0,0,64.59999847,0,0,9,0,0,0,0,0,0,0,0,0,0,0,0,0,849.85
1997,Therm.decomp.,0.889999986,0.109999999,8.090909004,1.013000011,0.07,,16.39999962,,,,61.5,10.08599977,0,0,0,0,0,0,0,0,0,0,0,0,0,0,0,0,0,0,0,0,0,0,0,0,0,0,0,0,0,90.09999847,0,0,0,0,9.899999619,0,0,0,0,0,0,0,0,0,0,0,0,0,0,0,0,0,0,0,0,0,0,0,0,0,0,0,0,0,799.85
1985,Impregnation,0.639999986,0.079999998,8,1.013000011,0.16,98,16,,24,39,63,10.08,0,0,0,0,0,0,0,0,94.5,0,0,0,0,0,0,0,0,0,0,0,0,0,0,0,0,0,0,0,0,0,0,0,5.5,0,0,0,0,0,0,0,0,0,0,0,0,0,0,0,0,0,0,0,0,0,0,0,0,0,0,0,0,0,0,0,747.85
1986,Impregnation,0.519999981,0.057999998,8.965517044,1.013000011,0.38,97,14,,,,72,10.08,0,0,0,0,0,0,0,0,94,0,0,0,0,0,0,0,0,0,0,0,0,0,0,0,0,0,0,6,0,0,0,0,0,0,0,0,0,0,0,0,0,0,0,0,0,0,0,0,0,0,0,0,0,0,0,0,0,0,0,0,0,0,0,0,739.85
1986,Impregnation,0.519999981,0.057999998,8.965517044,1.013000011,0.36,99,14,,,,72,10.08,0,0,0,0,0,0,0,0,88,0,0,0,0,0,0,0,0,0,0,0,0,0,0,0,0,0,0,12,0,0,0,0,0,0,0,0,0,0,0,0,0,0,0,0,0,0,0,0,0,0,0,0,0,0,0,0,0,0,0,0,0,0,0,0,739.85
1986,Impregnation,0.519999981,0.057999998,8.965517044,1.013000011,0.25,83,14,,,,72,10.08,0,0,0,0,0,0,0,0,94.19999695,0,0,0,0,0,0,0,0,0,0,0,0,0,0,0,0,5.800000191,0,0,0,0,0,0,0,0,0,0,0,0,0,0,0,0,0,0,0,0,0,0,0,0,0,0,0,0,0,0,0,0,0,0,0,0,0,0,739.85
1991,n.a.,0.699999988,0.064000003,10.9375,1.013000011,0.064,99,14,21,25,47,72,10.08,0,26.70000076,0,0,0,0,0,0,0,0,0,0,0,0,0,0,0,0,0,0,0,0,0,0,0,0,0,33.29999924,0,33.29999924,0,0,0,0,0,6.699999809,0,0,0,0,0,0,0,0,0,0,0,0,0,0,0,0,0,0,0,0,0,0,0,0,0,0,0,0,759.85
1995,Therm.decomp.,0.670000017,0.07,9.571429253,1.013000011,1.37,96,16,,29,34,63,10.08,0,0,0,0,0,0,0,0,89,0,0,0,0,0,0,0,0,0,0,0,0,0,0,0,0,0,0,11,0,0,0,0,0,0,0,0,0,0,0,0,0,0,0,0,0,0,0,0,0,0,0,0,0,0,0,0,0,0,0,0,0,0,0,0,739.85
2010,Impregnation,0.714285714,0.285714286,2.5,1,0.048,100,31.2,43.1,17.3,15,32.3,10.0776,0,0,0,0,0,0,0,0,0,0,0,0,0,0,0,0,0,0,0,0,0,0,0,0,0,0,0,0,0,0,2.225972071,0,2.081119488,0,0,0,0,0,0,0,0,0,0,0,0,0,0,94.6523487,0,0,0,0,0,0,0,0,0,0,0,1.040559744,0,0,0,0,799.85
1999,n.a.,0.5,0.209999993,2.380951881,1.013000011,1.5,,20.60000038,,,,48.90000153,10.0734005,0,0,0,0,0,0,0,0,0,0,0,0,0,0,0,0,0,0,0,0,0,0,0,0,0,0,0,0,0,100,0,0,0,0,0,0,0,0,0,0,0,0,0,0,0,0,0,0,0,0,0,0,0,0,0,0,0,0,0,0,0,0,0,0,899.85
1990,Therm.decomp.,0.908999979,0.090999998,9.989010811,1.013000011,0.24,97.40000153,14.19999981,,,,70.90000153,10.06780008,0,0,0,0,0,0,0,0,50,0,0,0,0,0,0,0,0,0,0,0,0,0,0,0,0,0,0,0,0,0,0,0,0,0,0,0,0,0,0,0,0,0,0,0,0,0,0,0,0,0,0,0,0,0,50,0,0,0,0,0,0,0,0,0,879.85
2016,n.a.,0.75,0.25,3,1,0.05,,23.16667,,20.09434,23.30986,43.4042,10.05530778,0,0,0,0,0,0,0,0,0,0,0,0,0,0,0,0,0,0,0,0,0,0,0,0,0,0,100,0,0,0,0,0,0,0,0,0,0,0,0,0,0,0,0,0,0,0,0,0,0,0,0,0,0,0,0,0,0,0,0,0,0,0,0,0,700
2016,Impregnation,0.8,0.2,4,1,1.5,,20.38627,,,,49.26931,10.04417456,0,0,0,0,0,0,0,0,2.97032432,0,0,0,0,0,0,0,0,0,0,0,0,0,0,0,0,0,0,0,0,91.56738622,0,0,0,0,0,0,0,0,0,0,0,0,0,0,0,0,0,0,5.462289459,0,0,0,0,0,0,0,0,0,0,0,0,0,0,0,550
2011,Precipitation,0.416,0.084,5,1,0.25,,21.64244,,,,46.37931,10.03761434,0,0,0,0,0,0,0,0,0,0,0,0,0,0,0,0,0,0,0,0,0,0,0,0,0,0,0,0,0,0,0,0,0,0,0,0,0,0,0,0,0,0,0,0,0,0,0,0,77.45159275,0,22.54840725,0,0,0,0,0,0,0,0,0,0,0,0,0,650
1991,Therm.decomp.,0.028000001,0.014,2,1.013000011,2.172,95,32,3,,,31.29999924,10.01599976,0,0,0,0,0,0,0,0,0,0,0,0,0,0,0,0,0,0,0,0,0,0,0,0,0,0,0,0,0,0,0,0,0,0,0,0,0,0,0,0,0,0,0,0,0,0,0,0,0,0,100,0,0,0,0,0,0,0,0,0,0,0,0,0,799.85
2014,Impregnation,0.8,0.2,4,1,1.5,,20.16,,,,49.68102,10.01569363,0,0,0,0,0,0,0,0,0,0,0,0,0,0,0,0,0,0,0,0,0,0,0,0,0,0,0,0,0,94.53680706,0,0,0,0,0,0,0,0,0,0,0,0,0,0,0,0,0,0,5.463192943,0,0,0,0,0,0,0,0,0,0,0,0,0,0,0,600
1998,Therm.decomp.,0.800000012,0.200000003,4,1.013000011,0.035,,24,,,,41.70000076,10.00800018,0,0,0,0,0,0,0,0,0,0,0,0,0,0,0,0,0,0,0,0,0,0,0,0,0,0,0,0,0,0,0,0,0,0,0,0,0,0,0,90.90000153,0,0,0,0,0,0,0,0,0,0,9.100000381,0,0,0,0,0,0,0,0,0,0,0,0,0,799.85
1990,Impregnation,0.400000006,0.079999998,5,1.013000011,0.06,,17.39999962,,21,36.5,57.5,10.00499978,0,0,0,0,0,0,0,0,0,0,0,0,0,0,0,0,0,0,0,0,0,0,0,0,0,0,99,0,0,0,0,0,1,0,0,0,0,0,0,0,0,0,0,0,0,0,0,0,0,0,0,0,0,0,0,0,0,0,0,0,0,0,0,0,749.85
2008,Sol-gel,0.75,0.25,3,1.013000011,0.75,,15,,,,66.69999695,10.00499954,0,0,0,0,0,0,0,0,0,0,0,0,0,0,0,0,0,0,0,0,0,0,0,0,0,0,0,0,0,0,1.5,0,13.80000019,0,0,0,0,0,0,0,0,0,0,0,0,0,0,81.80000305,0,0,0,0,0,0,0,0,0,0,0,0.699999988,0,0,0,2.200000048,749.85
1989,Pyrolysis,0.405000001,0.101000004,4.009901047,1.013000011,0.6,99,20,,,,50,10,0,0,0,0,0,0,0,0,0,0,0,0,0,0,0,0,0,0,0,0,0,0,0,0,0,0,50,0,0,0,0,0,0,0,0,0,0,0,0,0,0,0,0,0,0,0,0,0,0,0,0,0,0,0,0,50,0,0,0,0,0,0,0,0,749.85
1995,Impregnation,0.899999976,0.100000001,9,1.013000011,0.06,,14.80000019,,,,67.40000153,9.975200354,0,0,0,0,0,0,0,0,66.69999695,0,0,0,0,0,0,0,0,0,0,0,0,0,0,0,0,0,33.29999924,0,0,0,0,0,0,0,0,0,0,0,0,0,0,0,0,0,0,0,0,0,0,0,0,0,0,0,0,0,0,0,0,0,0,0,0,0,799.85
2018,Impregnation,,,2,1,0.108333333,,29.62963,,20.78652,12.8389387,33.6254587,9.963099,0,0,0,0,0,0,0,0,0,0,0,0,0,0,0,0,0,0,0,0,0,0,0,0,0,0,0,0,0,0,14.05126933,0,8.757932713,0,0,0,0,0,0,0,0,0,0,0,0,0,0,72.8118316,0,0,0,0,0,0,0,0,0,0,0,4.378966357,0,0,0,0,650
2017,Sol-gel,0.666666667,0.166666667,4,1,0.36,,24.48203,59.33962,25.84906,14.81132,40.66038,9.95448643,0,50,0,0,0,0,0,0,0,0,0,0,0,0,0,0,0,0,0,0,0,0,0,0,0,0,50,0,0,0,0,0,0,0,0,0,0,0,0,0,0,0,0,0,0,0,0,0,0,0,0,0,0,0,0,0,0,0,0,0,0,0,0,0,800
2018,Precipitation,0.44,0.11,4,1,0.02626585,,21.85039,,,,45.55336,9.953586818,0,0,0,0,0,0,0,0,0,0,3,0,0,0,0,0,0,0,0,0,0,0,0,0,0,0,0,0,0,0,0,0,0,0,0,0,0,0,0,0,0,0,0,0,0,0,0,0,0,0,0,0,0,0,0,0,0,0,0,0,97,0,0,0,800
2010,n.a.,,,3,1,0.103686636,,21.4,53.5,23.2,23.3,46.5,9.951,0,0,0,0,0,0,0,0,0,0,0,0,0,0,0,0,0,0,0,0,0,0,0,0,0,0,60.86105675,0,0,0,0,0,0,0,0,0,0,0,0,0,0,0,0,0,0,0,0,39.13894325,0,0,0,0,0,0,0,0,0,0,0,0,0,0,0,0,549.85
2017,Sol-gel,0.666666667,0.166666667,4,1,0.36,,24.35518,59.15094,23.11321,17.73585,40.84906,9.948862091,0,50,0,0,0,0,0,0,0,0,0,0,0,0,0,0,0,0,0,0,0,0,0,0,0,0,50,0,0,0,0,0,0,0,0,0,0,0,0,0,0,0,0,0,0,0,0,0,0,0,0,0,0,0,0,0,0,0,0,0,0,0,0,0,750
2014,Impregnation,0.642857143,0.357142857,1.8,1,0.018612685,33,16,35,28,34,62,9.92,0,0,0,0,0,0,0,0,0,0,0,0,0,0,0,0,0,0,0,0,0,0,0,0,0,0,0,0,0,0,2.225920533,0,2.080299563,0,0,0,0,0,0,0,0,0,0,0,0,0,0,94.65363012,0,0,0,0,0,0,0,0,0,0,0,1.040149782,0,0,0,0,783
2014,Sol-gel,0.642857143,0.357142857,1.8,1,0.038473019,33,16,35,28,34,62,9.92,0,0,0,0,0,0,0,0,0,0,0,0,0,0,0,0,0,0,0,0,0,0,0,0,0,0,0,0,0,0,2.225920533,0,2.080299563,0,0,0,0,0,0,0,0,0,0,0,0,0,0,94.65363012,0,0,0,0,0,0,0,0,0,0,0,1.040149782,0,0,0,0,782.85
2016,Impregnation,0.8,0.2,4,1,1.5,,17.02586,,,,58.19706,9.90854996,0,0,0,0,0,0,0,0,0,0,0,0,0,0,0,0,0,0,0,0,0,0,0,0,0,0,0,14.98043847,0,79.97528622,0,0,0,0,0,0,0,0,0,5.044275315,0,0,0,0,0,0,0,0,0,0,0,0,0,0,0,0,0,0,0,0,0,0,0,0,650
1989,Impregnation,0.670000017,0.074000001,9.05405426,1.013000011,0.25,93,15,26,24,42,66,9.9,0,0,0,0,0,0,0,0,97.59999847,0,0,0,0,0,0,0,0,0,0,0,0,0,0,0,0,2.400000095,0,0,0,0,0,0,0,0,0,0,0,0,0,0,0,0,0,0,0,0,0,0,0,0,0,0,0,0,0,0,0,0,0,0,0,0,0,0,739.85
1992,n.a.,0.483999997,0.109999999,4.400000095,1.013000011,8.8,,15,30,32,34,66,9.9,0,0,0,0,0,0,0,0,0,0,0,0,0,0,0,0,0,0,0,0,0,0,0,0,0,0,0,25,0,0,0,0,0,0,0,0,0,0,0,0,0,0,0,0,0,0,0,0,0,0,50,0,0,0,0,25,0,0,0,0,0,0,0,0,709.85
1995,Therm.decomp.,0.670000017,0.07,9.571429253,1.013000011,0.96,93,15,,36,30,66,9.9,0,0,0,0,0,0,0,0,88.09999847,0,0,0,0,0,0,0,0,0,0,0,0,0,0,0,0,0,0,0,0,0,0,0,11.89999962,0,0,0,0,0,0,0,0,0,0,0,0,0,0,0,0,0,0,0,0,0,0,0,0,0,0,0,0,0,0,0,739.85
2017,IJP-A synthesis,0.454545455,0.151515152,3,1,0.031256,,33.42,,,,29.62,9.899004,0,0,0,0,0,0,0,0,0,0,0,0,0,0,0,0,0,0,0,0,0,0,0,0,0,0,97.98158,0.362531844,0,1.538311,0.117578,0,0,0,0,0,0,0,0,0,0,0,0,0,0,0,0,0,0,0,0,0,0,0,0,0,0,0,0,0,0,0,0,0,700
2017,n.a.,0.08,0.04,2,1,0.115325,,38.56305,,,,25.65982,9.895209217,0,0,0,0,0,0,0,0,0,0,0,0,0,0,0,0,0,0,0,0,0,0,0,0,0,0,0,7.104770101,0,92.8952299,0,0,0,0,0,0,0,0,0,0,0,0,0,0,0,0,0,0,0,0,0,0,0,0,0,0,0,0,0,0,0,0,0,0,750
2009,n.a.,0.227272727,0.090909091,2.5,1,0.28215112,,17.2,42.5,39.1,18.4,57.5,9.89,0,0,0,0,0,0,0,0,0,0,0,0,0,0,0,0,0,0,0,0,0,0,0,0,0,0,0,0,0,0,50,0,10,0,0,0,0,0,0,0,0,0,0,0,0,0,0,0,40,0,0,0,0,0,0,0,0,0,0,0,0,0,0,0,779.85
2010,Impregnation,0.833333333,0.166666667,5,1,0.1196,,23,,21.5,21.5,43,9.89,0,0,0,0,0,0,0,0,0,0,1.794135926,0,0,0,0,0,0,0,0,0,0,0,0,0,0,0,0,0,0,0,0,0,0,0,0,0,0,0,0,0,0,0,0,0,0,0,0,97.13570419,0,0,0,0,0,0,0,0,0,0,0,1.070159883,0,0,0,0,800
2010,n.a.,0.416,0.084,4.952380952,1,0.25,,20.35398,,,,48.5814961,9.888268,0,0,0,0,0,0,0,0,0,0,0,0,0,0,0,0,0,0,0,0,0,0,0,0,0,0,0,0,0,11.24757595,0,0,0,0,88.75242405,0,0,0,0,0,0,0,0,0,0,0,0,0,0,0,0,0,0,0,0,0,0,0,0,0,0,0,0,0,799.85
1999,Therm.decomp.,0.75,0.150000006,5,1.013000011,0.18,99.69999695,29.5,66.5,20.10000038,13.39999962,33.5,9.8825,0,0,0,0,0,0,0,0,0,0,0,0,0,0,0,0,0,0,0,0,100,0,0,0,0,0,0,0,0,0,0,0,0,0,0,0,0,0,0,0,0,0,0,0,0,0,0,0,0,0,0,0,0,0,0,0,0,0,0,0,0,0,0,0,749.85
1987,Impregnation,0.675999999,0.068000004,9.941176414,1.013000011,0.22,100,13,,,,76,9.88,0,80,0,0,0,0,0,0,0,0,0,0,0,0,0,0,0,0,0,0,0,0,0,0,0,0,0,20,0,0,0,0,0,0,0,0,0,0,0,0,0,0,0,0,0,0,0,0,0,0,0,0,0,0,0,0,0,0,0,0,0,0,0,0,790.85
2009,Impregnation,,,7.5,0.875928,0.003636364,,13,24,36,40,76,9.88,0,0,0,0,0,0,0,0,0,0,0,0,0,0,0,0,0,0,0,0,0,0,0,0,0,0,0,0,0,0,4.443482078,0,2.077163785,0,0,0,0,0,0,0,0,0,0,0,0,0,0,92.44077224,0,0,0,0,0,0,0,0,0,0,0,1.038581893,0,0,0,0,799.85
2019,Pechini method,0.6,0.2,3,1,0.36,100,29.3,66.3,22.1,11.6,33.7,9.8741,0,0,0,0,0,0,0,0,0,0,0,0,0,0,0,0,0,0,0,0,0,0,0,0,0,0,0,0,0,0,0,0,0,0,0,0,0,0,0,0,0,0,0,0,0,0,0,0,0,0,40,0,0,0,0,50,0,0,0,0,10,0,0,0,800
2016,n.a.,0.8,0.2,4,1,1.5,,19.90343,,,,49.60334,9.872766055,0,0,0,0,0,0,0,0,0,0,0,0,0,0,0,0,0,0,0,0,0,0,0,0,0,0,0,0,0,0,0,0,0,0,0,0,0,0,0,0,0,0,0,0,0,0,0,0,100,0,0,0,0,0,0,0,0,0,0,0,0,0,0,0,600
1990,Impregnation,0.26699999,0.129999995,2.053845882,1.013000011,0.4,,20.10000038,,,,49.09999847,9.869099881,0,0,0,0,0,0,0,0,0,0,0,0,0,0,0,0,0,0,0,0,0,0,0,0,0,0,0,0.5,0,0,0,0,0,0,0,49.5,0,0,0,0,0,0,0,0,0,0,0,0,0,0,0,0,0,0,0,50,0,0,0,0,0,0,0,0,799.85
2016,Impregnation,0.8,0.2,4,1,1.5,,20.51836,,,,48.06653,9.862463665,0,0,0,0,0,0,0,0,2.968209532,0,5.529597678,0,0,0,0,0,0,0,0,0,0,0,0,0,0,0,0,0,0,91.50219279,0,0,0,0,0,0,0,0,0,0,0,0,0,0,0,0,0,0,0,0,0,0,0,0,0,0,0,0,0,0,0,0,0,0,650
2014,Impregnation,0.8,0.2,4,1,1.5,,20.16,,,,48.89952,9.858143232,0,0,0,0,0,0,0,0,0,0,0,0,0,0,0,0,0,0,0,0,0,0,0,0,0,0,0,0,0,94.53680706,0,0,0,0,0,0,0,0,0,0,0,0,0,0,0,0,0,0,5.463192943,0,0,0,0,0,0,0,0,0,0,0,0,0,0,0,780
2017,n.a.,,,3,1,0.02764977,95.36842,27.83784,,22.95641233,12.44899767,35.40541,9.856101387,0,0,0,0,0,0,0,0,0,0,0,0,0,0,0,0,0,0,0,0,0,0,0,0,0,0,100,0,0,0,0,0,0,0,0,0,0,0,0,0,0,0,0,0,0,0,0,0,0,0,0,0,0,0,0,0,0,0,0,0,0,0,0,0,750
1987,n.a.,0.75,0.25,3,1.013000011,2.77,,24,,26,15,41,9.84,0,0,0,0,0,0,0,0,5,0,0,0,0,0,0,0,0,0,0,0,0,0,0,0,0,0,0,0,0,0,0,0,0,0,0,0,0,0,0,0,0,0,0,0,0,0,0,0,0,0,0,0,0,0,0,0,0,0,0,0,0,0,95,0,775.85
2019,Hydrothermal treatment,0.72,0.28,2.6,1,0.010273973,,32.20942,,,,30.53746,9.835938749,0,0,0,0,0,0,0,0,0,0,0,0,0,0,0,0,0,0,0,0,0,0,0,0,0,0,100,0,0,0,0,0,0,0,0,0,0,0,0,0,0,0,0,0,0,0,0,0,0,0,0,0,0,0,0,0,0,0,0,0,0,0,0,0,600
2010,Physical mixing,0.888888889,0.111111111,8,1,0.020084085,,16.7,,24.21176471,34.58823529,58.8,9.8196,0,0,0,0,0,0,0,0,95.23809524,0,0,0,0,0,0,0,0,0,0,0,0,0,0,0,0,0,4.761904762,0,0,0,0,0,0,0,0,0,0,0,0,0,0,0,0,0,0,0,0,0,0,0,0,0,0,0,0,0,0,0,0,0,0,0,0,0,800
1990,Precipitation,0.133000001,0.066500001,2,1.013000011,0.8,52.70000076,30.29999924,,11.30000019,21.10000038,32.40000057,9.817199926,0,0,0,0,0,0,0,0,0,0,0,0,0,0,0,0,0,0,0,0,0,0,0,0,0,0,50,0,0,0,0,0,50,0,0,0,0,0,0,0,0,0,0,0,0,0,0,0,0,0,0,0,0,0,0,0,0,0,0,0,0,0,0,0,699.85
1988,n.a.,0.699999988,0.075000003,9.333333015,0.105999999,14.45,98,14,,,,70,9.8,0,0,0,0,100,0,0,0,0,0,0,0,0,0,0,0,0,0,0,0,0,0,0,0,0,0,0,0,0,0,0,0,0,0,0,0,0,0,0,0,0,0,0,0,0,0,0,0,0,0,0,0,0,0,0,0,0,0,0,0,0,0,0,0,739.85
1989,Therm.decomp.,0.289999992,0.150000006,1.933333039,1.013000011,0.8,,35,,,,28,9.8,0,0,0,0,0,0,0,0,0,0,0,0,0,0,0,0,0,0,0,0,0,0,0,0,0,0,28.60000038,0,0,0,0,0,28.60000038,0,0,0,0,0,0,0,0,0,0,0,0,0,0,0,0,0,0,0,0,0,0,42.79999924,0,0,0,0,0,0,0,0,749.85
1990,n.a.,0.699999988,0.075000003,9.333333015,1.013000011,14.45,98,14,,,,70,9.8,0,0,0,0,100,0,0,0,0,0,0,0,0,0,0,0,0,0,0,0,0,0,0,0,0,0,0,0,0,0,0,0,0,0,0,0,0,0,0,0,0,0,0,0,0,0,0,0,0,0,0,0,0,0,0,0,0,0,0,0,0,0,0,0,739.85
1991,n.a.,0.908999979,0.090999998,9.989010811,1.013000011,0.018,100,14,30,30,40,70,9.8,0,0,0,0,0,0,0,0,0,0,0,0,0,0,0,0,0,0,0,0,0,0,0,0,0,0,100,0,0,0,0,0,0,0,0,0,0,0,0,0,0,0,0,0,0,0,0,0,0,0,0,0,0,0,0,0,0,0,0,0,0,0,0,0,758.85
1998,Therm.decomp.,0.800000012,0.200000003,4,1.013000011,0.035,,17,,,,57.59999847,9.791999741,0,0,0,0,0,0,0,0,0,0,90.90000153,0,0,0,0,0,0,0,0,0,0,0,0,0,0,0,0,0,0,0,0,0,0,0,0,0,0,0,0,0,0,0,0,0,0,0,0,0,0,0,9.100000381,0,0,0,0,0,0,0,0,0,0,0,0,0,799.85
2018,Precipitation,0.45,0.12,4,1,0.024,89.6,19.7,,26.15789474,23.54210526,49.7,9.7909,0,0,0,0,0,0,0,0,0,0,0,0,0,0,0,0,0,0,0,0,0,0,0,0,0,0,0,0,0,0,0,0,0,0,0,0,0,0,0,0,0,0,0,0,0,0,0,0,0,0,66.66666667,0,0,0,0,33.33333333,0,0,0,0,0,0,0,0,800
2019,Sol-gel,0.4,0.1,4,1,0.032958271,,23.52357,,,,41.53846,9.771328715,0,0,0,0,0,0,0,0,13.23529412,0,49.01960784,0,0,0,0,0,0,0,0,0,0,0,0,0,0,0,37.74509804,0,0,0,0,0,0,0,0,0,0,0,0,0,0,0,0,0,0,0,0,0,0,0,0,0,0,0,0,0,0,0,0,0,0,0,0,0,650
1997,Therm.decomp.,0.439999998,0.109999999,4,1.013000011,0.33,,19.89999962,,24.60000038,24.5,49.10000038,9.770899889,0,0,0,0,0,0,0,0,0,0,47.5,0,0,0,0,0,0,0,0,0,0,0,0,0,0,0,0,0,0,0,0,0,0,0,0,0,0,0,0,0,0,0,0,0,0,0,0,0,0,0,50,0,0,0,0,0,0,0,0,0,0,2.5,0,0,609.85
1991,Therm.decomp.,0.860000014,0.140000001,6.142857075,1.013000011,0.9,95,15.5,,,,63,9.765,0,47,0,0,0,0,0,0,0,0,0,0,0,0,0,0,0,0,0,0,0,0,0,0,0,0,0,0,0,0,0,0,47,0,0,0,0,0,0,0,0,0,0,0,0,0,0,0,6,0,0,0,0,0,0,0,0,0,0,0,0,0,0,0,799.85
2013,Sol-gel,0.533333333,0.266666667,2,1,0.18,,15.8,38.2,29.3,32.5,61.8,9.7644,0,0,0,0,0,0,0,0,0,0,0,0,0,0,0,0,0,0,0,0,0,0,0,0,0,0,0,0,0,23.45638656,2.570028364,0,2.402950277,0,0,0,0,0,0,0,0,0,0,0,0,0,0,0,0,0,0,0,0,0,0,70.36915967,0,0,0,1.201475139,0,0,0,0,799.85
1985,Impregnation,0.300000012,0.050000001,6,1.013000011,0.1,100,17.39999962,,27.60000038,28.5,56.10000038,9.761399852,0,0,0,0,10,0,0,0,0,0,0,0,0,0,0,0,0,0,0,0,0,0,0,0,0,0,0,0,0,90,0,0,0,0,0,0,0,0,0,0,0,0,0,0,0,0,0,0,0,0,0,0,0,0,0,0,0,0,0,0,0,0,0,0,849.85
1985,n.a.,0.300000012,0.050000001,6,1.013000011,0.1,100,18,,26.79999924,27.39999962,54.19999886,9.755999794,0,0,0,0,0,0,0,0,0,0,0,0,0,0,0,0,0,0,0,0,0,0,0,0,0,0,0,0,0,0,0,0,0,0,0,0,0,0,0,0,0,0,0,0,0,0,0,0,0,0,0,0,0,0,0,0,0,0,0,0,100,0,0,0,799.85
2008,Impregnation,0.899999976,0.090999998,9.890110016,1.013000011,0.4,100,13,,,,75,9.75,0,0,0,0,0,0,0,0,93,0,0,0,0,0,0,0,0,0,0,0,0,0,0,0,0,0,0,0,0,0,0,0,7,0,0,0,0,0,0,0,0,0,0,0,0,0,0,0,0,0,0,0,0,0,0,0,0,0,0,0,0,0,0,0,849.85
2010,Impregnation,0.5,0.1,5,1,0.1272,,17.43396,,,,55.91379,9.747987783,0,0,0,0,0,0,0,0,0,0,0,0,0,0,0,0,0,0,0,0,0,0,0,0,0,0,0,4.761904762,0,95.23809524,0,0,0,0,0,0,0,0,0,0,0,0,0,0,0,0,0,0,0,0,0,0,0,0,0,0,0,0,0,0,0,0,0,0,800
1994,Therm.decomp.,0.101000004,0.050999999,1.980391979,1.013000011,0.5,99.30000305,36.5,73.30000305,21.10000038,5.599999905,26.70000029,9.745500104,0,0,0,0,0,0,0,0,0,0,0,0,0,0,0,0,0,0,0,0,0,0,0,0,0,0,50,0,0,0,0,0,0,0,0,0,0,0,0,0,0,0,0,0,0,0,0,0,0,0,0,0,0,0,0,0,0,0,0,0,50,0,0,0,749.85
2016,Impregnation,0.8,0.2,4,1,1.5,,20.30238,,,,47.90021,9.724882655,0,0,0,0,0,0,0,0,2.968209532,0,5.529597678,0,0,0,0,0,0,0,0,0,0,0,0,0,0,0,0,0,0,91.50219279,0,0,0,0,0,0,0,0,0,0,0,0,0,0,0,0,0,0,0,0,0,0,0,0,0,0,0,0,0,0,0,0,0,0,700
2000,Impregnation,0.090000004,0.02,4.5,1.013000011,1.8,,36,,,26,27,9.72,0,0,0,0,0,0,0,0,0,0,0,0,0,0,0,0,0,0,0,0,0,0,0,0,0,0,0,1.200000048,0,0,0,0,0,0,0,0,0,0,0,0,0,0,0,0,0,0,0,98.19999695,0,0,0,0,0,0,0,0,0,0,0,0.600000024,0,0,0,0,849.85
2003,Precipitation,0.584999979,0.086999997,6.724137783,1.013000011,0.31,100,16,34.70000076,47.5,13.19999981,60.69999981,9.711999969,0,0,0,0,0,0,0,0,0,0,0,0,0,0,0,0,0,0,0,0,0,0,0,0,0,0,0,0,0,0,0,0,0,0,0,0,0,0,0,0,0,0,0,0,0,0,0,0,0,0,0,0,0,0,0,0,0,0,0,0,100,0,0,0,869.85
2003,Precipitation,0.741999984,0.054000001,13.74074078,1.013000011,0.38,100,13,20.10000038,45.40000153,29.10000038,74.50000191,9.685000248,0,0,0,0,0,0,0,0,0,0,0,0,0,0,0,0,0,0,0,0,0,0,0,0,0,0,100,0,0,0,0,0,0,0,0,0,0,0,0,0,0,0,0,0,0,0,0,0,0,0,0,0,0,0,0,0,0,0,0,0,0,0,0,0,819.85
1999,Impregnation,0.5,0.209999993,2.380951881,1.013000011,1.5,,20.5,,37.09999847,10.10000038,47.19999886,9.675999765,0,0,0,0,0,0,0,0,0,0,0,0,0,0,0,0,0,0,0,0,0,0,0,0,0,0,0,0.5,0,0,0,0,0,0,0,0,0,0,0,0,0,0,0,0,0,0,0,0,0,0,0,0,0,0,0,99.5,0,0,0,0,0,0,0,0,899.85
2019,Precipitation,0.4,0.1,4,1,0.03399626,,14.38953,,,,67.23647,9.675012022,0,0,0,0,0,0,0,0,0,0,0,0,0,0,0,0,0,0,0,0,0,0,0,0,0,0,50,0,0,0,0,0,0,0,0,0,0,0,0,0,0,0,0,0,0,0,0,0,0,0,0,0,0,0,0,0,0,0,0,0,0,0,0,50,700
1989,Impregnation,0.677999973,0.068000004,9.97058773,1.013000011,0.22,,12.89999962,,,,75,9.674999714,0,0,0,0,0,0,0,0,0,0,0,0,0,0,0,0,0,0,0,0,0,0,0,0,0,0,0,10,0,90,0,0,0,0,0,0,0,0,0,0,0,0,0,0,0,0,0,0,0,0,0,0,0,0,0,0,0,0,0,0,0,0,0,0,789.85
1985,n.a.,0.300000012,0.050000001,6,1.013000011,0.1,100,17.89999962,,22.5,31.5,54,9.665999794,0,0,0,0,0,0,0,0,0,0,0,0,0,0,0,0,0,0,0,0,0,0,0,0,0,0,0,0,0,0,0,0,0,0,100,0,0,0,0,0,0,0,0,0,0,0,0,0,0,0,0,0,0,0,0,0,0,0,0,0,0,0,0,0,749.85
1986,Impregnation,0.519999981,0.057999998,8.965517044,1.013000011,0.43,94,14,,,,69,9.66,0,0,0,0,0,0,0,0,88,0,0,0,0,0,0,0,0,0,0,0,0,0,0,0,0,12,0,0,0,0,0,0,0,0,0,0,0,0,0,0,0,0,0,0,0,0,0,0,0,0,0,0,0,0,0,0,0,0,0,0,0,0,0,0,739.85
2011,Precipitation,0.830769231,0.169230769,4.909090909,1,0.035750462,,21,,30.13793103,15.86206897,46,9.66,0,75.18796992,0,0,0,0,0,0,0,0,0,0,0,0,0,0,0,0,0,0,0,0,0,0,0,0,0,0,0,0,0,0,0,0,0,0,0,0,0,0,0,0,0,0,0,0,0,0,0,0,24.81203008,0,0,0,0,0,0,0,0,0,0,0,0,0,810
2014,n.a.,0.833333333,0.166666667,5,1,0.051378875,,16.92982,,,,57.01754,9.65296689,0,0,0,0,0,0,0,0,0,0,0,0,0,0,0,0,0,0,0,0,0,0,0,0,0,0,0,0,0,0,2.098362,0,1.23904,0,0,0,0,0,0,0,0,0,0,0,0,0,0,96.04308,0,0,0,0,0,0,0,0,0,0,0,0.61952,0,0,0,0,770
2003,Precipitation,0.600000024,0.083999999,7.142857075,1.013000011,0.27,80,14.10000038,26.70000076,39.79999924,28.60000038,68.39999962,9.644400207,0,0,0,0,0,0,0,0,0,0,0,0,0,0,0,0,0,0,0,0,0,0,0,0,0,0,0,0,0,0,0,0,0,0,0,0,0,0,0,0,0,0,0,0,0,0,0,0,0,0,0,0,0,0,0,0,0,0,0,0,0,100,0,0,804.85
2017,Impregnation,0.5,0.1,5,1,0.165638,,18.7234,,,,51.42857,9.629176875,0,0,0,0,0,0,0,0,0,0,0,0,0,0,0,0,0,0,0,0,0,0,0,0,0,0,0,0,0,0,2.125483441,0,2.11486291,0,0,0,0,0,0,0,0,0,0,0,0,0,0,94.08743,0,0,0,0,0,0,0,0.642896,0,0,0,1.057431455,0,0,0,0,720
2019,Precipitation,0.6,0.2,3,1,0.18,,23.17726,,19.19154687,22.34691313,41.53846,9.627476874,0,41.66666667,0,0,0,0,0,0,0,0,0,0,0,0,0,0,0,0,0,0,0,0,0,0,0,0,0,58.33333333,0,0,0,0,0,0,0,0,0,0,0,0,0,0,0,0,0,0,0,0,0,0,0,0,0,0,0,0,0,0,0,0,0,0,0,0,750
2018,Impregnation,0.714285714,0.285714286,2.5,1,0.145832,,18.5266,,32.94679,19.0041,51.95089,9.624733587,0,0,0,0,0,0,0,0,0,0,0,0,0,0,0,0,0,0,0,0,0,0,0,0,0,0,0,70.69646,0,0,0,0,0,0,0,0,0,0,0,0,0,0,0,0,0,0,0,0,0,29.30354,0,0,0,0,0,0,0,0,0,0,0,0,0,0,650
1986,Impregnation,0.660000026,0.079999998,8.25,1.013000011,0.2,75,13,,,,74,9.62,0,0,0,0,0,0,0,0,94.40000153,0,0,0,0,0,0,0,0,0,0,0,0,0,0,0,0,0,0,0,0,0,0,0,5.599999905,0,0,0,0,0,0,0,0,0,0,0,0,0,0,0,0,0,0,0,0,0,0,0,0,0,0,0,0,0,0,0,739.85
1992,n.a.,0.514999986,0.149000004,3.456376076,1.013000011,8.8,,13,23,32,42,74,9.62,0,0,0,0,0,0,0,0,0,0,0,0,0,0,0,0,0,0,0,0,0,0,0,0,0,0,0,29.39999962,0,0,0,0,0,0,0,0,0,0,0,0,0,0,0,0,0,0,0,0,0,0,0,0,0,0,0,0,0,0,0,0,0,0,70.59999847,0,719.85
2010,n.a.,0.416,0.084,4.952380952,1,0.25,,21.62611,,,,44.4321147,9.608938,0,0,0,0,0,0,0,0,14.12025628,0,0,0,0,0,0,0,0,0,0,0,0,0,0,0,0,0,0,0,0,0,0,0,0,0,85.87974372,0,0,0,0,0,0,0,0,0,0,0,0,0,0,0,0,0,0,0,0,0,0,0,0,0,0,0,0,0,799.85
2016,Impregnation,0.8,0.2,4,1,1.5,,17.4946,,,,54.88566,9.602026674,0,0,0,0,0,0,0,0,0,0,4.843243593,0,0,0,0,0,0,0,0,0,0,0,0,0,0,0,0,15.01215371,0,80.1446027,0,0,0,0,0,0,0,0,0,0,0,0,0,0,0,0,0,0,0,0,0,0,0,0,0,0,0,0,0,0,0,0,0,0,700
1994,Impregnation,0.908999979,0.090999998,9.989010811,1.013000011,0.3,100,12,,,,80,9.6,0,0,0,0,0,0,0,0,0,0,0,0,0,0,0,0,0,0,0,0,0,0,0,0,0,0,0,15.89999962,0,84.09999847,0,0,0,0,0,0,0,0,0,0,0,0,0,0,0,0,0,0,0,0,0,0,0,0,0,0,0,0,0,0,0,0,0,0,749.85
2016,Impregnation,0.8,0.2,4,1,1.5,,19.71983,,,,48.63732,9.591196821,0,0,0,0,0,0,0,0,0,0,0,0,0,0,0,0,0,0,0,0,0,0,0,0,0,0,0,0,0,89.31558522,0,0,5.051019479,0,0,0,0,0,0,5.633395304,0,0,0,0,0,0,0,0,0,0,0,0,0,0,0,0,0,0,0,0,0,0,0,0,750
2014,SCS,,,5,1,0.41745,,,,,,0,9.590551,0,0,0,0,0,0,0,0,0,0,0,0,0,0,0,0,0,0,0,0,0,0,0,0,0,0,2.306522,0,0,0,5.831378,0,4.361526,0,0,0,0,0,0,0,0,0,0,0,0,0,0,85.31981,0,0,0,0,0,0,0,0,0,0,0,2.180763,0,0,0,0,781.8008
1990,Precipitation,0.133000001,0.066500001,2,1.013000011,0.8,59.79999924,30.39999962,,6.400000095,25.10000038,31.50000048,9.576000025,0,0,0,0,0,0,0,0,0,0,0,0,0,0,0,0,0,0,0,0,0,0,0,0,0,0,0,0,0,0,0,0,50,0,0,0,0,0,0,0,0,0,0,0,0,0,0,0,50,0,0,0,0,0,0,0,0,0,0,0,0,0,0,0,699.85
1985,n.a.,0.300000012,0.050000001,6,1.013000011,0.1,100,18.20000076,,24.39999962,28.20000076,52.60000038,9.573200471,0,0,0,0,0,0,0,0,0,0,0,0,0,0,0,0,0,100,0,0,0,0,0,0,0,0,0,0,0,0,0,0,0,0,0,0,0,0,0,0,0,0,0,0,0,0,0,0,0,0,0,0,0,0,0,0,0,0,0,0,0,0,0,0,699.85
2012,n.a.,0.192307692,0.038461538,5,1,,,17.5,45.3,,,54.7,9.5725,0,0,0,0,5,0,0,0,0,0,0,0,0,0,0,0,0,0,0,0,0,0,0,50,0,0,45,0,0,0,0,0,0,0,0,0,0,0,0,0,0,0,0,0,0,0,0,0,0,0,0,0,0,0,0,0,0,0,0,0,0,0,0,0,799.85
1990,Therm.decomp.,0.908999979,0.090999998,9.989010811,1.013000011,0.24,99.80000305,14,,,,68.30000305,9.562000427,0,0,0,0,0,0,0,0,0,0,0,0,0,0,0,0,0,0,0,0,0,0,0,0,0,0,90.90000153,0,0,0,0,0,0,0,0,0,0,0,0,0,0,0,0,0,0,0,0,0,0,0,0,0,0,0,9.100000381,0,0,0,0,0,0,0,0,0,879.85
2016,n.a.,0.75,0.25,3,1,0.05,,23.83333,,20.23585,19.85916,40.09501,9.555976047,0,0,0,0,0,0,0,0,0,0,0,0,0,0,0,0,0,0,0,0,0,0,0,0,0,0,100,0,0,0,0,0,0,0,0,0,0,0,0,0,0,0,0,0,0,0,0,0,0,0,0,0,0,0,0,0,0,0,0,0,0,0,0,0,700
2011,Precipitation,0.416,0.084,5,1,0.25,,21.90407,,,,43.62069,9.554706472,0,0,0,0,0,0,0,0,0,0,0,0,0,0,0,0,0,0,0,0,0,0,0,0,0,0,0,0,0,22.19827586,0,0,0,0,0,0,0,0,0,0,0,0,0,0,0,0,0,0,77.80172414,0,0,0,0,0,0,0,0,0,0,0,0,0,0,0,700
1994,Therm.decomp.,0.666999996,0.330000013,2.021212101,1.013000011,0.083,,36.29999924,66.90000153,23.5,2.799999952,26.29999995,9.546899782,0,0,0,0,50,0,0,0,0,0,0,0,0,0,0,0,0,0,0,0,0,0,0,0,0,0,0,12.5,0,0,0,0,0,25,0,0,0,0,0,0,0,0,0,0,0,12.5,0,0,0,0,0,0,0,0,0,0,0,0,0,0,0,0,0,0,849.85
1992,Therm.decomp.,0.400000006,0.079999998,5,1.013000011,0.3,98,22.20000076,53.59999847,29.29999924,13.69999981,42.99999905,9.546000116,0,0,0,0,0,0,0,0,25,0,0,0,0,0,0,0,0,0,0,0,0,0,0,0,0,12.5,0,0,0,0,0,0,12.5,50,0,0,0,0,0,0,0,0,0,0,0,0,0,0,0,0,0,0,0,0,0,0,0,0,0,0,0,0,0,0,799.85
2018,Sol-gel,0.4,0.1,4,1,0.031801558,,20.67416,,19.13183,27.03484,46.16667,9.544571222,0,0,0,0,0,0,0,0,0,0,50,0,0,0,0,0,0,0,0,0,0,0,0,0,0,0,50,0,0,0,0,0,0,0,0,0,0,0,0,0,0,0,0,0,0,0,0,0,0,0,0,0,0,0,0,0,0,0,0,0,0,0,0,0,600
2019,Impregnation,0.75,0.25,3,1,0.072,,27.74,62.2,26.6,7.8,34.4,9.54256,0,0,0,0,0,0,0,0,0,0,0,0,0,0,0,0,0,0,0,0,0,0,0,0,0,0,0,0,0,0,4.318,0,1.608,0,0,0,0,0,0,0,0,0,0,0,0,0,0,93.27,0,0,0,0,0,0,0,0,0,0,0,0.804,0,0,0,0,700
2003,Precipitation,0.626999974,0.078000002,8.038461685,1.013000011,0.27,100,15,32.29999924,35.70000076,27.89999962,63.60000038,9.540000057,0,0,0,0,0,0,0,0,0,0,0,0,0,0,0,0,0,0,0,0,0,0,0,0,0,0,55.90000153,0,0,0,0,0,0,0,33.09999847,0,0,0,0,11,0,0,0,0,0,0,0,0,0,0,0,0,0,0,0,0,0,0,0,0,0,0,0,0,834.85
2015,Sol-gel,0.761904762,0.19047619,4,1,0.000513349,,23.64504,,,,40.34351,9.539239077,0,0,0,0,0,0,0,0,80.61044,0,0,0,0,0,0,0,0,0,0,0,0,0,0,0,0,0,4.649207,0,0,0,0,0,0,0,0,0,0,0,0,0,0,0,0,0,0,0,0,0,0,0,14.74035,0,0,0,0,0,0,0,0,0,0,0,0,0,800
2011,Precipitation,0.416,0.084,5,1,0.25,,20.15988,,,,47.24138,9.523805518,0,0,0,0,0,0,0,0,0,0,0,0,0,0,0,0,0,0,0,0,0,0,0,0,0,0,0,0,0,0,0,0,0,0,0,0,0,0,0,0,0,0,0,0,0,0,0,0,77.45159275,0,22.54840725,0,0,0,0,0,0,0,0,0,0,0,0,0,850
2012,n.a.,0.192307692,0.038461538,5,1,,,16,40.5,,,59.5,9.52,0,0,0,0,20,0,0,0,0,0,0,0,0,0,0,0,0,0,0,0,0,0,0,50,0,0,30,0,0,0,0,0,0,0,0,0,0,0,0,0,0,0,0,0,0,0,0,0,0,0,0,0,0,0,0,0,0,0,0,0,0,0,0,0,799.85
1999,Therm.decomp.,0.75,0.150000006,5,1.013000011,0.18,99.30000305,28.79999924,67,19.89999962,13.10000038,33,9.503999748,0,0,0,0,0,0,0,0,0,0,0,0,0,0,0,0,0,0,0,0,0,0,100,0,0,0,0,0,0,0,0,0,0,0,0,0,0,0,0,0,0,0,0,0,0,0,0,0,0,0,0,0,0,0,0,0,0,0,0,0,0,0,0,0,749.85
1999,Therm.decomp.,0.75,0.150000006,5,1.013000011,0.18,99.09999847,27.60000038,65.59999847,20,14.39999962,34.39999962,9.494400026,0,0,0,0,0,0,0,0,0,0,0,0,0,0,0,0,100,0,0,0,0,0,0,0,0,0,0,0,0,0,0,0,0,0,0,0,0,0,0,0,0,0,0,0,0,0,0,0,0,0,0,0,0,0,0,0,0,0,0,0,0,0,0,0,749.85
1988,n.a.,0.671000004,0.07,9.58571434,1.013000011,0.22,100,13,27,31,42,73,9.49,0,0,0,0,0,0,0,0,0,0,0,0,0,0,0,0,0,0,0,0,0,0,0,0,0,0,0,14.30000019,0,85.69999695,0,0,0,0,0,0,0,0,0,0,0,0,0,0,0,0,0,0,0,0,0,0,0,0,0,0,0,0,0,0,0,0,0,0,779.85
2019,Pechini method,0.6,0.2,3,1,0.36,100,27.5,65.5,21.7,12.8,34.5,9.4875,0,0,0,0,0,0,0,0,0,0,0,0,0,0,0,0,0,0,0,0,0,0,0,0,0,0,0,0,0,0,0,0,0,0,0,0,0,0,0,0,0,0,0,0,0,0,0,0,0,0,50,0,0,0,0,40,0,0,0,10,0,0,0,0,800
1985,n.a.,0.300000012,0.050000001,6,1.013000011,0.1,100,17.89999962,,23.5,29.5,53,9.486999798,0,0,0,0,0,0,0,0,0,0,0,0,0,0,0,0,0,0,0,0,0,0,0,0,0,0,0,0,0,0,0,0,0,0,0,0,0,0,0,0,0,0,0,0,0,0,0,0,100,0,0,0,0,0,0,0,0,0,0,0,0,0,0,0,749.85
2006,Impregnation,0.416999996,0.166999996,2.497005939,1.013000011,0.109,,15.19999981,37.59999847,33,,62.40000153,9.484800113,0,0,0,0,0,0,0,0,0,0,0,0,0,0,0,0,0,0,0,0,0,0,0,0,0,0,0,0,0,0,0,0,11.30000019,0,0,0,0,0,0,0,0,0,0,0,0,0,0,83.09999847,0,0,0,0,0,0,0,0,0,0,0,5.599999905,0,0,0,0,799.85
1991,Therm.decomp.,0.469999999,0.118000001,3.983051062,1.013000011,0.108,,22.39999962,,18.60000038,23.70000076,42.30000114,9.475200095,0,0,0,0,0,0,0,0,0,0,0,0,0,0,0,0,0,0,0,0,0,0,0,0,0,0,0,0.800000012,0,66.09999847,0,0,0,0,33.09999847,0,0,0,0,0,0,0,0,0,0,0,0,0,0,0,0,0,0,0,0,0,0,0,0,0,0,0,0,0,919.85
2010,n.a.,0.416,0.084,4.952380952,1,0.25,,22.56637,,,,41.96188399,9.469274,0,0,0,0,0,0,0,0,14.12025628,0,0,0,0,0,0,0,0,0,0,0,0,0,0,0,0,0,0,0,0,0,0,0,0,0,85.87974372,0,0,0,0,0,0,0,0,0,0,0,0,0,0,0,0,0,0,0,0,0,0,0,0,0,0,0,0,0,749.85
2019,Impregnation,0.8,0.2,4,1,0.08512,95.5,23.2,58.9,24.48,16.32,40.8,9.4656,0,0,0,0,0,0,0,0,0,0,0,0,0,0,0,0,0,0,0,0,0,0,0,0,0,0,0,0,0,0,0,0,2.744,0,0,0,0,0,0,0,0,0,0,0,0,0,0,0,0,0,0,0,0,0,0,95.884,0,0,0,1.372,0,0,0,0,800
2016,Impregnation,0.8,0.2,4,1,1.5,,20.08639,,,,47.06861,9.454384572,0,0,0,0,0,0,0,0,2.968209532,0,5.529597678,0,0,0,0,0,0,0,0,0,0,0,0,0,0,0,0,0,0,91.50219279,0,0,0,0,0,0,0,0,0,0,0,0,0,0,0,0,0,0,0,0,0,0,0,0,0,0,0,0,0,0,0,0,0,0,600
2016,n.a.,0.75,0.25,3,1,0.05,,31.16667,,26.88679,3.380282,30.267072,9.433238449,0,0,0,0,0,0,0,0,0,0,0,0,0,0,0,0,0,0,0,0,0,0,0,0,0,0,100,0,0,0,0,0,0,0,0,0,0,0,0,0,0,0,0,0,0,0,0,0,0,0,0,0,0,0,0,0,0,0,0,0,0,0,0,0,800
2013,Impregnation,0.64,0.16,4,1,0.9,,20.5,54,,,46,9.43,0,0,0,0,0,0,0,0,0,0,0,0,0,0,0,0,0,0,0,0,0,0,0,0,0,0,0,0,0,0,1.624329,0,3.622933,0,0,0,0,0,0,0,0,0,0,0,0,0,0,94.07,0,0,0,0,0,0,0,0,0,0,0,0.679744,0,0,0,0,774.85
2014,Impregnation,0.8,0.2,4,1,1.5,,19.824,,,,47.55981,9.428256734,0,0,0,0,0,0,0,0,0,0,0,0,0,0,0,0,0,0,0,0,0,0,0,0,0,0,0,0,0,94.53680706,0,0,0,0,0,0,0,0,0,0,0,0,0,0,0,0,0,0,5.463192943,0,0,0,0,0,0,0,0,0,0,0,0,0,0,0,575
1990,Therm.decomp.,0.908999979,0.090999998,9.989010811,1.013000011,0.24,99.69999695,13.80000019,,,,68.30000305,9.425400551,0,0,0,0,0,0,0,0,0,0,0,0,0,0,0,0,0,0,0,0,0,0,0,0,0,0,9.100000381,0,0,0,0,0,0,0,0,0,0,0,0,0,0,0,0,0,0,0,0,0,0,0,0,0,0,0,90.90000153,0,0,0,0,0,0,0,0,0,879.85
1989,Impregnation,0.829999983,0.159999996,5.1875,1.013000011,0.4,88.69999695,18.70000076,,30.20000076,20.20000076,50.40000153,9.42480067,0,0,0,0,0,0,0,0,0,0,0,0,0,0,0,0,0,0,0,0,0,0,0,0,0,0,0,0,0,0,0,0,0,0,0,0,0,20,0,0,0,0,0,0,0,0,0,80,0,0,0,0,0,0,0,0,0,0,0,0,0,0,0,0,916.85
1991,Therm.decomp.,0.860000014,0.140000001,6.142857075,1.013000011,0.3,90,16.5,,,,57,9.405,0,0,0,0,0,0,0,0,0,0,0,0,0,0,0,0,0,0,0,0,0,0,0,0,0,0,0,0,0,92.19999695,0,0,0,0,0,0,0,0,0,0,0,0,0,0,0,0,0,0,7.800000191,0,0,0,0,0,0,0,0,0,0,0,0,0,0,0,799.85
2014,Impregnation,0.2,0.05,4,1,0.024,,15.01597444,,20.86666667,41.73333333,62.6,9.4,0,0,0,0,0,0,0,0,0,0,0,0,0,0,0,0,0,0,0,0,0,0,0,0,0,0,0,0,0,0,0,0,0,0,0,0,0,0,0,0,0,0,0,0,0,0,0,0,0,0,50,0,0,0,0,50,0,0,0,0,0,0,0,0,850
1994,Therm.decomp.,0.666999996,0.330000013,2.021212101,1.013000011,0.083,,36.40000153,66,22.60000038,3.200000048,25.80000043,9.39120055,0,0,0,0,50,0,0,0,0,0,0,0,0,0,0,0,0,0,0,0,0,0,0,0,0,0,0,12.5,0,0,0,0,0,0,0,0,0,0,0,0,0,0,0,0,0,12.5,0,0,0,0,0,25,0,0,0,0,0,0,0,0,0,0,0,0,849.85
2016,n.a.,0.75,0.25,3,1,0.05,,23.41667,,20.09434,20,40.09434,9.388759286,0,0,0,0,0,0,0,0,0,0,0,0,0,0,0,0,0,0,0,0,0,0,0,0,0,0,100,0,0,0,0,0,0,0,0,0,0,0,0,0,0,0,0,0,0,0,0,0,0,0,0,0,0,0,0,0,0,0,0,0,0,0,0,0,700
2016,Impregnation,0.8,0.2,4,1,1.5,,19.50431,,,,48.13417,9.388237733,0,0,0,0,0,0,0,0,0,0,0,0,0,0,0,0,0,0,0,0,0,0,0,0,0,0,0,0,0,89.31558522,0,0,5.051019479,0,0,0,0,0,0,5.633395304,0,0,0,0,0,0,0,0,0,0,0,0,0,0,0,0,0,0,0,0,0,0,0,0,800
1989,n.a.,0.666999996,0.074000001,9.013513565,1.013000011,0.15,90,14,,43,24,67,9.38,0,0,0,0,0,0,0,0,94.09999847,0,0,0,0,0,0,0,0,0,0,0,0,0,0,0,0,0,0,0,0,0,0,0,5.900000095,0,0,0,0,0,0,0,0,0,0,0,0,0,0,0,0,0,0,0,0,0,0,0,0,0,0,0,0,0,0,0,739.85
2017,Impregnation,0.571428571,0.142857143,4,1,0.010608,,29.75986,,,,31.46974482,9.365352,0,0,0,0,0,0,0,49.07449,0,0,0,0,0,0,0,0,0,0,0,0,0,0,0,0,0,0,0,0,0,0,0.77049,0,0.720352,0,0,0,0,0,0,0,0,0,0,0,0,0,0,49.07449,0,0,0,0,0,0,0,0,0,0,0,0.360176,0,0,0,0,800
2015,Impregnation,0.642857143,0.357142857,1.8,1,0.023986799,91,39,71,22,2,24,9.36,0,0,0,0,0,0,0,0,0,0,0,0,0,0,0,0,0,0,0,0,0,0,0,0,0,0,0,2.080299563,0,0,2.225920533,0,0,0,0,0,0,0,0,0,0,0,0,0,0,0,0,94.65363012,0,0,0,0,0,0,0,0,0,0,0,1.040149782,0,0,0,0,901
