Repository: TaniikeLaboratory/Catalyst-Phylogenetic-Tree

File: input/OCM.csv (part 11 of 23)
year,Preparation,"p(CH4), bar","p(O2), bar",p(CH4)/p(O2),"p total, bar","Contact time, s",O2 conversion,CH4 conversion,COx selectivity,C2H6 selectivity,C2H4 selectivity,C2 selectivity,C2 yield,Ag,Al,Au,B,Ba,Be,Bi,C,Ca,Cd,Ce,Co,Cr,Cs,Cu,Dy,Er,Eu,Fe,Ga,Gd,Ge,Ho,In,Ir,K,La,Li,Lu,Mg,Mn,Mo,Na,Nb,Nd,Ni,P,Pb,Pd,Pr,Pt,Rb,Re,Rh,Ru,Sb,Sc,Si,Sm,Sn,Sr,Ta,Tb,Te,Th,Ti,Tl,Tm,V,W,Y,Yb,Zn,Zr,Temperature_C
1998,Impregnation,0.165999994,0.067000002,2.477612019,1.013000011,0.6,,28.10000038,66.69999695,,,33.29999924,9.357299913,0,0,0,0,0,0,0,0,0,0,0,0,0,0,0,0,0,0,0,0,0,0,0,0,0,0,0,0,0,0,0,0,0,0,100,0,0,0,0,0,0,0,0,0,0,0,0,0,0,0,0,0,0,0,0,0,0,0,0,0,0,0,0,0,749.85
2018,Precipitation,0.44,0.11,4,1,0.026151995,,22.39173,,,,41.73307,9.344756355,0,0,0,0,0,0,0,0,0,0,4,0,0,0,0,0,0,0,0,0,0,0,0,0,0,0,0,0,0,0,0,0,0,0,0,0,0,0,0,0,0,0,0,0,0,0,0,0,0,0,0,0,0,0,0,0,0,0,0,0,96,0,0,0,750
1985,Impregnation,0.300000012,0.050000001,6,1.013000011,0.1,100,18,,28.79999924,23.10000038,51.89999962,9.341999931,0,0,0,0,0,0,0,0,0,0,0,0,0,0,0,0,0,0,0,0,0,0,0,0,0,0,10,0,0,90,0,0,0,0,0,0,0,0,0,0,0,0,0,0,0,0,0,0,0,0,0,0,0,0,0,0,0,0,0,0,0,0,0,0,849.85
1990,Therm.decomp.,0.148000002,0.079999998,1.850000024,1.013000011,0.72,,37.59999847,,,,24.79999924,9.324799335,0,0,0,0,0,0,0,0,0,0,0,0,0,0,0,0,0,0,0,0,0,0,0,0,0,0,100,0,0,0,0,0,0,0,0,0,0,0,0,0,0,0,0,0,0,0,0,0,0,0,0,0,0,0,0,0,0,0,0,0,0,0,0,0,799.85
1989,Impregnation,0.405000001,0.202999994,1.995074034,1.013000011,0.4,44.5,19.79999924,53,30,17,47,9.305999641,0,0,0,0,0,0,0,0,0,0,0,0,0,0,0,0,0,0,0,0,0,0,0,0,0,0,45,0,0,0,50,0,5,0,0,0,0,0,0,0,0,0,0,0,0,0,0,0,0,0,0,0,0,0,0,0,0,0,0,0,0,0,0,0,844.85
2014,n.a.,,,5,1,,,17.4,,30.1826087,23.2173913,53.4,9.2916,0,0,0,0,0,0,0,0,0,0,0,0,0,0,0,0,0,0,0,0,0,0,0,0,0,0,0,0,0,0,2,0,0,0,0,0,0,0,0,0,0,0,0,0,0,0,0,0,0,0,0,0,0,0,0,98,0,0,0,0,0,0,0,0,800
2013,Sol-gel,0.533333333,0.266666667,2,1,0.18,,16.3,43.1,31,25.9,56.9,9.2747,0,0,0,0,0,0,0,0,0,0,0,0,0,0,0,0,0,0,0,0,0,0,0,0,0,0,0,0,0,71.61943911,1.876147037,0,1.754178322,0,0,0,0,0,0,0,0,0,0,0,0,0,0,0,0,0,0,0,0,0,0,23.87314637,0,0,0,0.877089161,0,0,0,0,824.85
1989,Impregnation,0.135000005,0.067000002,2.014925003,1.013000011,0.8,50.29999924,31.89999962,72,5,24,29,9.250999889,0,0,0,0,0,0,0,0,0,0,0,0,0,0,0,0,0,0,0,0,0,0,0,0,0,0,0,50,0,0,0,0,0,0,0,0,0,0,0,0,0,0,0,0,0,0,0,0,50,0,0,0,0,0,0,0,0,0,0,0,0,0,0,0,699.85
2016,n.a.,0.285,0.095,3,1.9,3.512831481,51.09649,18.42105,49.01316,17.32456,32.89474,50.2193,9.250922363,0,0,0,0,0,0,0,0,81.25386505,0,0,0,0,0,0,0,0,0,0,0,0,0,0,0,0,0,9.373067473,0,0,0,0,0,0,0,0,0,0,0,0,0,0,0,0,0,0,0,0,0,0,0,9.373067473,0,0,0,0,0,0,0,0,0,0,0,0,0,854.22
2018,Precipitation,0.44,0.11,4,1,0.026151995,,21.80118,,,,42.43028,9.250301717,0,0,0,0,0,0,0,0,0,0,4,0,0,0,0,0,0,0,0,0,0,0,0,0,0,0,0,0,0,0,0,0,0,0,0,0,0,0,0,0,0,0,0,0,0,0,0,0,0,0,0,0,0,0,0,0,0,0,0,0,96,0,0,0,800
2018,Precipitation,,,2,1,0.02626585,,36.3189,,,,25.44204,9.240269066,0,0,0,0,0,0,0,0,0,0,3,0,0,0,0,0,0,0,0,0,0,0,0,0,0,0,0,0,0,0,0,0,0,0,0,0,0,0,0,0,0,0,0,0,0,0,0,0,0,0,0,0,0,0,0,0,0,0,0,0,97,0,0,0,650
1992,Precipitation,0.908999979,0.090999998,9.989010811,1.013000011,9,,12,,,,77,9.24,0,0,0,0,60,0,0,0,0,0,0,0,0,0,0,0,0,0,0,0,0,0,0,0,0,0,40,0,0,0,0,0,0,0,0,0,0,0,0,0,0,0,0,0,0,0,0,0,0,0,0,0,0,0,0,0,0,0,0,0,0,0,0,0,799.85
2017,Sol-gel,0.75,0.25,3,1,0.36,54.1,18.5,,20.54705882,29.35294118,49.9,9.2315,0,0,0,0,0,0,0,0,0,0,0,0,0,0,0,0,0,0,0,0,0,0,0,0,0,0,0,0,0,9.474,2.191,0,2.048,0,0,0,0,0,0,0,0,0,0,0,0,0,0,80.529,0,0,0,0,0,0,0,4.737,0,0,0,1.024,0,0,0,0,775
1987,Precipitation,0.142000005,0.016000001,8.875,1.013000011,0.161,98,13,,,,71,9.23,0,0,0,0,0,0,0,0,0,0,0,0,0,0,0,0,0,0,0,0,0,0,0,0,0,0,0,0,0,99.09999847,0,0,0,0,0,0,0,0.899999976,0,0,0,0,0,0,0,0,0,0,0,0,0,0,0,0,0,0,0,0,0,0,0,0,0,0,799.85
1987,n.a.,0.140000001,0.016000001,8.75,1.013000011,0.16,,13,,,,71,9.23,0,0,0,0,0,0,0,0,0,0,0,0,0,0,0,0,0,0,0,0,0,0,0,0,0,0,0,0,0,95.30000305,0,0,0,0,0,0,0,4.699999809,0,0,0,0,0,0,0,0,0,0,0,0,0,0,0,0,0,0,0,0,0,0,0,0,0,0,799.85
2017,SCS,0.5,0.1,5,1,0.314691778,,12.39623,,,,74.45693,9.229852294,0,0,0,0,0,0,0,0,0,0,0,0,0,0,0,0,0,0,0,0,0,0,0,0,0,0,0,0,0,0,4.899776571,0,4.387883718,0,0,0,0,0,0,0,0,0,0,0,0,0,0,83.6756062,0,0,0,0,0,0,0,4.842791653,0,0,0,2.193941859,0,0,0,0,700
2016,Impregnation,0.8,0.2,4,1,1.5,,19.23491,,,,47.96646,9.226305411,0,0,0,0,0,0,0,0,0,0,0,0,0,0,0,0,0,0,0,0,0,0,0,0,0,0,0,0,0,89.31558522,0,0,5.051019479,0,0,0,0,0,0,5.633395304,0,0,0,0,0,0,0,0,0,0,0,0,0,0,0,0,0,0,0,0,0,0,0,0,700
1994,Therm.decomp.,0.666999996,0.330000013,2.021212101,1.013000011,0.083,,36.29999924,66.69999695,22.5,2.900000095,25.4000001,9.220199841,0,0,0,0,50,0,0,0,0,0,0,0,0,0,0,0,0,0,0,0,0,0,0,0,0,0,0,12.5,0,0,0,0,0,0,0,0,0,0,0,0,0,0,0,0,0,25,0,0,0,0,0,12.5,0,0,0,0,0,0,0,0,0,0,0,0,849.85
2019,Hydrothermal treatment,0.72,0.28,2.6,1,0.010273973,,31.84642,,,,28.94951,9.219382543,0,0,0,0,0,0,0,0,0,0,0,0,0,0,0,0,0,0,0,0,0,0,0,0,0,0,100,0,0,0,0,0,0,0,0,0,0,0,0,0,0,0,0,0,0,0,0,0,0,0,0,0,0,0,0,0,0,0,0,0,0,0,0,0,650
2010,n.a.,0.416,0.084,4.952380952,1,0.25,,20.40929,,,,45.16510373,9.217877,0,0,0,0,0,0,0,0,0,0,0,0,0,0,0,0,0,0,0,0,0,0,0,0,0,0,0,0,0,11.24757595,0,0,0,0,88.75242405,0,0,0,0,0,0,0,0,0,0,0,0,0,0,0,0,0,0,0,0,0,0,0,0,0,0,0,0,0,749.85
2010,n.a.,0.416,0.084,4.952380952,1,0.25,,17.25664,,,,53.41640667,9.217877,0,0,0,0,0,0,0,0,0,0,0,0,0,0,0,0,0,0,0,0,0,0,0,0,0,0,0,0,0,0,0,0,0,0,78.52320675,0,0,0,0,0,0,0,0,0,0,0,0,0,0,0,21.47679325,0,0,0,0,0,0,0,0,0,0,0,0,0,699.85
2019,Hydrothermal treatment,0.72,0.28,2.6,1,0.010273973,,31.38569,,,,29.35668,9.213796579,0,0,0,0,0,0,0,0,0,0,0,0,0,0,0,0,0,0,0,0,0,0,0,0,0,0,100,0,0,0,0,0,0,0,0,0,0,0,0,0,0,0,0,0,0,0,0,0,0,0,0,0,0,0,0,0,0,0,0,0,0,0,0,0,550
1985,Impregnation,0.300000012,0.050000001,6,1.013000011,0.1,100,16.5,,35.59999847,20.20000076,55.79999924,9.206999874,0,0,0,0,0,0,0,0,0,0,0,0,0,0,0,0,0,0,0,0,0,0,0,0,0,0,0,0,0,90,0,0,0,0,0,0,0,0,0,0,0,0,0,0,0,0,0,0,0,0,0,0,0,0,0,0,0,0,0,0,10,0,0,0,899.85
1993,n.a.,0.300000012,0.050000001,6,1.013000011,0.24,,17.5,,,,52.59999847,9.204999733,0,0,0,0,0,0,0,0,0,0,0,0,0,0,0,0,0,0,0,0,0,0,0,0,0,0,100,0,0,0,0,0,0,0,0,0,0,0,0,0,0,0,0,0,0,0,0,0,0,0,0,0,0,0,0,0,0,0,0,0,0,0,0,0,794.85
2014,n.a.,0.4,0.1,4,1,0.00768,99,20,54,,,46,9.2,0,0,0,0,0,0,0,0,0,0,0,0,0,0,0,0,0,0,0,0,0,0,0,0,0,0,100,0,0,0,0,0,0,0,0,0,0,0,0,0,0,0,0,0,0,0,0,0,0,0,0,0,0,0,0,0,0,0,0,0,0,0,0,0,749.85
2016,Impregnation,0.8,0.2,4,1,1.5,,20.0324,,,,45.90437,9.195747016,0,0,0,0,0,0,0,0,2.968209532,0,5.529597678,0,0,0,0,0,0,0,0,0,0,0,0,0,0,0,0,0,0,91.50219279,0,0,0,0,0,0,0,0,0,0,0,0,0,0,0,0,0,0,0,0,0,0,0,0,0,0,0,0,0,0,0,0,0,0,750
2010,Impregnation,0.833333333,0.166666667,5,1,0.123,,17,,27,27,54,9.18,0,0,0,0,0,0,0,0,0,0,0,0,0,0,0,0,0,0,0,0,0,0,0,0,0,0,0,0,0,0,4.357926114,0,0,0,0,0,0,0,0,0,0,0,0,0,0,0,0,95.64207389,0,0,0,0,0,0,0,0,0,0,0,0,0,0,0,0,800
2015,SPS,0.677419355,0.322580645,2.1,1,0.024891961,75,34,72,22,5,27,9.18,0,0,0,0,0,0,0,0,0,0,0,0,0,0,0,0,0,0,0,0,0,0,0,0,0,0,0,2.080299563,0,0,2.225920533,0,0,0,0,0,0,0,0,0,0,0,0,0,0,0,0,94.65363012,0,0,0,0,0,0,0,0,0,0,0,1.040149782,0,0,0,0,926
2019,Precipitation,0.6,0.2,3,1,0.18,,16.28572,34.999998,29.57143,26.78572,56.35715,9.178167649,0,1.477104874,0,0,0,0,0,0,0,0,0,0,0,0,0,0,0,0,0,0,0,0,0,0,0,0,0,98.52289513,0,0,0,0,0,0,0,0,0,0,0,0,0,0,0,0,0,0,0,0,0,0,0,0,0,0,0,0,0,0,0,0,0,0,0,0,775
1992,Precipitation,0.912,0.101000004,9.02970314,1.013000011,0.0017,82,13.10000038,,,,70,9.170000267,0,0,0,0,0,0,0,0,0,0,0,0,0,0,0,0,0,0,0,0,0,0,0,0,0,0,100,0,0,0,0,0,0,0,0,0,0,0,0,0,0,0,0,0,0,0,0,0,0,0,0,0,0,0,0,0,0,0,0,0,0,0,0,0,849.85
1997,Therm.decomp.,0.5,0.082999997,6.024096012,1.013000011,1,,16.10000038,43.09999847,38.20000076,18.70000076,56.90000153,9.160900463,0,0,0,0,0,0,0,0,0,0,0,0,0,0,0,0,0,0,0,0,0,0,0,0,0,0,0,0,0,0,0,0,0,0,100,0,0,0,0,0,0,0,0,0,0,0,0,0,0,0,0,0,0,0,0,0,0,0,0,0,0,0,0,0,749.85
2016,Impregnation,0.8,0.2,4,1,1.5,,19.78261,,,,46.30705,9.160743104,0,0,0,0,0,0,0,0,2.977940638,0,0,0,0,0,0,0,0,0,0,0,0,0,0,0,0,0,0,0,0,91.80217752,0,0,0,0,0,0,0,0,0,0,0,0,0,0,0,0,0,0,0,0,0,0,5.219881843,0,0,0,0,0,0,0,0,0,0,0,800
1990,Precipitation,0.133000001,0.066500001,2,1.013000011,0.8,50.29999924,31.89999962,,4.599999905,24.10000038,28.70000029,9.155299982,0,0,0,0,0,0,0,0,0,0,0,0,0,0,0,0,0,0,0,0,0,0,0,0,0,0,0,50,0,0,0,0,0,0,0,0,0,0,0,0,0,0,0,0,0,0,0,0,50,0,0,0,0,0,0,0,0,0,0,0,0,0,0,0,699.85
1994,Precipitation,0.949999988,0.050000001,19,1.013000011,0.052,100,10.39999962,,,,88,9.151999664,0,0,0,0,0,0,0,0,0,0,0,0,0,0,0,0,0,0,0,0,0,0,0,0,0,0,0,0,0,79,0,0,0,1,0,0,0,0,0,0,0,0,0,0,0,0,0,0,0,0,20,0,0,0,0,0,0,0,0,0,0,0,0,0,849.85
1986,n.a.,0.181999996,0.035,5.199999809,1.013000011,2.4,77.40000153,15.10000038,,37.20000076,23.39999962,60.60000038,9.150600289,0,0,0,0,0,0,0,0,0,0,0,0,0,0,0,0,0,0,0,0,0,0,0,0,0,0,0,0,0,0,0,0,0,0,0,0,0,0,0,0,0,0,0,0,0,0,0,0,100,0,0,0,0,0,0,0,0,0,0,0,0,0,0,0,749.85
1994,Therm.decomp.,0.300000012,0.119999997,2.5,1.013000011,4.8,100,25,,,,36.59999847,9.149999619,0,0,0,0,0,0,0,0,0,0,0,0,0,0,0,0,0,0,0,0,0,0,0,0,0,0,0,9,0,89.90000153,0,0,0,0,0,1.100000024,0,0,0,0,0,0,0,0,0,0,0,0,0,0,0,0,0,0,0,0,0,0,0,0,0,0,0,0,704.85
1993,Sol-gel,0.545000017,0.181999996,2.994504929,1.013000011,0.1,,12.30000019,,,,74.30000305,9.138900517,0,0,0,0,0,0,0,0,0,0,0,0,0,0,0,0,0,0,0,0,0,0,0,0,0,0,0,0,0,0,0,0,21.29999924,0,0,0,0,0,0,0,0,0,0,0,0,0,0,77.40000153,0,0,0,0,0,0,0,0,0,0,0,1.299999952,0,0,0,0,799.85
1996,Therm.decomp.,0.300000012,0.119999997,2.5,1.013000011,0.01,,25,,,,36.5,9.125,0,0,0,0,0,0,0,0,0,0,0,0,0,0,0,0,0,0,0,0,0,0,0,0,0,0,0,9,0,89.90000153,0,0,0,0,0,1.100000024,0,0,0,0,0,0,0,0,0,0,0,0,0,0,0,0,0,0,0,0,0,0,0,0,0,0,0,0,704.85
1987,Impregnation,0.499000013,0.103,4.844659805,1.013000011,0.22,100,19,,,,48,9.12,0,83.90000153,0,0,0,0,0,0,0,0,0,0,0,0,0,0,0,0,0,0,0,0,0,0,0,0,0,0,0,0,0,0,0,0,0,0,0,16.10000038,0,0,0,0,0,0,0,0,0,0,0,0,0,0,0,0,0,0,0,0,0,0,0,0,0,0,712.85
1992,Pyrolysis,0.850000024,0.150000006,5.666666985,1.013000011,3.2,80,19,,,,48,9.12,0,0,0,0,0,0,0,0,0,0,0,0,0,0,0,0,0,0,0,0,0,0,0,0,0,0,0,0,0,0,0,0,0,0,0,0,0,0,0,0,0,0,0,0,0,0,0,99.80000305,0.209999993,0,0,0,0,0,0,0,0,0,0,0,0,0,0,0,849.85
2019,Impregnation,0.4,0.066666667,6,1,0.01391025,,15.83062,42.443,,,57.557,9.111629953,0,0,0,0,0,0,0,0,0,0,0,0,0,0,0,0,0,0,0,0,0,0,0,0,0,0,0,0,0,0,1.560072121,0,2.095630778,0,0,0,0,0,0,0,0,0,0,0,0,0,0,95.29648171,0,0,0,0,0,0,0,0,0,0,0,1.047815389,0,0,0,0,750
1994,Therm.decomp.,0.666999996,0.330000013,2.021212101,1.013000011,0.083,,32.40000153,68.30000305,23.70000076,4.400000095,28.10000086,9.104400707,0,0,0,0,50,0,37.5,0,0,0,0,0,0,0,0,0,0,0,0,0,0,0,0,0,0,0,0,0,0,0,0,0,0,0,0,0,0,0,0,0,0,0,0,0,0,12.5,0,0,0,0,0,0,0,0,0,0,0,0,0,0,0,0,0,0,749.85
1987,n.a.,0.143000007,0.016000001,8.9375,1.013000011,0.16,97,13,29,16,54,70,9.1,0,0,0,0,0,0,0,0,0,0,0,0,0,0,0,0,0,0,0,0,0,0,0,0,0,0,0,0,0,95.69999695,0,0,0,0,0,0,0,4.300000191,0,0,0,0,0,0,0,0,0,0,0,0,0,0,0,0,0,0,0,0,0,0,0,0,0,0,799.85
1988,n.a.,0.143000007,0.016000001,8.9375,1.013000011,0.16,94,13,30,19,51,70,9.1,0,90,0,0,0,0,0,0,0,0,0,0,0,0,0,0,0,0,0,0,0,0,0,0,0,0,0,0,0,0,0,0,0,0,0,0,0,10,0,0,0,0,0,0,0,0,0,0,0,0,0,0,0,0,0,0,0,0,0,0,0,0,0,0,799.85
1991,n.a.,0.908999979,0.090999998,9.989010811,1.013000011,0.018,88,13,30,46,24,70,9.1,0,0,0,0,0,0,0,0,0,0,0,0,0,0,0,0,0,0,0,0,0,0,0,0,0,0,0,0,0,0,0,0,0,0,0,0,0,0,0,0,0,0,0,0,0,0,0,0,0,0,100,0,0,0,0,0,0,0,0,0,0,0,0,0,867.85
1997,Precipitation,0.600000024,0.059999999,10,1.013000011,0.93,93,13,,,,70,9.1,0,0,0,0,0,0,0,0,0,0,0,0,0,0,0,0,0,0,0,0,0,0,0,0,0,0,0,0,0,0,0,0,0,0,97.40000153,0,0,0,0,0,0,0,0,0,0,0,0,0,0,0,2.599999905,0,0,0,0,0,0,0,0,0,0,0,0,0,749.85
2014,Impregnation,0.2,0.05,4,1,0.024,,12.34735414,,17.13953488,56.56046512,73.7,9.1,0,0,0,0,5,0,0,0,0,0,0,0,0,0,0,0,0,0,0,0,0,0,0,0,0,0,0,0,0,0,0,0,0,0,0,0,0,0,0,0,0,0,0,0,0,0,0,0,0,0,50,0,0,0,0,45,0,0,0,0,0,0,0,0,850
2014,Impregnation,,,4,1,,,14,35,,,65,9.1,0,0,0,0,0,0,0,0,0,0,0,0,0,0,0,0,0,0,0,0,0,0,0,0,0,0,0,0,0,0,0.786043,0,2.111768,0,0,0,0,0,0,0,0,0,0,0,0,0,0,96.0463,0,0,0,0,0,0,0,0,0,0,0,1.055884,0,0,0,0,749.85
2016,n.a.,0.8,0.2,4,1,1.5,,19.5279,,,,46.59708,9.099431185,0,0,0,0,0,0,0,0,0,0,0,0,0,0,0,0,0,0,0,0,0,0,0,0,0,0,0,0,0,0,0,0,0,0,0,0,0,0,0,0,0,0,0,0,0,0,0,0,100,0,0,0,0,0,0,0,0,0,0,0,0,0,0,0,800
2018,IJP-A synthesis,0.454545455,0.151515152,5,1,0.062542809,,12.82443,,,,70.89059,9.091314091,0,0,0,0,0,0,0,0,0,0,0,0,0,0,0,0,0,0,0,0,0,0,0,0,0,0,0,0,0,0,8.257200035,0,3.088836683,0,0,0,0,0,0,0,0,0,0,0,0,0,0,87.00948403,0,0,0,0,0,0,0,0,0,0,0,1.644479248,0,0,0,0,800
1994,Therm.decomp.,0.666999996,0.330000013,2.021212101,1.013000011,0.083,,33.40000153,64.5,22.89999962,4.300000191,27.19999981,9.084800351,0,0,0,0,50,0,0,0,0,0,0,0,0,0,0,0,0,0,0,0,0,0,0,0,0,0,0,0,0,0,0,0,0,16.60000038,0,16.70000076,0,0,0,0,0,0,0,0,0,16.70000076,0,0,0,0,0,0,0,0,0,0,0,0,0,0,0,0,0,0,749.85
2016,Impregnation,0.8,0.2,4,1,1.5,,19.12716,,,,47.46331,9.078383245,0,0,0,0,0,0,0,0,0,0,0,0,0,0,0,0,0,0,0,0,0,0,0,0,0,0,0,0,0,89.31558522,0,0,5.051019479,0,0,0,0,0,0,5.633395304,0,0,0,0,0,0,0,0,0,0,0,0,0,0,0,0,0,0,0,0,0,0,0,0,650
2010,n.a.,0.416,0.084,4.952380952,1,0.25,,17.86504,,,,50.81552014,9.078213,0,0,0,0,0,0,0,0,0,0,0,0,0,0,0,0,0,0,0,0,0,0,0,0,0,0,0,0,0,0,0,0,0,0,78.52320675,0,0,0,0,0,0,0,0,0,0,0,0,0,0,0,21.47679325,0,0,0,0,0,0,0,0,0,0,0,0,0,849.85
2018,Sol-gel,0.4,0.1,4,1,0.033858134,,19.10112,,15.03215,32.46785,47.5,9.073032,0,0,0,0,0,0,0,0,0,0,50,0,0,0,0,0,0,0,0,0,0,0,0,0,0,0,0,0,0,0,0,0,0,0,0,0,0,0,0,0,0,0,0,0,0,0,0,0,0,0,0,0,0,0,0,0,0,0,0,0,50,0,0,0,600
1999,Impregnation,0.939999998,0.059,15.93220329,1.013000011,0.035,,11.10000038,,,,81.69999695,9.068699973,0,10.39999962,0,0,0,0,0,0,0,0,0,0,0,0,0,0,0,0,0,0,0,0,0,0,0,0,0,0,0,0,0,0,0,0,16,0,0,0,0,0,0,0,0,0,0,0,0,64.59999847,0,0,9,0,0,0,0,0,0,0,0,0,0,0,0,0,849.85
1994,Therm.decomp.,0.666999996,0.330000013,2.021212101,1.013000011,0.083,,35,66.5,22.29999924,3.599999905,25.89999914,9.0649997,0,0,0,0,50,0,0,0,0,0,0,0,0,0,0,0,0,0,0,0,0,0,0,0,0,0,0,0,0,0,0,0,12.5,0,0,0,0,0,0,0,0,0,0,0,0,12.5,0,0,0,0,0,25,0,0,0,0,0,0,0,0,0,0,0,0,849.85
2018,Impregnation,0.44,0.11,4,1,0.026287,,21.45119,,,,42.25806,9.064856741,0,0,0,0,8.375381,0,0,0,0,0,0,0,0,0,0,0,0,0,0,0,0,0,0,0,0,0,0,0,0,0,0,0,0,0,0,0,0,0,0,0,0,0,0,0,0,0,0,0,0,0,0,0,0,0,0,0,0,0,0,0,91.624619,0,0,0,650
2017,n.a.,,,3,1,0.010054462,,29.38235,,10.11790005,20.69569995,30.8136,9.0537598,0,0,0,0,0,0,0,0,0,0,0,0,0,0,0,0,0,0,0,0,0,0,0,0,0,0,100,0,0,0,0,0,0,0,0,0,0,0,0,0,0,0,0,0,0,0,0,0,0,0,0,0,0,0,0,0,0,0,0,0,0,0,0,0,700
2019,Sol-gel,0.4,0.1,4,1,0.031801558,,20.76923,,19.76321,23.81726,43.58047,9.051328049,0,0,0,0,0,0,0,0,0,0,50,0,0,0,0,0,0,0,0,0,0,0,0,0,0,0,50,0,0,0,0,0,0,0,0,0,0,0,0,0,0,0,0,0,0,0,0,0,0,0,0,0,0,0,0,0,0,0,0,0,0,0,0,0,600
2018,Pechini method,,,11,1,0.010978044,,12.78281,,31.75705,39.04555,70.8026,9.050561833,0,0,0,0,50,0,0,0,0,0,40,0,0,0,0,0,0,0,0,0,10,0,0,0,0,0,0,0,0,0,0,0,0,0,0,0,0,0,0,0,0,0,0,0,0,0,0,0,0,0,0,0,0,0,0,0,0,0,0,0,0,0,0,0,749.85
1985,n.a.,0.300000012,0.050000001,6,1.013000011,0.1,100,18.10000038,,32.09999847,17.89999962,49.99999809,9.049999846,0,0,0,0,0,0,0,0,0,0,0,0,0,0,0,0,0,0,0,0,0,0,0,0,0,0,0,0,0,100,0,0,0,0,0,0,0,0,0,0,0,0,0,0,0,0,0,0,0,0,0,0,0,0,0,0,0,0,0,0,0,0,0,0,899.85
2019,Impregnation,0.75,0.25,3,1,0.072,,23.18,58.9,31.8,7.2,39,9.0402,0,0,0,0,0,0,0,0,0,0,0,0,0,0,0,0,0,0,0,0,0,0,0,0,0,0,0,0,0,0,12.71,0,3.168,0,0,0,0,0,0,0,0,0,0,0,0,0,0,82.538,0,0,0,0,0,0,0,0,0,0,0,1.584,0,0,0,0,700
2015,Sol-gel,,,4,1,0.028237221,100,19.6,53.9,35.8,10.3,46.1,9.0356,0,80,0,0,0,0,0,0,0,0,0,0,0,0,0,0,0,0,0,0,0,0,0,0,0,0,0,0,0,0,0,0,0,0,0,0,0,0,0,0,0,0,0,0,0,0,0,0,20,0,0,0,0,0,0,0,0,0,0,0,0,0,0,0,800
2016,Impregnation,0.8,0.2,4,1,1.5,,19.56522,,,,46.14108,9.027603812,0,0,0,0,0,0,0,0,2.977940638,0,0,0,0,0,0,0,0,0,0,0,0,0,0,0,0,0,0,0,0,91.80217752,0,0,0,0,0,0,0,0,0,0,0,0,0,0,0,0,0,0,0,0,0,0,5.219881843,0,0,0,0,0,0,0,0,0,0,0,750
2012,Citrate method,,,4,1,0.04,,22,59,,,41,9.02,0,0,0,0,0,0,0,0,0,0,25,0,0,0,0,0,0,0,0,0,0,0,0,0,0,0,75,0,0,0,0,0,0,0,0,0,0,0,0,0,0,0,0,0,0,0,0,0,0,0,0,0,0,0,0,0,0,0,0,0,0,0,0,0,699.85
1989,Impregnation,0.677999973,0.068000004,9.97058773,1.013000011,0.22,,12.69999981,,,,71,9.016999865,0,0,0,0,0,0,0,0,30,0,0,0,0,0,0,0,0,0,0,0,0,0,0,0,0,0,0,0,0,0,0,0,0,0,0,0,0,0,0,0,0,0,0,0,0,0,0,0,70,0,0,0,0,0,0,0,0,0,0,0,0,0,0,0,674.85
1999,Impregnation,0.5,0.209999993,2.380951881,1.013000011,1.5,,19.29999924,,32.20000076,14.5,46.70000076,9.013099791,0,0,0,0,0,0,0,0,0,0,0,0,0,0,0,0,0,0,0,0,0,0,0,0,0,4,0,0,0,96,0,0,0,0,0,0,0,0,0,0,0,0,0,0,0,0,0,0,0,0,0,0,0,0,0,0,0,0,0,0,0,0,0,0,899.85
2011,Precipitation,0.416,0.084,5,1,0.25,,21.59884,,,,41.72414,9.01193024,0,0,0,0,0,0,0,0,0,0,0,0,0,0,0,0,0,0,0,0,0,0,0,0,0,0,0,0,0,0,0,0,0,0,0,0,0,0,0,0,0,0,0,0,0,0,0,0,82.24177256,0,0,0,0,0,0,0,0,0,0,0,0,0,17.75822744,0,775
1997,Therm.decomp.,0.889999986,0.109999999,8.090909004,1.013000011,0.07,,15.30000019,,,,58.90000153,9.011700346,0,0,0,0,0,0,0,0,0,0,0,0,0,0,0,0,0,0.5,0,0,0,0,0,0,0,0,0,0,0,99.5,0,0,0,0,0,0,0,0,0,0,0,0,0,0,0,0,0,0,0,0,0,0,0,0,0,0,0,0,0,0,0,0,0,0,799.85
1994,Precipitation,0.949999988,0.050000001,19,1.013000011,0.052,100,10.60000038,,,,85,9.010000324,0,0,0,0,0,0,0,0,0,0,0,0,0,0,0,0,0,0,0,0,0,0,0,0,0,0,2.099999905,0,0,77.90000153,0,0,0,0,0,0,0,0,0,0,0,0,0,0,0,0,0,0,0,0,20,0,0,0,0,0,0,0,0,0,0,0,0,0,849.85
2014,Impregnation,0.8,0.2,4,1,1.5,,19.488,,,,46.2201,9.007373088,0,0,0,0,0,0,0,0,0,0,0,0,0,0,0,0,0,0,0,0,0,0,0,0,0,0,0,0,0,94.53680706,0,0,0,0,0,0,0,0,0,0,0,0,0,0,0,0,0,0,5.463192943,0,0,0,0,0,0,0,0,0,0,0,0,0,0,0,800
2010,Impregnation,,,3,1,0.0428119,,12.31788,,29.75871,43.35626,73.11497,9.006214267,0,0,0,0,0,0,0,0,0,0,2.27196,0,0,0,0,0,0,0,0,0,0,0,0,0,0,0,0,0,0,0,2.31744,0,2.16664,0,0,0,0,0,0,0,0,0,0,0,0,0,0,92.16064,0,0,0,0,0,0,0,0,0,0,0,1.08332,0,0,0,0,800
1990,Therm.decomp.,0.908999979,0.090999998,9.989010811,1.013000011,0.24,74.09999847,12,,,,75,9,0,0,0,0,0,0,0,0,0,0,0,0,0,0,0,0,0,0,0,0,0,0,0,0,0,0,0,0,0,0,0,0,0,0,0,0,0,0,0,0,0,0,0,0,0,0,0,0,0,0,50,0,0,0,50,0,0,0,0,0,0,0,0,0,879.85
1991,n.a.,0.908999979,0.090999998,9.989010811,1.013000011,0.018,74,12,25,37,38,75,9,0,0,0,0,0,0,0,0,0,0,0,0,0,0,0,0,0,0,0,0,0,0,0,0,0,0,0,0,0,0,0,0,0,0,0,0,0,0,0,0,0,0,0,0,0,0,0,0,0,0,33.29999924,0,0,0,66.69999695,0,0,0,0,0,0,0,0,0,806.85
1991,n.a.,0.850000024,0.163000003,5.214724064,1.013000011,1.165,,24,,,,37.5,9,0,100,0,0,0,0,0,0,0,0,0,0,0,0,0,0,0,0,0,0,0,0,0,0,0,0,0,0,0,0,0,0,0,0,0,0,0,0,0,0,0,0,0,0,0,0,0,0,0,0,0,0,0,0,0,0,0,0,0,0,0,0,0,0,889.85
2001,Impregnation,0.879999995,0.118000001,7.45762682,1.013000011,0.22,,15,,30,,60,9,0,0,0,0,0,0,0,0,0,0,0,0,0,0,0,0,0,0,3.599999905,0,0,0,0,0,0,0,0,0,0,0,0,0,9.100000381,0,0,0,0,0,0,0,0,0,0,0,0,0,0,82.80000305,0,0,0,0,0,0,0,0,0,0,0,4.5,0,0,0,0,776.85
2016,Impregnation,0.8,0.2,4,1,1.5,,15.92391,,,,56.43153,8.986106049,0,0,0,0,0,0,0,0,0,0,0,0,0,0,0,0,0,0,0,0,0,0,0,0,0,0,0,15.05524373,0,80.37464517,0,0,0,0,0,0,0,0,0,0,0,0,0,0,0,0,0,0,0,0,0,0,4.570111105,0,0,0,0,0,0,0,0,0,0,0,550
1999,Therm.decomp.,0.75,0.150000006,5,1.013000011,0.18,99.40000153,28.79999924,68.80000305,19.29999924,11.89999962,31.19999886,8.985599432,0,0,0,0,0,0,0,0,0,0,0,0,0,0,0,0,0,0,0,0,0,0,0,0,0,0,0,0,0,0,0,0,0,0,0,0,0,0,0,0,0,0,0,0,0,0,0,0,0,0,0,0,0,0,0,0,0,0,0,0,0,100,0,0,749.85
1986,Impregnation,0.639999986,0.078000002,8.205127716,1.013000011,0.54,98,13,31,,,69,8.97,0,0,0,0,0,0,0,0,0,0,0,0,0,0,0,0,0,0,0,0,0,0,0,0,0,0,0,0,0,92.5,0,0,0,0,0,0,0,7.5,0,0,0,0,0,0,0,0,0,0,0,0,0,0,0,0,0,0,0,0,0,0,0,0,0,0,783.85
1990,Therm.decomp.,0.930000007,0.07,13.28571415,1,0.02,95,11.80000019,,,,76,8.968000145,0,0,0,0,0,0,0,0,73,0,0,0,0,0,0,0,0,0,0,0,0,0,0,0,0,0,27,0,0,0,0,0,0,0,0,0,0,0,0,0,0,0,0,0,0,0,0,0,0,0,0,0,0,0,0,0,0,0,0,0,0,0,0,0,739.85
1985,Impregnation,0.670000017,0.07,9.571429253,1.013000011,0.5,97,14,,24,40,64,8.96,0,0,0,0,0,0,0,0,94.19999695,0,0,0,0,0,0,0,0,0,0,0,0,0,0,0,0,0,0,5.800000191,0,0,0,0,0,0,0,0,0,0,0,0,0,0,0,0,0,0,0,0,0,0,0,0,0,0,0,0,0,0,0,0,0,0,0,0,753.85
1995,Therm.decomp.,0.067000002,0.033,2.030303001,1.013000011,1.8,,32,,,,28,8.96,0,0,0,0,0,0,0,0,87.69999695,0,0,0,0,0,0,0,0,0,0,0,0,0,0,0,0,6.800000191,0,0,0,0,0,0,0,0,0,0,0,5.5,0,0,0,0,0,0,0,0,0,0,0,0,0,0,0,0,0,0,0,0,0,0,0,0,0,0,749.85
1991,Therm.decomp.,0.860000014,0.140000001,6.142857075,1.013000011,1,95,15,,,,59.5,8.925,0,49.90000153,0,0,0,0,0,0,0,0,0,0,0,0,0,0,0,0,0,0,0,0,0,0,0,0,0,45.59999847,0,0,0,0,0,0,0,0,0,0,0,0,0,0,0,0,0,0,0,0,4.5,0,0,0,0,0,0,0,0,0,0,0,0,0,0,0,799.85
2010,Impregnation,,,3,1,0.0435584,,12.18543,,29.11528,44.09328,73.20856,8.920777833,0,0,0,0,0,0,0,0,0,0,1.11905,0,0,0,0,0,0,0,0,0,0,0,0,0,0,0,0,0,0,0,2.2829,0,2.13434,0,0,0,0,0,0,0,0,0,0,0,0,0,0,93.39654,0,0,0,0,0,0,0,0,0,0,0,1.06717,0,0,0,0,800
1985,Therm.decomp.,0.600000024,0.090000004,6.666666985,1.013000011,8.4,93,10,,43,46,89,8.9,0,0,0,0,100,0,0,0,0,0,0,0,0,0,0,0,0,0,0,0,0,0,0,0,0,0,0,0,0,0,0,0,0,0,0,0,0,0,0,0,0,0,0,0,0,0,0,0,0,0,0,0,0,0,0,0,0,0,0,0,0,0,0,0,739.85
2014,Impregnation,0.8,0.2,4,1,1.5,,15.51834,,,,57.27273,8.887776969,0,0,0,0,0,0,0,0,0,0,0,0,0,0,0,0,0,0,0,0,0,0,0,0,0,0,0,15.05524373,0,80.37464517,0,0,0,0,0,0,0,0,0,0,0,0,0,0,0,0,0,0,0,0,0,0,4.570111105,0,0,0,0,0,0,0,0,0,0,0,550
1992,n.a.,0.523999989,0.476000011,1.100839972,1.013000011,4.1,,74,85,9,3,12,8.88,0,0,0,0,0,0,0,0,0,0,0,0,0,0,0,0,0,0,0,0,0,0,0,0,0,0,0,0,0,0,0,33.29999924,66.69999695,0,0,0,0,0,0,0,0,0,0,0,0,0,0,0,0,0,0,0,0,0,0,0,0,0,0,0,0,0,0,0,725.85
1992,Precipitation,0.912,0.101000004,9.02970314,1.013000011,0.0017,83,12.5,,,,71,8.875,0,0,0,0,0,0,0,0,0,0,0,0,0,0,0,0,0,0,0,0,0,0,0,0,0,0,0,0,0,0,0,0,0,0,0,0,0,0,0,0,0,0,0,0,0,0,0,0,100,0,0,0,0,0,0,0,0,0,0,0,0,0,0,0,849.85
1990,Precipitation,0.133000001,0.066500001,2,1.013000011,0.8,65.69999695,28.60000038,,14.5,16.5,31,8.866000118,0,0,0,0,0,0,0,0,0,0,0,0,0,0,0,0,0,0,0,0,0,0,0,0,0,0,0,0,0,0,0,0,0,0,100,0,0,0,0,0,0,0,0,0,0,0,0,0,0,0,0,0,0,0,0,0,0,0,0,0,0,0,0,0,699.85
2017,IJP-A synthesis,0.454545455,0.151515152,3,1,0.032271,,24.62,,,,35.98,8.858276,0,0,0,0,0,0,0,0,0,0,0,0,0,0,0,0,0,0,0,0,0,0,0,0,0,0,90.33424,0.64137308,0,8.744354,0.280036,0,0,0,0,0,0,0,0,0,0,0,0,0,0,0,0,0,0,0,0,0,0,0,0,0,0,0,0,0,0,0,0,0,700
1995,Impregnation,0.430000007,0.140000001,3.071429014,1.013000011,0.15,,17.39999962,,,,50.90000153,8.856600071,0,0,0,0,0,0,0,0,0,0,0,0,0,0,0,0,0,0,0,0,0,0,0,0,0,0,0,23,0,0,0,0,0,0,0,0,0,0,0,0,0,0,0,0,0,0,0,73.19999695,0,0,0,0,0,0,0,0,0,0,0,3.799999952,0,0,0,0,799.85
2014,Impregnation,0.8,0.2,4,1,1.5,,15.9,,,,55.7,8.8563,0,0,0,0,0,0,0,0,0,0,0,0,0,0,0,0,0,0,0,0,0,0,0,0,0,0,0,12.95947247,0,87.04052753,0,0,0,0,0,0,0,0,0,0,0,0,0,0,0,0,0,0,0,0,0,0,0,0,0,0,0,0,0,0,0,0,0,0,700
2016,Impregnation,0.8,0.2,4,1,1.5,,19.12716,,,,46.28931,8.853830387,0,0,0,0,0,0,0,0,0,0,0,0,0,0,0,0,0,0,0,0,0,0,0,0,0,0,0,0,0,89.31558522,0,0,5.051019479,0,0,0,0,0,0,5.633395304,0,0,0,0,0,0,0,0,0,0,0,0,0,0,0,0,0,0,0,0,0,0,0,0,600
1993,n.a.,0.280000001,0.039999999,7,1.013000011,2.8,100,14.30000019,,26.10000038,35.79999924,61.89999962,8.851700064,0,0,0,0,0,0,0,0,0,0,0,0,0,0,0,0,0,0,0,0,0,0,0,0,0,0,100,0,0,0,0,0,0,0,0,0,0,0,0,0,0,0,0,0,0,0,0,0,0,0,0,0,0,0,0,0,0,0,0,0,0,0,0,0,749.85
2014,n.a.,0.8,0.2,4,1,1.5,,21.9,,,,40.4,8.8476,0,0,0,0,0,0,0,0,0,0,0,0,0,0,0,0,0,0,0,0,0,0,0,0,0,0,0,0,0,100,0,0,0,0,0,0,0,0,0,0,0,0,0,0,0,0,0,0,0,0,0,0,0,0,0,0,0,0,0,0,0,0,0,0,700
2019,Pechini method,0.6,0.2,3,1,0.36,100,28.9,69.4,22,8.6,30.6,8.8434,0,0,0,0,0,0,0,0,0,0,0,0,0,0,0,0,0,0,0,0,0,0,0,0,0,0,0,0,0,10,0,0,0,0,0,0,0,0,0,0,0,0,0,0,0,0,0,0,0,0,50,0,0,0,0,40,0,0,0,0,0,0,0,0,800
2014,Impregnation,0.8,0.2,4,1,1.5,,19.6,,,,45.10367,8.84031932,0,0,0,0,0,0,0,0,0,0,0,0,0,0,0,0,0,0,0,0,0,0,0,0,0,0,0,0,0,94.53680706,0,0,0,0,0,0,0,0,0,0,0,0,0,0,0,0,0,0,5.463192943,0,0,0,0,0,0,0,0,0,0,0,0,0,0,0,550
2011,Precipitation,0.416,0.084,5,1,0.25,,20.50872,,,,43.10345,8.839965871,0,0,0,0,0,0,0,0,11.72325432,0,0,0,0,0,0,0,0,0,0,0,0,0,0,0,0,0,0,0,0,0,0,0,0,0,0,0,0,0,0,0,0,0,0,0,0,0,0,0,88.27674568,0,0,0,0,0,0,0,0,0,0,0,0,0,0,0,675
1988,n.a.,0.666999996,0.082999997,8.03614521,1,16,98,14,30,31,32,63,8.82,0,0,0,0,100,0,0,0,0,0,0,0,0,0,0,0,0,0,0,0,0,0,0,0,0,0,0,0,0,0,0,0,0,0,0,0,0,0,0,0,0,0,0,0,0,0,0,0,0,0,0,0,0,0,0,0,0,0,0,0,0,0,0,0,739.85
1994,Precipitation,0.949999988,0.050000001,19,1.013000011,0.052,95,10.5,3,27,,84,8.82,0,44.40000153,0,0,55.59999847,0,0,0,0,0,0,0,0,0,0,0,0,0,0,0,0,0,0,0,0,0,0,0,0,0,0,0,0,0,0,0,0,0,0,0,0,0,0,0,0,0,0,0,0,0,0,0,0,0,0,0,0,0,0,0,0,0,0,0,849.85
2014,Impregnation,0.4,0.1,4,1,0.00768,99.5,21,58,,,42,8.82,0,0,0,0,0,0,0,0,0,0,0,0,0,0,0,0,0,0,0,0,0,0,0,0,0,0,91.9504,0,0,0,0,0,5.3664,0,0,0,0,0,0,0,0,0,0,0,0,0,0,0,0,0,0,0,0,0,0,0,0,0,0,2.6832,0,0,0,0,749.85
2017,IJP-A synthesis,0.454545455,0.151515152,3,1,0.031539,,25.95,,,,33.95,8.810025,0,0,0,0,0,0,0,0,0,0,0,0,0,0,0,0,0,0,0,0,0,0,0,0,0,0,95.88647,0.68079394,0,3.135488,0.297248,0,0,0,0,0,0,0,0,0,0,0,0,0,0,0,0,0,0,0,0,0,0,0,0,0,0,0,0,0,0,0,0,0,700
2011,Precipitation,0.416,0.084,5,1,0.25,,21.55523,,,,40.86207,8.807913171,0,0,0,0,0,0,0,0,0,0,0,0,0,0,0,0,0,0,0,0,0,0,0,0,0,0,0,0,0,0,0,0,0,0,0,0,0,0,0,0,0,0,0,0,0,0,0,0,82.24177256,0,0,0,0,0,0,0,0,0,0,0,0,0,17.75822744,0,750
1991,Impregnation,0.216999993,0.043000001,5.046512127,1.013000011,6.429,,11,20,,,80,8.8,0,0,0,0,0,0,0,0,0,0,0,0,0,0,0,0,0,0,0,0,0,0,0,0,0,0,0,0,0,0,0,0,1.700000048,0,0,0,0,10,0,0,0,0,0,0,0,0,0,88.30000305,0,0,0,0,0,0,0,0,0,0,0,0,0,0,0,0,799.85
1994,Precipitation,0.949999988,0.050000001,19,1.013000011,0.052,100,10,,,,88,8.8,0,0,0,0,0,0,0,0,0,0,0,0,0,0,0,0,0,0,0,0,0,0,0,0,0,0,0,1.399999976,0,78.59999847,0,0,0,0,0,0,0,0,0,0,0,0,0,0,0,0,0,0,0,0,20,0,0,0,0,0,0,0,0,0,0,0,0,0,849.85
2011,Solid-phase technique,0.666666667,0.333333333,2,1,0.142264286,17,11,18,30,50,80,8.8,0,0,0,0,0,0,0,0,0,0,0,0,0,0,0,0,0,0,0,0,0,0,0,0,0,0,0,2.10216523,0,0,2.249316796,0,0,0,0,0,0,0,0,0,0,0,0,0,0,0,0,94.59743536,0,0,0,0,0,0,0,0,0,0,0,1.051082615,0,0,0,0,801
2014,Impregnation,0.666666667,0.333333333,2,1,0.016031947,17,11,18,30,50,80,8.8,0,0,0,0,0,0,0,0,0,0,0,0,0,0,0,0,0,0,0,0,0,0,0,0,0,0,0,2.080299563,0,0,2.225920533,0,0,0,0,0,0,0,0,0,0,0,0,0,0,0,0,94.65363012,0,0,0,0,0,0,0,0,0,0,0,1.040149782,0,0,0,0,801
2014,Sol-gel,0.666666667,0.333333333,2,1,0.0438813,17,11,18,30,50,80,8.8,0,0,0,0,0,0,0,0,0,0,0,0,0,0,0,0,0,0,0,0,0,0,0,0,0,0,0,2.080299563,0,0,2.225920533,0,0,0,0,0,0,0,0,0,0,0,0,0,0,0,0,94.65363012,0,0,0,0,0,0,0,0,0,0,0,1.040149782,0,0,0,0,800.85
2014,n.a.,0.8,0.2,4,1,1.5,,22.1,,,,39.8,8.7958,0,0,0,0,0,0,0,0,0,0,0,0,0,0,0,0,0,0,0,0,0,0,0,0,0,0,0,0,0,100,0,0,0,0,0,0,0,0,0,0,0,0,0,0,0,0,0,0,0,0,0,0,0,0,0,0,0,0,0,0,0,0,0,0,650
2018,Impregnation,0.44,0.11,4,1,0.026581,,21.29288,,,,41.29032,8.791898289,0,0,0,0,0.824149,0,0,0,0,0,0,0,0,0,0,0,0,0,0,0,0,0,0,0,0,0,0,0,0,0,0,0,0,0,0,0,0,0,0,0,0,0,0,0,0,0,0,0,0,0,0,0,0,0,0,0,0,0,0,0,99.175851,0,0,0,700
1999,Impregnation,0.939999998,0.059,15.93220329,1.013000011,0.035,,11.30000019,,,,77.69999695,8.780099803,0,10.10000038,0,0,0,0,0,0,8.100000381,0,0,0,0,0,0,0,0,0,0,0,0,0,0,0,0,0,19.29999924,0,0,0,0,0,0,0,0,0,0,0,0,0,0,0,0,0,0,0,0,62.5,0,0,0,0,0,0,0,0,0,0,0,0,0,0,0,0,849.85
2018,Impregnation,0.4,0.1,4,1,0.030998621,,12.40196,,,,70.55961,8.750774608,0,0,0,0,0,0,0,0,0,0,0,0,0,0,0,0,0,0,0,0,0,0,0,0,0,0,0,10,0,0,0,0,0,0,0,0,0,0,0,0,0,0,0,0,0,0,0,0,0,90,0,0,0,0,0,0,0,0,0,0,0,0,0,0,750
2016,n.a.,0.8,0.2,4,1,1.5,,19.47425,,,,44.92693,8.749182666,0,0,0,0,0,0,0,0,0,0,0,0,0,0,0,0,0,0,0,0,0,0,0,0,0,0,0,0,0,0,0,0,0,0,0,0,0,0,0,0,0,0,0,0,0,0,0,0,100,0,0,0,0,0,0,0,0,0,0,0,0,0,0,0,550
2010,n.a.,0.416,0.084,4.952380952,1,0.25,,21.18363,,,,41.27251562,8.743017,0,0,0,0,0,9.300820026,0,0,0,0,0,0,0,0,0,0,0,0,0,0,0,0,0,0,0,0,0,0,0,0,0,0,0,0,90.69917997,0,0,0,0,0,0,0,0,0,0,0,0,0,0,0,0,0,0,0,0,0,0,0,0,0,0,0,0,0,774.85
2015,Sol-gel,,,4,1,0.020169443,100,19,54,36.1,9.9,46,8.74,0,80,0,0,0,0,0,0,0,0,0,0,0,0,0,0,0,0,0,0,0,0,0,0,0,0,0,0,0,0,0,0,0,0,0,0,0,0,0,0,0,0,0,0,0,0,0,0,20,0,0,0,0,0,0,0,0,0,0,0,0,0,0,0,800
2017,n.a.,,,3,1,0.013824885,,29.26471,,9.789541793,20.02405821,29.8136,8.724863581,0,0,0,0,0,0,0,0,0,0,0,0,0,0,0,0,0,0,0,0,0,0,0,0,0,0,100,0,0,0,0,0,0,0,0,0,0,0,0,0,0,0,0,0,0,0,0,0,0,0,0,0,0,0,0,0,0,0,0,0,0,0,0,0,700
2018,Precipitation,0.44,0.11,4,1,0.02661344,,20.96577,,,,41.57248,8.71599054,0,0,0,0,0,0,0,0,0,0,0,0,0,0,0,0,0,0,0,0,0,0,0,0,0,0,0,0,0,0,0,0,0,0,0,0,0,0,0,0,0,0,0,0,0,0,0,0,0,0,0,0,0,0,0,0,0,0,0,0,100,0,0,0,750
2009,n.a.,0.227272727,0.090909091,2.5,1,0.28215112,,15.5,43.8,34.8,21.4,56.2,8.711,0,0,0,0,0,0,0,0,0,0,0,0,0,0,0,0,0,0,0,0,0,0,0,0,0,0,0,0,0,0,50,0,10,0,0,0,0,0,0,0,0,0,0,0,0,0,0,0,40,0,0,0,0,0,0,0,0,0,0,0,0,0,0,0,759.85
1991,n.a.,0.908999979,0.090999998,9.989010811,1,0.018,87,13,32,41,26,67,8.71,0,0,0,0,0,0,0,0,0,0,0,0,0,0,0,0,0,0,0,0,0,0,0,0,0,0,0,0,0,0,0,0,0,0,0,0,0,0,0,0,0,0,0,0,0,0,0,0,0,0,0,0,0,0,0,0,0,0,0,0,100,0,0,0,806.85
1999,Therm.decomp.,0.75,0.150000006,5,1.013000011,0.18,98.40000153,26.29999924,66.90000153,21.79999924,11.30000019,33.09999943,8.705299597,0,0,0,0,0,0,0,0,0,0,0,0,0,0,0,0,0,100,0,0,0,0,0,0,0,0,0,0,0,0,0,0,0,0,0,0,0,0,0,0,0,0,0,0,0,0,0,0,0,0,0,0,0,0,0,0,0,0,0,0,0,0,0,0,749.85
2008,Therm.decomp.,0.800000012,0.200000003,4,1.013000011,0.7,,12.80000019,,,,68,8.70400013,0,0,0,0,0,0,0,0,90.90000153,0,0,0,0,0,0,0,0,0,0,0,0,0,0,0,0,0,0,9.100000381,0,0,0,0,0,0,0,0,0,0,0,0,0,0,0,0,0,0,0,0,0,0,0,0,0,0,0,0,0,0,0,0,0,0,0,0,749.85
1989,Therm.decomp.,0.829999983,0.170000002,4.882352829,1.013000011,0.15,83,16.39999962,,,,53,8.691999798,0,0,0,0,30,0,0,0,0,0,0,0,0,0,0,0,0,0,0,0,0,0,0,0,0,0,0,0,0,0,0,0,0,0,0,0,0,0,0,0,0,0,0,0,0,0,0,0,0,55,0,0,0,0,0,0,0,0,0,0,15,0,0,0,799.85
2010,n.a.,0.416,0.084,4.952380952,1,0.25,,19.19248,,,,45.26330625,8.687151,0,0,0,0,0,0,0,0,0,0,0,0,0,0,0,0,0,0,0,0,0,0,0,0,0,0,0,0,0,11.24757595,0,0,0,0,88.75242405,0,0,0,0,0,0,0,0,0,0,0,0,0,0,0,0,0,0,0,0,0,0,0,0,0,0,0,0,0,824.85
2017,Impregnation,0.4,0.1,4,1.3,0.022347408,,16.46154,,,,52.76923,8.686627904,0,0,0,0,0,0,0,0,0,0,0,0,0,0,0,0,0,0,0,0,0,0,0,0,0,0,0,0,0,0,1.152737752,0,14.98559078,0,0,0,0,0,0,0,0,0,0,0,0,0,0,79.82708934,0,0,0,0,0,0,0,0,0,0,0,4.034582133,0,0,0,0,750
2011,Precipitation,0.416,0.084,5,1,0.25,,21.03198,,,,41.2069,8.666626967,0,0,0,0,0,0,0,0,0,0,0,0,0,0,0,0,0,0,0,0,0,0,0,0,0,0,0,0,0,22.19827586,0,0,0,0,0,0,0,0,0,0,0,0,0,0,0,0,0,0,77.80172414,0,0,0,0,0,0,0,0,0,0,0,0,0,0,0,675
2018,Pechini method,,,11,1,0.012276786,,12.52822,,30.39301,38.77729,69.1703,8.665807359,0,0,0,0,50,0,0,0,0,0,20,0,0,0,0,0,0,0,0,0,20,0,0,0,0,0,0,0,0,0,0,0,0,0,0,0,0,0,0,0,0,0,0,0,0,0,0,0,0,0,0,0,0,0,0,0,0,0,0,0,0,0,0,10,749.85
2016,Impregnation,0.8,0.2,4,1,1.5,,19.23913,,,,44.97925,8.653616381,0,0,0,0,0,0,0,0,2.977940638,0,0,0,0,0,0,0,0,0,0,0,0,0,0,0,0,0,0,0,0,91.80217752,0,0,0,0,0,0,0,0,0,0,0,0,0,0,0,0,0,0,0,0,0,0,5.219881843,0,0,0,0,0,0,0,0,0,0,0,600
1992,Therm.decomp.,0.400000006,0.079999998,5,1,0.3,81.19999695,16.70000076,45.59999847,27.70000076,24.10000038,51.80000114,8.650600586,0,0,0,0,0,0,0,0,33.29999924,0,0,0,0,0,0,0,0,0,0,0,0,0,0,0,0,16.70000076,0,0,0,0,0,0,0,50,0,0,0,0,0,0,0,0,0,0,0,0,0,0,0,0,0,0,0,0,0,0,0,0,0,0,0,0,0,0,799.85
2018,Precipitation,0.44,0.11,4,1,0.026039124,,22.09646,,,,39.14342,8.649310143,0,0,0,0,0,0,0,0,0,0,5,0,0,0,0,0,0,0,0,0,0,0,0,0,0,0,0,0,0,0,0,0,0,0,0,0,0,0,0,0,0,0,0,0,0,0,0,0,0,0,0,0,0,0,0,0,0,0,0,0,95,0,0,0,750
2019,Precipitation,0.4,0.1,4,1,0.033283408,,13.1686,,,,65.66952,8.647756411,0,0,0,0,0,0,0,0,0,0,0,0,0,0,0,0,0,0,0,0,0,0,0,0,0,0,0,0,0,0,0,0,0,0,0,0,0,0,0,50,0,0,0,0,0,0,0,0,0,0,0,0,0,0,0,0,0,0,0,0,0,0,0,50,700
1993,n.a.,0.280000001,0.039999999,7,1.013000011,2.8,100,17,,27,23.79999924,50.79999924,8.63599987,0,0,0,0,0,0,0,0,0,0,0,0,0,0,0,0,0,0,0,0,0,0,0,0,0,0,0,0,0,0,0,0,0,0,0,0,0,0,0,0,0,0,0,0,0,0,0,0,100,0,0,0,0,0,0,0,0,0,0,0,0,0,0,0,749.85
2017,Sol-gel,0.666666667,0.166666667,4,1,0.36,,22.51586,61.69811,19.15095,19.15094,38.30189,8.62399993,0,50,0,0,0,0,0,0,0,0,0,0,0,0,0,0,0,0,0,0,0,0,0,0,0,0,50,0,0,0,0,0,0,0,0,0,0,0,0,0,0,0,0,0,0,0,0,0,0,0,0,0,0,0,0,0,0,0,0,0,0,0,0,0,700
2016,Impregnation,0.8,0.2,4,1,1.5,,19.47425,,,,44.25887,8.619082991,0,0,0,0,0,0,0,0,2.97032432,0,0,0,0,0,0,0,0,0,0,0,0,0,0,0,0,0,0,0,0,91.56738622,0,0,0,0,0,0,0,0,0,0,0,0,0,0,0,0,0,0,5.462289459,0,0,0,0,0,0,0,0,0,0,0,0,0,0,0,500
1997,Impregnation,0.150000006,0.050000001,3,1.013000011,0.6,,17.20000076,49.90000153,27.20000076,22.89999962,50.10000038,8.617200448,0,0,0,0,0,0,0,0,0,0,0,0,0,0,0,0,0,0,0,0,0,0,0,0,0,0,0,5,0,0,0,0,0,0,0,0,0,0,0,0,0,0,0,0,0,0,0,0,0,0,0,0,0,0,0,0,0,0,0,0,0,0,0,95,799.85
1997,Therm.decomp.,0.75,0.150000006,5,1.013000011,0.18,99.19999695,27,68.09999847,20,11.89999962,31.89999962,8.612999897,0,0,0,0,0,0,0,0,0,0,0,0,0,0,0,0,0,0,0,0,0,0,0,0,0,0,0,0,0,0,0,0,0,0,0,0,0,0,0,0,0,0,0,0,0,0,0,0,0,0,0,0,0,0,0,0,0,0,0,0,100,0,0,0,799.85
2017,IJP-A synthesis,0.454545455,0.151515152,3,1,0.031231,,31.9,,,,26.99,8.60981,0,0,0,0,0,0,0,0,0,0,0,0,0,0,0,0,0,0,0,0,0,0,0,0,0,0,97.85693,0.1467854,0,1.536354,0.459928,0,0,0,0,0,0,0,0,0,0,0,0,0,0,0,0,0,0,0,0,0,0,0,0,0,0,0,0,0,0,0,0,0,700
2014,Impregnation,0.4,0.2,2,1,0.8,,35.4,75.7,,,24.3,8.6022,0,0,0,0,0,0,0,0,43.47826087,0,0,0,0,0,0,0,0,0,0,0,0,0,0,0,0,0,0,0,0,0,0,0,0,0,0,0,0,0,0,0,0,0,0,0,0,0,0,0,0,0,0,0,0,0,0,0,0,0,0,0,0,0,56.52173913,0,749.85
1990,Therm.decomp.,0.286000013,0.094999999,3.010499954,1.013000011,4.2,,10,0,38,48,86,8.6,0,0,0,0,0,0,0,0,64.5,0,0,0,0,0,0,0,0,0,0,0,0,0,0,0,0,3.200000048,0,0,0,0,0,0,0,0,0,32.29999924,0,0,0,0,0,0,0,0,0,0,0,0,0,0,0,0,0,0,0,0,0,0,0,0,0,0,0,0,599.85
1994,Precipitation,0.949999988,0.050000001,19,1.013000011,0.052,100,10,,,,86,8.6,0,0,0,0,20,0,0,0,0,0,0,0,0,0,0,0,0,0,0,0,0,0,0,0,0,0,0,0.800000012,0,79.19999695,0,0,0,0,0,0,0,0,0,0,0,0,0,0,0,0,0,0,0,0,0,0,0,0,0,0,0,0,0,0,0,0,0,0,849.85
1994,Precipitation,0.949999988,0.050000001,19,1.013000011,0.052,100,10,,,,86,8.6,0,0,0,0,20,0,0,0,0,0,0,0,0,0,0,0,0,0,0,0,0,0,0,0,0,0,0,0,0,78.40000153,0,0,1.600000024,0,0,0,0,0,0,0,0,0,0,0,0,0,0,0,0,0,0,0,0,0,0,0,0,0,0,0,0,0,0,0,849.85
1994,Therm.decomp.,0.666999996,0.330000013,2.021212101,1.013000011,0.083,,31.60000038,64.90000153,23.10000038,4.099999905,27.20000029,8.595200194,0,0,0,0,50,0,0,0,0,0,0,0,0,0,0,0,0,0,0,0,0,0,0,0,0,0,0,0,0,0,0,0,0,0,0,16.70000076,0,0,0,0,0,0,0,0,0,16.70000076,0,0,0,0,0,16.60000038,0,0,0,0,0,0,0,0,0,0,0,0,749.85
2009,Impregnation,,,5,0.875928,0.003636364,,11.77083,,30.10417,42.91667,73.02084,8.595158941,0,0,0,0,0,0,0,0,0,0,0,0,0,0,0,0,0,0,0,0,0,0,0,0,0,0,0,0,0,0,4.443482078,0,2.077163785,0,0,0,0,0,0,0,0,0,0,0,0,0,0,92.44077224,0,0,0,0,0,0,0,0,0,0,0,1.038581893,0,0,0,0,850
1986,Impregnation,0.639999986,0.078000002,8.205127716,1.013000011,0.68,100,13,34,,,66,8.58,0,0,0,0,0,0,0,0,0,0,0,0,0,0,0,0,0,0,0,0,0,0,0,0,0,0,0,0,0,97.80000305,0,0,0,0,0,0,0,2.200000048,0,0,0,0,0,0,0,0,0,0,0,0,0,0,0,0,0,0,0,0,0,0,0,0,0,0,783.85
1994,Therm.decomp.,0.666999996,0.330000013,2.021212101,1.013000011,0.083,,35.59999847,69.09999847,21.29999924,2.799999952,24.09999919,8.579599344,0,0,0,0,50,0,0,0,0,0,0,0,0,0,0,0,0,0,0,0,0,0,0,0,0,0,0,0,0,0,0,0,12.5,25,0,0,0,0,0,0,0,0,0,0,0,12.5,0,0,0,0,0,0,0,0,0,0,0,0,0,0,0,0,0,0,849.85
1992,Precipitation,0.912,0.101000004,9.02970314,1.013000011,0.0017,86,13.39999962,,,,64,8.575999756,0,0,0,0,0,0,0,0,0,0,0,0,0,0,0,0,0,0,0,0,100,0,0,0,0,0,0,0,0,0,0,0,0,0,0,0,0,0,0,0,0,0,0,0,0,0,0,0,0,0,0,0,0,0,0,0,0,0,0,0,0,0,0,0,849.85
1994,Precipitation,0.949999988,0.050000001,19,1.013000011,0.052,100,10.30000019,4,31,,83,8.549000158,0,0,0,0,0,0,0,0,0,0,0,0,0,0,0,0,0,0,0,0,0,0,0,0,0,0,0,0,0,63,0,0,0,0,0,0,0,0,0,0,0,0,0,0,0,0,0,0,0,0,37,0,0,0,0,0,0,0,0,0,0,0,0,0,849.85
1994,Precipitation,0.949999988,0.050000001,19,1.013000011,0.052,99,10.30000019,3,31,,83,8.549000158,0,0,0,0,24,0,0,0,0,0,0,0,0,0,0,0,0,0,0,0,0,0,0,0,0,0,0,0,0,76,0,0,0,0,0,0,0,0,0,0,0,0,0,0,0,0,0,0,0,0,0,0,0,0,0,0,0,0,0,0,0,0,0,0,849.85
2010,n.a.,0.416,0.084,4.952380952,1,0.25,,21.0177,,,,40.66803694,8.547486,0,0,0,0,0,0,0,0,14.12025628,0,0,0,0,0,0,0,0,0,0,0,0,0,0,0,0,0,0,0,0,0,0,0,0,0,85.87974372,0,0,0,0,0,0,0,0,0,0,0,0,0,0,0,0,0,0,0,0,0,0,0,0,0,0,0,0,0,824.85
2017,IJP-A synthesis,0.454545455,0.151515152,3,1,0.032298,,21.58,,,,39.59,8.543522,0,0,0,0,0,0,0,0,0,0,0,0,0,0,0,0,0,0,0,0,0,0,0,0,0,0,89.84726,0.637915544,0,8.697215,0.81761,0,0,0,0,0,0,0,0,0,0,0,0,0,0,0,0,0,0,0,0,0,0,0,0,0,0,0,0,0,0,0,0,0,700
2017,Sol-gel,0.03,0.015,2,1,,100,34,74.9,13.1,12,25.1,8.534,0,0,0,0,0,0,0,0,33.33333333,0,66.66666667,0,0,0,0,0,0,0,0,0,0,0,0,0,0,0,0,0,0,0,0,0,0,0,0,0,0,0,0,0,0,0,0,0,0,0,0,0,0,0,0,0,0,0,0,0,0,0,0,0,0,0,0,0,750
2018,Impregnation,0.4,0.1,4,1,0.030816641,,11.86275,,,,71.89781,8.529057456,0,0,0,0,0,0,0,0,0,0,0,0,0,0,0,0,0,0,0,0,0,0,0,0,0,0,0,0,0,0,0,0,10,0,0,0,0,0,0,0,0,0,0,0,0,0,0,0,0,90,0,0,0,0,0,0,0,0,0,0,0,0,0,0,650
2017,IJP-A synthesis,0.454545455,0.151515152,3,1,0.032112,,21.83,,,,39.06,8.526798,0,0,0,0,0,0,0,0,0,0,0,0,0,0,0,0,0,0,0,0,0,0,0,0,0,0,91.22423,0.547345375,0,7.516876,0.711549,0,0,0,0,0,0,0,0,0,0,0,0,0,0,0,0,0,0,0,0,0,0,0,0,0,0,0,0,0,0,0,0,0,700
1992,Precipitation,0.908999979,0.090999998,9.989010811,1.013000011,9,,12,,,,71,8.52,0,0,0,0,10,0,0,0,0,0,0,0,0,0,0,0,0,0,0,0,0,0,0,0,0,0,90,0,0,0,0,0,0,0,0,0,0,0,0,0,0,0,0,0,0,0,0,0,0,0,0,0,0,0,0,0,0,0,0,0,0,0,0,0,799.85
2010,n.a.,0.416,0.084,4.952380952,1,0.25,,21.12832,,,,40.32290783,8.519553,0,0,0,0,0,9.300820026,0,0,0,0,0,0,0,0,0,0,0,0,0,0,0,0,0,0,0,0,0,0,0,0,0,0,0,0,90.69917997,0,0,0,0,0,0,0,0,0,0,0,0,0,0,0,0,0,0,0,0,0,0,0,0,0,0,0,0,0,799.85
2010,Physical mixing,0.8,0.2,4,1,0.020084085,,25.1,,26.01627907,7.88372093,33.9,8.5089,0,0,0,0,0,0,0,0,95.23809524,0,0,0,0,0,0,0,0,0,0,0,0,0,0,0,0,0,4.761904762,0,0,0,0,0,0,0,0,0,0,0,0,0,0,0,0,0,0,0,0,0,0,0,0,0,0,0,0,0,0,0,0,0,0,0,0,0,800
2014,SCS,,,5,1,0.40243,,,,,,0,8.503937,0,0,0,0,0,0,0,0,0,0,2.358602301,0,0,0,0,0,0,0,0,0,0,0,0,0,0,0,2.378978995,0,0,0,6.01456466,0,4.498539002,0,0,0,0,0,0,0,0,0,0,0,0,0,0,82.50004554,0,0,0,0,0,0,0,0,0,0,0,2.249269501,0,0,0,0,793.8058
2011,Precipitation,0.416,0.084,5,1,0.25,,19.3314,,,,43.96552,8.499150533,0,0,0,0,0,0,0,0,0,0,0,0,0,0,0,0,0,0,0,0,0,0,0,0,0,0,0,0,0,22.19827586,0,0,0,0,0,0,0,0,0,0,0,0,0,0,0,0,0,0,77.80172414,0,0,0,0,0,0,0,0,0,0,0,0,0,0,0,850
2018,Impregnation,0.44,0.11,4,1,0.026597,,20.65963,,,,41.12903,8.497105421,0,0,0,0,0.411709,0,0,0,0,0,0,0,0,0,0,0,0,0,0,0,0,0,0,0,0,0,0,0,0,0,0,0,0,0,0,0,0,0,0,0,0,0,0,0,0,0,0,0,0,0,0,0,0,0,0,0,0,0,0,0,99.588291,0,0,0,750
2016,Impregnation,0.8,0.2,4,1,1.5,,18.83047,,,,45.09394,8.491400844,0,0,0,0,0,0,0,0,0,0,0,0,0,0,0,0,0,0,0,0,0,0,0,0,0,0,0,0,0,94.53680706,0,0,0,0,0,0,0,0,0,0,0,0,0,0,0,0,0,0,5.463192943,0,0,0,0,0,0,0,0,0,0,0,0,0,0,0,550
2019,Sol-gel,0.4,0.1,4,1,0.03399626,,20.31895,,18.03279,23.73936,41.77215,8.487662272,0,0,0,0,0,0,0,0,0,0,0,0,0,0,0,0,0,0,0,0,0,0,0,0,0,0,50,0,0,0,0,0,0,0,0,0,0,0,0,0,0,0,0,0,0,0,0,0,0,0,0,0,0,0,0,0,0,0,0,0,0,0,0,50,650
2013,n.a.,0.8,0.2,4,1,2.045454545,,19.5,,22.9,20.6,43.5,8.4825,0,0,0,0,0,0,0,0,0,0,0,0,0,0,0,0,0,0,0,0,0,0,0,0,0,0,0,0,0,0,0,0,0,0,0,0,0,0,0,0,0,0,0,0,0,0,0,0,100,0,0,0,0,0,0,0,0,0,0,0,0,0,0,0,740
1996,Therm.decomp.,0.166999996,0.064000003,2.609375,1.013000011,0.6,96,27.10000038,69.40000153,16.39999962,14.89999962,31.29999924,8.482299913,0,0,0,0,1.200000048,0,0,0,0,0,0,0,0,0,0,0,0,0,0,0,0,0,0,0,0,0,98.80000305,0,0,0,0,0,0,0,0,0,0,0,0,0,0,0,0,0,0,0,0,0,0,0,0,0,0,0,0,0,0,0,0,0,0,0,0,0,749.85
2013,Sol-gel,0.533333333,0.266666667,2,1,0.18,,22.6,62.5,17.8,19.7,37.5,8.475,0,0,0,0,0,0,0,0,0,0,0,0,0,0,0,0,0,0,0,0,0,0,0,0,0,0,0,0,0,71.61943911,1.876147037,0,1.754178322,0,0,0,0,0,0,0,0,0,0,0,0,0,0,0,0,0,0,0,0,0,0,23.87314637,0,0,0,0.877089161,0,0,0,0,774.85
2019,Impregnation,0.4,0.044444444,9,1,0.01391025,,11.94805,29.09091,,,70.90909,8.472253528,0,0,0,0,0,0,0,0,0,0,0,0,0,0,0,0,0,0,0,0,0,0,0,0,0,0,0,0,0,0,1.560072121,0,2.095630778,0,0,0,0,0,0,0,0,0,0,0,0,0,0,95.29648171,0,0,0,0,0,0,0,0,0,0,0,1.047815389,0,0,0,0,800
1988,n.a.,0.5,0.059999999,8.333333015,1.013000011,4.4,,11,19,31,46,77,8.47,0,0,0,0,0,0,0,0,0,0,0,0,0,0,0,0,0,0,0,0,0,0,0,0,0,0,0,29.39999962,0,0,0,0,0,0,0,0,0,0,0,0,0,0,0,0,0,0,0,0,0,0,0,0,0,0,0,0,0,0,0,0,0,0,70.59999847,0,706.85
2016,n.a.,0.8,0.2,4,1,1.5,,19.18478,,,,44.14938,8.469961424,0,0,0,0,0,0,0,0,0,0,0,0,0,0,0,0,0,0,0,0,0,0,0,0,0,0,0,0,0,0,0,0,0,0,0,0,0,0,0,0,0,0,0,0,0,0,0,0,0,0,0,0,100,0,0,0,0,0,0,0,0,0,0,0,800
1994,Precipitation,0.949999988,0.050000001,19,1.013000011,0.052,100,10.19999981,,,,83,8.465999842,0,2.200000048,0,0,0,0,0,0,0,0,0,0,0,0,0,0,0,0,0,0,0,0,0,0,0,0,0,0,0,77.80000305,0,0,0,0,0,0,0,0,0,0,0,0,0,0,0,0,0,0,0,0,20,0,0,0,0,0,0,0,0,0,0,0,0,0,849.85
1994,Precipitation,0.949999988,0.050000001,19,1.013000011,0.052,100,10.19999981,,,,83,8.465999842,0,0,0,0,0,0,0,0,0,0,0,0,0,0,0,0,0,0,0,0,0,0,0,0,0,0,0,0,0,79,0,0,0,0,0,0,0,0,0,0,0,0,0,0,0,0,0,0,0,0,20,0,0,0,0,0,0,0,0,0,0,0,0,1,849.85
2015,Sol-gel,,,4,1,0.023952096,100,17.7,51.5,36.1,11.7,47.8,8.4606,0,0,0,0,0,0,0,0,0,0,0,0,0,0,0,0,0,0,0,0,0,0,0,0,0,0,0,0,0,0,0,0,0,0,0,0,0,0,0,0,0,0,0,0,0,0,0,0,100,0,0,0,0,0,0,0,0,0,0,0,0,0,0,0,800
