Repository: TaniikeLaboratory/Catalyst-Phylogenetic-Tree

File: input/DRM.csv (part 12 of 21)
year,Incipient to wetness impregnation,Wet impregnation,Co-impregnation,Co-precipitation,Sol-gel,Sequential impregnation, calcTemperature (oC),calc Time (h),red Temperature  (oC),red Time (h),red H2 %,Co,Ba,Ca,Cu,Ce,Mn,La,Ni,Pt,Mg,Ir,Au,K,Li,Ru,Rh,Pd,Sr,Y,Zr,Al,Si,Ti,Pr,V,react Temperature (C),reac CH4 %vol,reac CO2 %vol,reac Ar %vol,reac N2 %vol,reac He %vol,GHSV (mgmin/mL),Time on stream (min),CH4 Conversion
2013,1,0,0,0,0,0,550,5,700,1,100,0,0,0,0,0,0,0,2.9793804,0,0,0,0,0,0,0,0,0,0,0,0,0,97.0206196,0,0,0,850,50,50,0,0,0,2.5,60,40.5195
2013,1,0,0,0,0,0,550,5,700,1,100,0,0,0,0,0,0,0,7.5691577,0,0,0,0,0,0,0,0,0,0,0,0,0,92.4308423,0,0,0,500,50,50,0,0,0,2.5,60,17.1429
2013,1,0,0,0,0,0,550,5,700,1,100,0,0,0,0,0,0,0,7.5691577,0,0,0,0,0,0,0,0,0,0,0,0,0,92.4308423,0,0,0,600,50,50,0,0,0,2.5,60,30.9091
2013,1,0,0,0,0,0,550,5,700,1,100,0,0,0,0,0,0,0,7.5691577,0,0,0,0,0,0,0,0,0,0,0,0,0,92.4308423,0,0,0,700,50,50,0,0,0,2.5,60,41.8182
2013,1,0,0,0,0,0,550,5,700,1,100,0,0,0,0,0,0,0,7.5691577,0,0,0,0,0,0,0,0,0,0,0,0,0,92.4308423,0,0,0,750,50,50,0,0,0,2.5,60,54.2857
2013,1,0,0,0,0,0,550,5,700,1,100,0,0,0,0,0,0,0,7.5691577,0,0,0,0,0,0,0,0,0,0,0,0,0,92.4308423,0,0,0,800,50,50,0,0,0,2.5,60,65.974
2013,1,0,0,0,0,0,550,5,700,1,100,0,0,0,0,0,0,0,7.5691577,0,0,0,0,0,0,0,0,0,0,0,0,0,92.4308423,0,0,0,850,50,50,0,0,0,2.5,60,78.7013
2013,1,0,0,0,0,0,550,5,700,1,100,0,0,0,0,0,0,0,12.5344611,0,0,0,0,0,0,0,0,0,0,0,0,0,87.4655389,0,0,0,500,50,50,0,0,0,2.5,60,16.6234
2013,1,0,0,0,0,0,550,5,700,1,100,0,0,0,0,0,0,0,12.5344611,0,0,0,0,0,0,0,0,0,0,0,0,0,87.4655389,0,0,0,600,50,50,0,0,0,2.5,60,27.7922
2013,1,0,0,0,0,0,550,5,700,1,100,0,0,0,0,0,0,0,12.5344611,0,0,0,0,0,0,0,0,0,0,0,0,0,87.4655389,0,0,0,700,50,50,0,0,0,2.5,60,29.6104
2013,1,0,0,0,0,0,550,5,700,1,100,0,0,0,0,0,0,0,12.5344611,0,0,0,0,0,0,0,0,0,0,0,0,0,87.4655389,0,0,0,750,50,50,0,0,0,2.5,60,43.1169
2013,1,0,0,0,0,0,550,5,700,1,100,0,0,0,0,0,0,0,12.5344611,0,0,0,0,0,0,0,0,0,0,0,0,0,87.4655389,0,0,0,800,50,50,0,0,0,2.5,60,57.6623
2013,1,0,0,0,0,0,550,5,700,1,100,0,0,0,0,0,0,0,12.5344611,0,0,0,0,0,0,0,0,0,0,0,0,0,87.4655389,0,0,0,850,50,50,0,0,0,2.5,60,72.987
2013,1,0,0,0,0,0,550,5,700,1,100,0,0,0,0,0,0,0,16.9934973,0,0,0,0,0,0,0,0,0,0,0,0,0,83.0065027,0,0,0,500,50,50,0,0,0,2.5,60,7.01299
2013,1,0,0,0,0,0,550,5,700,1,100,0,0,0,0,0,0,0,16.9934973,0,0,0,0,0,0,0,0,0,0,0,0,0,83.0065027,0,0,0,600,50,50,0,0,0,2.5,60,21.5584
2013,1,0,0,0,0,0,550,5,700,1,100,0,0,0,0,0,0,0,16.9934973,0,0,0,0,0,0,0,0,0,0,0,0,0,83.0065027,0,0,0,700,50,50,0,0,0,2.5,60,24.1558
2013,1,0,0,0,0,0,550,5,700,1,100,0,0,0,0,0,0,0,16.9934973,0,0,0,0,0,0,0,0,0,0,0,0,0,83.0065027,0,0,0,750,50,50,0,0,0,2.5,60,34.5455
2013,1,0,0,0,0,0,550,5,700,1,100,0,0,0,0,0,0,0,16.9934973,0,0,0,0,0,0,0,0,0,0,0,0,0,83.0065027,0,0,0,800,50,50,0,0,0,2.5,60,46.2338
2013,1,0,0,0,0,0,550,5,700,1,100,0,0,0,0,0,0,0,16.9934973,0,0,0,0,0,0,0,0,0,0,0,0,0,83.0065027,0,0,0,850,50,50,0,0,0,2.5,60,58.7013
2005,1,0,0,0,0,0,400,4,850,1,100,0,0,0,0,0,0,0,11.9775045,0,0,0,0,0,0,0,0,0,0,0,0,0,0,88.0224955,0,0,750,50,50,0,0,0,10,60,52.0506
2005,1,0,0,0,0,0,400,4,850,1,100,0,0,0,0,0,0,0,11.9775045,0,0,0,0,0,0,0,0,0,0,0,0,0,0,88.0224955,0,0,750,50,50,0,0,0,10,120,51.4815
2005,1,0,0,0,0,0,400,4,850,1,100,0,0,0,0,0,0,0,11.9775045,0,0,0,0,0,0,0,0,0,0,0,0,0,0,88.0224955,0,0,750,50,50,0,0,0,10,240,50.9125
2005,1,0,0,0,0,0,400,4,850,1,100,0,0,0,0,0,0,0,11.9775045,0,0,0,0,0,0,0,0,0,0,0,0,0,0,88.0224955,0,0,750,50,50,0,0,0,10,360,50.628
2005,1,0,0,0,0,0,400,4,850,1,100,0,0,0,0,0,0,0,11.9775045,0,0,0,0,0,0,0,0,0,0,0,0,0,0,88.0224955,0,0,750,50,50,0,0,0,10,480,50.628
2005,1,0,0,0,0,0,400,4,850,1,100,0,0,0,0,0,0,0,11.9775045,0,0,0,0,0,0,0,0,0,0,0,0,0,0,88.0224955,0,0,750,50,50,0,0,0,10,600,50.2012
2005,1,0,0,0,0,0,400,4,850,1,100,0,0,0,0,0,0,0,11.9775045,0,0,0,0,0,0,0,0,0,0,0,0,0,0,88.0224955,0,0,750,50,50,0,0,0,10,720,50.2012
2005,1,0,0,0,0,0,400,4,850,1,100,0,0,0,0,0,0,0,11.9775045,0,0,0,0,0,0,0,0,0,0,0,0,0,0,88.0224955,0,0,750,50,50,0,0,0,10,840,50.2012
2005,1,0,0,0,0,0,400,4,850,1,100,0,0,0,0,0,0,0,11.9775045,0,0,0,0,0,0,0,0,0,0,0,0,0,0,88.0224955,0,0,750,50,50,0,0,0,10,960,50.4857
2005,1,0,0,0,0,0,400,4,850,1,100,0,0,0,0,0,0,0,11.9775045,0,0,0,0,0,0,0,0,0,0,0,0,0,0,88.0224955,0,0,750,50,50,0,0,0,10,1080,50.4857
2005,1,0,0,0,0,0,400,4,850,1,100,0,0,0,0,0,0,0,11.9775045,0,0,0,0,0,0,0,0,0,0,0,0,0,0,88.0224955,0,0,750,50,50,0,0,0,10,1200,50.4857
2005,1,0,0,0,0,0,400,4,850,1,100,0,0,0,0,0,0,0,11.9775045,0,0,0,0,0,0,0,0,0,0,0,0,0,0,88.0224955,0,0,750,50,50,0,0,0,10,1320,50.628
2005,1,0,0,0,0,0,400,4,850,1,100,0,0,0,0,0,0,0,11.9775045,0,0,0,0,0,0,0,0,0,0,0,0,0,0,88.0224955,0,0,750,50,50,0,0,0,10,1440,50.628
2005,0,0,1,0,0,0,400,4,850,1,100,1.192935,0,0,0,0,0,0,10.7802794,0,0,0,0,0,0,0,0,0,0,0,0,0,0,88.0267855,0,0,750,50,50,0,0,0,10,60,48.494
2005,0,0,1,0,0,0,400,4,850,1,100,1.192935,0,0,0,0,0,0,10.7802794,0,0,0,0,0,0,0,0,0,0,0,0,0,0,88.0267855,0,0,750,50,50,0,0,0,10,120,48.2095
2005,0,0,1,0,0,0,400,4,850,1,100,1.192935,0,0,0,0,0,0,10.7802794,0,0,0,0,0,0,0,0,0,0,0,0,0,0,88.0267855,0,0,750,50,50,0,0,0,10,240,48.3518
2005,0,0,1,0,0,0,400,4,850,1,100,1.192935,0,0,0,0,0,0,10.7802794,0,0,0,0,0,0,0,0,0,0,0,0,0,0,88.0267855,0,0,750,50,50,0,0,0,10,360,48.494
2005,0,0,1,0,0,0,400,4,850,1,100,1.192935,0,0,0,0,0,0,10.7802794,0,0,0,0,0,0,0,0,0,0,0,0,0,0,88.0267855,0,0,750,50,50,0,0,0,10,480,48.7786
2005,0,0,1,0,0,0,400,4,850,1,100,1.192935,0,0,0,0,0,0,10.7802794,0,0,0,0,0,0,0,0,0,0,0,0,0,0,88.0267855,0,0,750,50,50,0,0,0,10,600,48.9208
2005,0,0,1,0,0,0,400,4,850,1,100,1.192935,0,0,0,0,0,0,10.7802794,0,0,0,0,0,0,0,0,0,0,0,0,0,0,88.0267855,0,0,750,50,50,0,0,0,10,720,49.0631
2005,0,0,1,0,0,0,400,4,850,1,100,1.192935,0,0,0,0,0,0,10.7802794,0,0,0,0,0,0,0,0,0,0,0,0,0,0,88.0267855,0,0,750,50,50,0,0,0,10,840,49.2054
2005,0,0,1,0,0,0,400,4,850,1,100,1.192935,0,0,0,0,0,0,10.7802794,0,0,0,0,0,0,0,0,0,0,0,0,0,0,88.0267855,0,0,750,50,50,0,0,0,10,960,49.3476
2005,0,0,1,0,0,0,400,4,850,1,100,1.192935,0,0,0,0,0,0,10.7802794,0,0,0,0,0,0,0,0,0,0,0,0,0,0,88.0267855,0,0,750,50,50,0,0,0,10,1080,49.3476
2005,0,0,1,0,0,0,400,4,850,1,100,1.192935,0,0,0,0,0,0,10.7802794,0,0,0,0,0,0,0,0,0,0,0,0,0,0,88.0267855,0,0,750,50,50,0,0,0,10,1200,49.6321
2005,0,0,1,0,0,0,400,4,850,1,100,1.192935,0,0,0,0,0,0,10.7802794,0,0,0,0,0,0,0,0,0,0,0,0,0,0,88.0267855,0,0,750,50,50,0,0,0,10,1320,49.6321
2005,0,0,1,0,0,0,400,4,850,1,100,1.192935,0,0,0,0,0,0,10.7802794,0,0,0,0,0,0,0,0,0,0,0,0,0,0,88.0267855,0,0,750,50,50,0,0,0,10,1440,49.4899
2005,0,0,1,0,0,0,400,4,850,1,100,2.3859863,0,0,0,0,0,0,9.5829377,0,0,0,0,0,0,0,0,0,0,0,0,0,0,88.031076,0,0,750,50,50,0,0,0,10,60,47.0714
2005,0,0,1,0,0,0,400,4,850,1,100,2.3859863,0,0,0,0,0,0,9.5829377,0,0,0,0,0,0,0,0,0,0,0,0,0,0,88.031076,0,0,750,50,50,0,0,0,10,120,46.7869
2005,0,0,1,0,0,0,400,4,850,1,100,2.3859863,0,0,0,0,0,0,9.5829377,0,0,0,0,0,0,0,0,0,0,0,0,0,0,88.031076,0,0,750,50,50,0,0,0,10,240,46.5024
2005,0,0,1,0,0,0,400,4,850,1,100,2.3859863,0,0,0,0,0,0,9.5829377,0,0,0,0,0,0,0,0,0,0,0,0,0,0,88.031076,0,0,750,50,50,0,0,0,10,360,46.0756
2005,0,0,1,0,0,0,400,4,850,1,100,2.3859863,0,0,0,0,0,0,9.5829377,0,0,0,0,0,0,0,0,0,0,0,0,0,0,88.031076,0,0,750,50,50,0,0,0,10,480,46.0756
2005,0,0,1,0,0,0,400,4,850,1,100,2.3859863,0,0,0,0,0,0,9.5829377,0,0,0,0,0,0,0,0,0,0,0,0,0,0,88.031076,0,0,750,50,50,0,0,0,10,600,46.0756
2005,0,0,1,0,0,0,400,4,850,1,100,2.3859863,0,0,0,0,0,0,9.5829377,0,0,0,0,0,0,0,0,0,0,0,0,0,0,88.031076,0,0,750,50,50,0,0,0,10,720,45.9333
2005,0,0,1,0,0,0,400,4,850,1,100,2.3859863,0,0,0,0,0,0,9.5829377,0,0,0,0,0,0,0,0,0,0,0,0,0,0,88.031076,0,0,750,50,50,0,0,0,10,840,46.0756
2005,0,0,1,0,0,0,400,4,850,1,100,2.3859863,0,0,0,0,0,0,9.5829377,0,0,0,0,0,0,0,0,0,0,0,0,0,0,88.031076,0,0,750,50,50,0,0,0,10,960,46.2179
2005,0,0,1,0,0,0,400,4,850,1,100,2.3859863,0,0,0,0,0,0,9.5829377,0,0,0,0,0,0,0,0,0,0,0,0,0,0,88.031076,0,0,750,50,50,0,0,0,10,1080,46.2179
2005,0,0,1,0,0,0,400,4,850,1,100,2.3859863,0,0,0,0,0,0,9.5829377,0,0,0,0,0,0,0,0,0,0,0,0,0,0,88.031076,0,0,750,50,50,0,0,0,10,1200,46.3601
2005,0,0,1,0,0,0,400,4,850,1,100,2.3859863,0,0,0,0,0,0,9.5829377,0,0,0,0,0,0,0,0,0,0,0,0,0,0,88.031076,0,0,750,50,50,0,0,0,10,1320,46.3601
2005,0,0,1,0,0,0,400,4,850,1,100,2.3859863,0,0,0,0,0,0,9.5829377,0,0,0,0,0,0,0,0,0,0,0,0,0,0,88.031076,0,0,750,50,50,0,0,0,10,1440,46.3601
2005,0,0,1,0,0,0,400,4,850,1,100,5.9658382,0,0,0,0,0,0,5.9902119,0,0,0,0,0,0,0,0,0,0,0,0,0,0,88.0439499,0,0,750,50,50,0,0,0,10,60,40.5274
2005,0,0,1,0,0,0,400,4,850,1,100,5.9658382,0,0,0,0,0,0,5.9902119,0,0,0,0,0,0,0,0,0,0,0,0,0,0,88.0439499,0,0,750,50,50,0,0,0,10,120,42.0923
2005,0,0,1,0,0,0,400,4,850,1,100,5.9658382,0,0,0,0,0,0,5.9902119,0,0,0,0,0,0,0,0,0,0,0,0,0,0,88.0439499,0,0,750,50,50,0,0,0,10,240,42.0923
2005,0,0,1,0,0,0,400,4,850,1,100,5.9658382,0,0,0,0,0,0,5.9902119,0,0,0,0,0,0,0,0,0,0,0,0,0,0,88.0439499,0,0,750,50,50,0,0,0,10,360,42.2345
2005,0,0,1,0,0,0,400,4,850,1,100,5.9658382,0,0,0,0,0,0,5.9902119,0,0,0,0,0,0,0,0,0,0,0,0,0,0,88.0439499,0,0,750,50,50,0,0,0,10,480,42.3768
2005,0,0,1,0,0,0,400,4,850,1,100,5.9658382,0,0,0,0,0,0,5.9902119,0,0,0,0,0,0,0,0,0,0,0,0,0,0,88.0439499,0,0,750,50,50,0,0,0,10,600,42.519
2005,0,0,1,0,0,0,400,4,850,1,100,5.9658382,0,0,0,0,0,0,5.9902119,0,0,0,0,0,0,0,0,0,0,0,0,0,0,88.0439499,0,0,750,50,50,0,0,0,10,720,42.8036
2005,0,0,1,0,0,0,400,4,850,1,100,5.9658382,0,0,0,0,0,0,5.9902119,0,0,0,0,0,0,0,0,0,0,0,0,0,0,88.0439499,0,0,750,50,50,0,0,0,10,840,42.8036
2005,0,0,1,0,0,0,400,4,850,1,100,5.9658382,0,0,0,0,0,0,5.9902119,0,0,0,0,0,0,0,0,0,0,0,0,0,0,88.0439499,0,0,750,50,50,0,0,0,10,960,42.6613
2005,0,0,1,0,0,0,400,4,850,1,100,5.9658382,0,0,0,0,0,0,5.9902119,0,0,0,0,0,0,0,0,0,0,0,0,0,0,88.0439499,0,0,750,50,50,0,0,0,10,1080,42.6613
2005,0,0,1,0,0,0,400,4,850,1,100,5.9658382,0,0,0,0,0,0,5.9902119,0,0,0,0,0,0,0,0,0,0,0,0,0,0,88.0439499,0,0,750,50,50,0,0,0,10,1200,42.6613
2005,0,0,1,0,0,0,400,4,850,1,100,5.9658382,0,0,0,0,0,0,5.9902119,0,0,0,0,0,0,0,0,0,0,0,0,0,0,88.0439499,0,0,750,50,50,0,0,0,10,1320,42.519
2005,0,0,1,0,0,0,400,4,850,1,100,5.9658382,0,0,0,0,0,0,5.9902119,0,0,0,0,0,0,0,0,0,0,0,0,0,0,88.0439499,0,0,750,50,50,0,0,0,10,1440,42.8036
2005,0,0,1,0,0,0,400,4,850,1,100,9.5467372,0,0,0,0,0,0,2.3964352,0,0,0,0,0,0,0,0,0,0,0,0,0,0,88.0568275,0,0,750,50,50,0,0,0,10,60,30.9958
2005,0,0,1,0,0,0,400,4,850,1,100,9.5467372,0,0,0,0,0,0,2.3964352,0,0,0,0,0,0,0,0,0,0,0,0,0,0,88.0568275,0,0,750,50,50,0,0,0,10,120,32.1339
2005,0,0,1,0,0,0,400,4,850,1,100,9.5467372,0,0,0,0,0,0,2.3964352,0,0,0,0,0,0,0,0,0,0,0,0,0,0,88.0568275,0,0,750,50,50,0,0,0,10,240,33.1298
2005,0,0,1,0,0,0,400,4,850,1,100,9.5467372,0,0,0,0,0,0,2.3964352,0,0,0,0,0,0,0,0,0,0,0,0,0,0,88.0568275,0,0,750,50,50,0,0,0,10,360,33.6988
2005,0,0,1,0,0,0,400,4,850,1,100,9.5467372,0,0,0,0,0,0,2.3964352,0,0,0,0,0,0,0,0,0,0,0,0,0,0,88.0568275,0,0,750,50,50,0,0,0,10,480,33.5565
2005,0,0,1,0,0,0,400,4,850,1,100,9.5467372,0,0,0,0,0,0,2.3964352,0,0,0,0,0,0,0,0,0,0,0,0,0,0,88.0568275,0,0,750,50,50,0,0,0,10,600,33.5565
2005,0,0,1,0,0,0,400,4,850,1,100,9.5467372,0,0,0,0,0,0,2.3964352,0,0,0,0,0,0,0,0,0,0,0,0,0,0,88.0568275,0,0,750,50,50,0,0,0,10,720,33.5565
2005,0,0,1,0,0,0,400,4,850,1,100,9.5467372,0,0,0,0,0,0,2.3964352,0,0,0,0,0,0,0,0,0,0,0,0,0,0,88.0568275,0,0,750,50,50,0,0,0,10,840,33.5565
2005,0,0,1,0,0,0,400,4,850,1,100,9.5467372,0,0,0,0,0,0,2.3964352,0,0,0,0,0,0,0,0,0,0,0,0,0,0,88.0568275,0,0,750,50,50,0,0,0,10,960,33.5565
2005,0,0,1,0,0,0,400,4,850,1,100,9.5467372,0,0,0,0,0,0,2.3964352,0,0,0,0,0,0,0,0,0,0,0,0,0,0,88.0568275,0,0,750,50,50,0,0,0,10,1080,33.4143
2005,0,0,1,0,0,0,400,4,850,1,100,9.5467372,0,0,0,0,0,0,2.3964352,0,0,0,0,0,0,0,0,0,0,0,0,0,0,88.0568275,0,0,750,50,50,0,0,0,10,1200,33.6988
2005,0,0,1,0,0,0,400,4,850,1,100,9.5467372,0,0,0,0,0,0,2.3964352,0,0,0,0,0,0,0,0,0,0,0,0,0,0,88.0568275,0,0,750,50,50,0,0,0,10,1320,33.4143
2005,0,0,1,0,0,0,400,4,850,1,100,9.5467372,0,0,0,0,0,0,2.3964352,0,0,0,0,0,0,0,0,0,0,0,0,0,0,88.0568275,0,0,750,50,50,0,0,0,10,1440,33.5565
2005,0,0,1,0,0,0,400,4,850,1,100,10.740603,0,0,0,0,0,0,1.198276,0,0,0,0,0,0,0,0,0,0,0,0,0,0,88.0611209,0,0,750,50,50,0,0,0,10,60,33.4143
2005,0,0,1,0,0,0,400,4,850,1,100,10.740603,0,0,0,0,0,0,1.198276,0,0,0,0,0,0,0,0,0,0,0,0,0,0,88.0611209,0,0,750,50,50,0,0,0,10,120,34.4101
2005,0,0,1,0,0,0,400,4,850,1,100,10.740603,0,0,0,0,0,0,1.198276,0,0,0,0,0,0,0,0,0,0,0,0,0,0,88.0611209,0,0,750,50,50,0,0,0,10,240,34.4101
2005,0,0,1,0,0,0,400,4,850,1,100,10.740603,0,0,0,0,0,0,1.198276,0,0,0,0,0,0,0,0,0,0,0,0,0,0,88.0611209,0,0,750,50,50,0,0,0,10,360,34.1256
2005,0,0,1,0,0,0,400,4,850,1,100,10.740603,0,0,0,0,0,0,1.198276,0,0,0,0,0,0,0,0,0,0,0,0,0,0,88.0611209,0,0,750,50,50,0,0,0,10,480,34.4101
2005,0,0,1,0,0,0,400,4,850,1,100,10.740603,0,0,0,0,0,0,1.198276,0,0,0,0,0,0,0,0,0,0,0,0,0,0,88.0611209,0,0,750,50,50,0,0,0,10,600,34.2679
2005,0,0,1,0,0,0,400,4,850,1,100,10.740603,0,0,0,0,0,0,1.198276,0,0,0,0,0,0,0,0,0,0,0,0,0,0,88.0611209,0,0,750,50,50,0,0,0,10,720,34.2679
2005,0,0,1,0,0,0,400,4,850,1,100,10.740603,0,0,0,0,0,0,1.198276,0,0,0,0,0,0,0,0,0,0,0,0,0,0,88.0611209,0,0,750,50,50,0,0,0,10,840,33.9833
2005,0,0,1,0,0,0,400,4,850,1,100,10.740603,0,0,0,0,0,0,1.198276,0,0,0,0,0,0,0,0,0,0,0,0,0,0,88.0611209,0,0,750,50,50,0,0,0,10,960,34.1256
2005,0,0,1,0,0,0,400,4,850,1,100,10.740603,0,0,0,0,0,0,1.198276,0,0,0,0,0,0,0,0,0,0,0,0,0,0,88.0611209,0,0,750,50,50,0,0,0,10,1080,35.5482
2005,0,0,1,0,0,0,400,4,850,1,100,10.740603,0,0,0,0,0,0,1.198276,0,0,0,0,0,0,0,0,0,0,0,0,0,0,88.0611209,0,0,750,50,50,0,0,0,10,1200,34.4101
2005,0,0,1,0,0,0,400,4,850,1,100,10.740603,0,0,0,0,0,0,1.198276,0,0,0,0,0,0,0,0,0,0,0,0,0,0,88.0611209,0,0,750,50,50,0,0,0,10,1320,34.2679
2005,0,0,1,0,0,0,400,4,850,1,100,10.740603,0,0,0,0,0,0,1.198276,0,0,0,0,0,0,0,0,0,0,0,0,0,0,88.0611209,0,0,750,50,50,0,0,0,10,1440,34.1256
2005,1,0,0,0,0,0,400,4,850,1,100,11.9345853,0,0,0,0,0,0,0,0,0,0,0,0,0,0,0,0,0,0,0,0,0,88.0654147,0,0,750,50,50,0,0,0,10,60,5.4052
2005,1,0,0,0,0,0,400,4,850,1,100,11.9345853,0,0,0,0,0,0,0,0,0,0,0,0,0,0,0,0,0,0,0,0,0,88.0654147,0,0,750,50,50,0,0,0,10,120,0.948662
2005,1,0,0,0,0,0,400,4,850,1,100,11.9345853,0,0,0,0,0,0,0,0,0,0,0,0,0,0,0,0,0,0,0,0,0,88.0654147,0,0,750,50,50,0,0,0,10,180,1.3545
2005,1,0,0,0,0,0,400,4,850,1,100,11.9345853,0,0,0,0,0,0,0,0,0,0,0,0,0,0,0,0,0,0,0,0,0,88.0654147,0,0,750,50,50,0,0,0,10,240,1.48252
2005,1,0,0,0,0,0,400,4,850,1,100,11.9345853,0,0,0,0,0,0,0,0,0,0,0,0,0,0,0,0,0,0,0,0,0,88.0654147,0,0,750,50,50,0,0,0,10,360,0.20996
2005,1,0,0,0,0,0,400,4,850,1,100,11.9345853,0,0,0,0,0,0,0,0,0,0,0,0,0,0,0,0,0,0,0,0,0,88.0654147,0,0,750,50,50,0,0,0,10,480,0.188196
2005,1,0,0,0,0,0,400,4,850,1,100,11.9345853,0,0,0,0,0,0,0,0,0,0,0,0,0,0,0,0,0,0,0,0,0,88.0654147,0,0,750,50,50,0,0,0,10,600,0.165792
2014,0,0,0,1,0,0,750,2,650,1,100,0,0,0,0,0,0,0.9051972,3.1570227,0,51.3187396,0,0,0,0,0,0,0,0,0,0,44.6190406,0,0,0,0,700,50,50,0,0,0,0.4192548,120,23.8798
2014,0,0,0,1,0,0,750,2,650,1,100,0,0,0,0,0,0,0.9051972,3.1570227,0,51.3187396,0,0,0,0,0,0,0,0,0,0,44.6190406,0,0,0,0,700,50,50,0,0,0,1.397514,120,64.6474
2014,0,0,0,1,0,0,750,2,650,1,100,0,0,0,0,0,0,0.9051972,3.1570227,0,51.3187396,0,0,0,0,0,0,0,0,0,0,44.6190406,0,0,0,0,700,50,50,0,0,0,2.51553,120,72.9085
2014,0,0,0,1,0,0,750,2,650,1,100,0,0,0,0,0,0,0.9051972,3.1570227,0,51.3187396,0,0,0,0,0,0,0,0,0,0,44.6190406,0,0,0,0,700,50,50,0,0,0,4.239132,120,77.071
2014,0,0,0,1,0,0,750,2,650,1,100,0,0,0,0,0,0,0.9051972,3.1570227,0,51.3187396,0,0,0,0,0,0,0,0,0,0,44.6190406,0,0,0,0,700,50,50,0,0,0,8.94408,120,81.3153
2014,0,0,0,1,0,0,750,2,650,1,100,0,0,0,0,0,0,0.9051972,3.1570227,0,51.3187396,0,0,0,0,0,0,0,0,0,0,44.6190406,0,0,0,0,700,50,50,0,0,0,12.53106,120,82.2368
2014,0,0,0,1,0,0,750,2,650,1,100,0,0,0,0,0,0,0.9051972,3.1570227,0,51.3187396,0,0,0,0,0,0,0,0,0,0,44.6190406,0,0,0,0,700,50,50,0,0,0,14.02176,120,82.2777
2014,0,0,0,1,0,0,750,2,650,1,100,0,0,0,0,0,0,0.9051972,3.1570227,0,51.3187396,0,0,0,0,0,0,0,0,0,0,44.6190406,0,0,0,0,450,50,50,0,0,0,12.6,120,9.32203
2014,0,0,0,1,0,0,750,2,650,1,100,0,0,0,0,0,0,0.9051972,3.1570227,0,51.3187396,0,0,0,0,0,0,0,0,0,0,44.6190406,0,0,0,0,500,50,50,0,0,0,12.6,120,19.0678
2014,0,0,0,1,0,0,750,2,650,1,100,0,0,0,0,0,0,0.9051972,3.1570227,0,51.3187396,0,0,0,0,0,0,0,0,0,0,44.6190406,0,0,0,0,550,50,50,0,0,0,12.6,120,34.322
2014,0,0,0,1,0,0,750,2,650,1,100,0,0,0,0,0,0,0.9051972,3.1570227,0,51.3187396,0,0,0,0,0,0,0,0,0,0,44.6190406,0,0,0,0,600,50,50,0,0,0,12.6,120,52.1186
2014,0,0,0,1,0,0,750,2,650,1,100,0,0,0,0,0,0,0.9051972,3.1570227,0,51.3187396,0,0,0,0,0,0,0,0,0,0,44.6190406,0,0,0,0,650,50,50,0,0,0,12.6,120,67.7966
2014,0,0,0,1,0,0,750,2,650,1,100,0,0,0,0,0,0,0.9051972,3.1570227,0,51.3187396,0,0,0,0,0,0,0,0,0,0,44.6190406,0,0,0,0,700,50,50,0,0,0,12.6,120,81.7797
2014,0,0,0,1,0,0,750,2,650,1,100,0,0,0,0,0,0,0.9051972,3.1570227,0,51.3187396,0,0,0,0,0,0,0,0,0,0,44.6190406,0,0,0,0,750,50,50,0,0,0,12.6,120,89.8305
2014,0,0,0,1,0,0,750,2,650,1,100,0,0,0,0,0,0,0.9051972,3.1570227,0,51.3187396,0,0,0,0,0,0,0,0,0,0,44.6190406,0,0,0,0,800,50,50,0,0,0,12.6,120,94.4915
2014,0,0,0,1,0,0,750,2,650,1,100,0,0,0,0,0,0,0.9051972,3.1570227,0,51.3187396,0,0,0,0,0,0,0,0,0,0,44.6190406,0,0,0,0,700,71.42857143,28.57142857,0,0,0,12.6,120,60.8984
2014,0,0,0,1,0,0,750,2,650,1,100,0,0,0,0,0,0,0.9051972,3.1570227,0,51.3187396,0,0,0,0,0,0,0,0,0,0,44.6190406,0,0,0,0,700,58.82352941,41.17647059,0,0,0,12.6,120,72.9297
2014,0,0,0,1,0,0,750,2,650,1,100,0,0,0,0,0,0,0.9051972,3.1570227,0,51.3187396,0,0,0,0,0,0,0,0,0,0,44.6190406,0,0,0,0,700,50,50,0,0,0,12.6,120,81.9531
2014,0,0,0,1,0,0,750,2,650,1,100,0,0,0,0,0,0,0.9051972,3.1570227,0,51.3187396,0,0,0,0,0,0,0,0,0,0,44.6190406,0,0,0,0,700,45.45454545,54.54545455,0,0,0,12.6,120,82.7734
2014,0,0,0,1,0,0,750,2,650,1,100,0,0,0,0,0,0,0.9051972,3.1570227,0,51.3187396,0,0,0,0,0,0,0,0,0,0,44.6190406,0,0,0,0,700,40,60,0,0,0,12.6,120,86.875
2013,0,0,0,1,0,0,700,4,700,4,100,0,0,0,0,0,0,0,6.4256908,0,93.5743092,0,0,0,0,0,0,0,0,0,0,0,0,0,0,0,550,50,50,0,0,0,4.285714286,30,20.802
2013,0,0,0,1,0,0,700,4,700,4,100,0,0,0,0,0,0,0,6.4256908,0,93.5743092,0,0,0,0,0,0,0,0,0,0,0,0,0,0,0,600,50,50,0,0,0,4.285714286,30,41.604
2013,0,0,0,1,0,0,700,4,700,4,100,0,0,0,0,0,0,0,6.4256908,0,93.5743092,0,0,0,0,0,0,0,0,0,0,0,0,0,0,0,650,50,50,0,0,0,4.285714286,30,56.391
2013,0,0,0,1,0,0,700,4,700,4,100,0,0,0,0,0,0,0,6.4256908,0,93.5743092,0,0,0,0,0,0,0,0,0,0,0,0,0,0,0,700,50,50,0,0,0,4.285714286,30,71.9298
2013,0,0,0,1,0,0,700,4,700,4,100,0,0,0,0,0,0,0,6.4256908,0,93.5743092,0,0,0,0,0,0,0,0,0,0,0,0,0,0,0,700,50,50,0,0,0,4.285714286,60,68.9655
2013,0,0,0,1,0,0,700,4,700,4,100,0,0,0,0,0,0,0,6.4256908,0,93.5743092,0,0,0,0,0,0,0,0,0,0,0,0,0,0,0,700,50,50,0,0,0,4.285714286,120,69.4581
2013,0,0,0,1,0,0,700,4,700,4,100,0,0,0,0,0,0,0,6.4256908,0,93.5743092,0,0,0,0,0,0,0,0,0,0,0,0,0,0,0,700,50,50,0,0,0,4.285714286,240,69.2118
2013,0,0,0,1,0,0,700,4,700,4,100,0,0,0,0,0,0,0,6.4256908,0,93.5743092,0,0,0,0,0,0,0,0,0,0,0,0,0,0,0,700,50,50,0,0,0,4.285714286,300,69.4581
2013,0,0,0,1,0,0,700,4,700,4,100,0,0,0,0,0,0,0,6.4256908,0,93.5743092,0,0,0,0,0,0,0,0,0,0,0,0,0,0,0,700,50,50,0,0,0,4.285714286,360,69.4581
2013,0,0,0,1,0,0,700,4,700,4,100,0,0,0,0,0,0,0,6.4256908,0,93.5743092,0,0,0,0,0,0,0,0,0,0,0,0,0,0,0,700,50,50,0,0,0,4.285714286,600,69.2118
2013,0,0,0,1,0,0,700,4,700,4,100,0,0,0,0,0,0,0,6.4256908,0,93.5743092,0,0,0,0,0,0,0,0,0,0,0,0,0,0,0,700,50,50,0,0,0,4.285714286,840,68.9655
2013,0,0,0,1,0,0,700,4,700,4,100,0,0,0,0,0,0,0,6.4256908,0,93.5743092,0,0,0,0,0,0,0,0,0,0,0,0,0,0,0,700,50,50,0,0,0,4.285714286,1500,69.2118
2013,0,0,0,1,0,0,700,4,700,4,100,0,0,0,0,0,0,0,6.4256908,0,93.5743092,0,0,0,0,0,0,0,0,0,0,0,0,0,0,0,700,50,50,0,0,0,4.285714286,1740,68.7192
2013,0,0,0,1,0,0,700,4,700,4,100,0,0,0,0,0,0,0,6.4256908,0,93.5743092,0,0,0,0,0,0,0,0,0,0,0,0,0,0,0,700,50,50,0,0,0,4.285714286,1980,68.9655
2013,0,0,0,1,0,0,700,4,700,4,100,0,0,0,0,0,0,0,6.4256908,0,93.5743092,0,0,0,0,0,0,0,0,0,0,0,0,0,0,0,700,50,50,0,0,0,4.285714286,2220,69.2118
2013,0,0,0,1,0,0,700,4,700,4,100,0,0,0,0,0,0,0,6.4256908,0,93.5743092,0,0,0,0,0,0,0,0,0,0,0,0,0,0,0,700,50,50,0,0,0,4.285714286,3180,69.2118
2013,0,0,0,1,0,0,700,4,700,4,100,0,0,0,0,0,0,0,6.4256908,0,93.5743092,0,0,0,0,0,0,0,0,0,0,0,0,0,0,0,700,50,50,0,0,0,4.285714286,3420,68.4729
2013,0,0,0,1,0,0,700,4,700,4,100,0,0,0,0,0,0,0,6.4256908,0,93.5743092,0,0,0,0,0,0,0,0,0,0,0,0,0,0,0,700,50,50,0,0,0,4.285714286,4440,68.2266
2013,0,0,0,1,0,0,700,4,700,4,100,0,0,0,0,0,0,0,6.4256908,0,93.5743092,0,0,0,0,0,0,0,0,0,0,0,0,0,0,0,700,50,50,0,0,0,4.285714286,4680,68.2266
2013,0,0,0,1,0,0,700,4,700,4,100,0,0,0,0,0,0,0,6.4256908,0,93.5743092,0,0,0,0,0,0,0,0,0,0,0,0,0,0,0,700,50,50,0,0,0,4.285714286,4860,67.734
2013,0,0,0,1,0,0,700,4,700,4,100,0,0,0,0,0,0,0,6.4256908,0,93.5743092,0,0,0,0,0,0,0,0,0,0,0,0,0,0,0,700,50,50,0,0,0,4.285714286,5880,67.734
2013,0,0,0,1,0,0,700,4,700,4,100,0,0,0,0,0,0,0,6.4256908,0,93.5743092,0,0,0,0,0,0,0,0,0,0,0,0,0,0,0,700,50,50,0,0,0,4.285714286,6120,68.2266
2013,0,0,0,1,0,0,700,4,700,4,100,0,0,0,0,0,0,0,6.4256908,0,93.5743092,0,0,0,0,0,0,0,0,0,0,0,0,0,0,0,700,50,50,0,0,0,4.285714286,6360,67.734
2013,0,0,0,1,0,0,700,4,700,4,100,0,0,0,0,0,0,0,6.4256908,0,93.5743092,0,0,0,0,0,0,0,0,0,0,0,0,0,0,0,700,50,50,0,0,0,4.285714286,7320,67.734
2014,1,0,0,0,0,0,800,4,700,1,100,0,0,0,0,0,0,0,12.8509387,0,21.7833486,0,0,0,0,0,0,0,0,0,0,65.3657127,0,0,0,0,500,50,50,0,0,0,2.5,60,7.61671
2014,1,0,0,0,0,0,800,4,700,1,100,0,0,0,0,0,0,0,12.8509387,0,21.7833486,0,0,0,0,0,0,0,0,0,0,65.3657127,0,0,0,0,600,50,50,0,0,0,2.5,60,32.7602
2014,1,0,0,0,0,0,800,4,700,1,100,0,0,0,0,0,0,0,12.8509387,0,21.7833486,0,0,0,0,0,0,0,0,0,0,65.3657127,0,0,0,0,650,50,50,0,0,0,2.5,60,56.1427
2014,1,0,0,0,0,0,800,4,700,1,100,0,0,0,0,0,0,0,12.8509387,0,21.7833486,0,0,0,0,0,0,0,0,0,0,65.3657127,0,0,0,0,700,50,50,0,0,0,2.5,60,74.1199
2014,1,0,0,0,0,0,800,4,700,1,100,0,0,0,0,0,0,0,12.8509387,0,21.7833486,0,0,0,0,0,0,0,0,0,0,65.3657127,0,0,0,0,750,50,50,0,0,0,2.5,60,81.2858
2014,1,0,0,0,0,0,800,4,700,1,100,0,0,0,0,0,0,0,12.8509387,0,21.7833486,0,0,0,0,0,0,0,0,0,0,65.3657127,0,0,0,0,800,50,50,0,0,0,2.5,60,88.9435
2013,0,0,0,0,1,0,500,5,800,1,0,0,0,0,0,0,0,0,13.3082771,0,28.897241,0,0,0,0,0,0,0,0,0,0,57.794482,0,0,0,0,800,29.41176471,29.41176471,0,41.17647059,0,1.764,40,73.948
2013,0,0,0,0,1,0,500,5,800,1,0,0,0,0,0,0,0,0,13.3082771,0,28.897241,0,0,0,0,0,0,0,0,0,0,57.794482,0,0,0,0,800,29.41176471,29.41176471,0,41.17647059,0,1.764,70,71.3204
2013,0,0,0,0,1,0,500,5,800,1,0,0,0,0,0,0,0,0,13.3082771,0,28.897241,0,0,0,0,0,0,0,0,0,0,57.794482,0,0,0,0,800,29.41176471,29.41176471,0,41.17647059,0,1.764,100,70
2013,0,0,0,0,1,0,500,5,800,1,0,0,0,0,0,0,0,0,13.3082771,0,28.897241,0,0,0,0,0,0,0,0,0,0,57.794482,0,0,0,0,800,29.41176471,29.41176471,0,41.17647059,0,1.764,130,69.3332
2013,0,0,0,0,1,0,500,5,800,1,0,0,0,0,0,0,0,0,13.3082771,0,28.897241,0,0,0,0,0,0,0,0,0,0,57.794482,0,0,0,0,800,29.41176471,29.41176471,0,41.17647059,0,1.764,160,68.231
2013,0,0,0,0,1,0,500,5,800,1,0,0,0,0,0,0,0,0,13.3082771,0,28.897241,0,0,0,0,0,0,0,0,0,0,57.794482,0,0,0,0,800,29.41176471,29.41176471,0,41.17647059,0,1.764,190,67.237
2013,0,0,0,0,1,0,500,5,800,1,0,0,0,0,0,0,0,0,13.3082771,0,28.897241,0,0,0,0,0,0,0,0,0,0,57.794482,0,0,0,0,800,29.41176471,29.41176471,0,41.17647059,0,1.764,220,66.6795
2013,0,0,0,0,1,0,500,5,800,1,0,0,0,0,0,0,0,0,13.3082771,0,28.897241,0,0,0,0,0,0,0,0,0,0,57.794482,0,0,0,0,800,29.41176471,29.41176471,0,41.17647059,0,1.764,250,66.4485
2013,0,0,0,0,1,0,500,5,800,1,0,0,0,0,0,0,0,0,13.3082771,0,28.897241,0,0,0,0,0,0,0,0,0,0,57.794482,0,0,0,0,800,29.41176471,29.41176471,0,41.17647059,0,1.764,280,65.5642
2013,0,0,0,0,1,0,500,5,800,1,0,0,0,0,0,0,0,0,13.3082771,0,28.897241,0,0,0,0,0,0,0,0,0,0,57.794482,0,0,0,0,800,29.41176471,29.41176471,0,41.17647059,0,1.764,310,63.6991
2013,0,0,0,0,1,0,500,5,800,1,0,0,0,0,0,0,0,0,13.3082771,0,28.897241,0,0,0,0,0,0,0,0,0,0,57.794482,0,0,0,0,800,29.41176471,29.41176471,0,41.17647059,0,1.764,340,62.8148
2013,0,0,0,0,1,0,500,5,800,1,0,0,0,0,0,0,0,0,13.3082771,0,28.897241,0,0,0,0,0,0,0,0,0,0,57.794482,0,0,0,0,800,29.41176471,29.41176471,0,41.17647059,0,1.764,370,62.2569
2013,0,0,0,0,1,0,500,5,800,1,0,0,0,0,0,0,0,0,13.3082771,0,28.897241,0,0,0,0,0,0,0,0,0,0,57.794482,0,0,0,0,800,29.41176471,29.41176471,0,41.17647059,0,1.764,400,61.2637
2013,0,0,0,0,1,0,500,5,800,1,0,0,0,0,0,0,0,0,13.3082771,0,28.897241,0,0,0,0,0,0,0,0,0,0,57.794482,0,0,0,0,800,29.41176471,29.41176471,0,41.17647059,0,1.764,430,60.3794
2013,0,0,0,0,1,0,500,5,800,1,0,0,0,0,0,0,0,0,13.3082771,0,28.897241,0,0,0,0,0,0,0,0,0,0,57.794482,0,0,0,0,800,29.41176471,29.41176471,0,41.17647059,0,1.764,460,59.6037
2013,0,0,0,0,1,0,650,5,800,1,0,0,0,0,0,0,0,0,13.3082771,0,28.897241,0,0,0,0,0,0,0,0,0,0,57.794482,0,0,0,0,800,29.41176471,29.41176471,0,41.17647059,0,1.764,40,85.4947
2013,0,0,0,0,1,0,650,5,800,1,0,0,0,0,0,0,0,0,13.3082771,0,28.897241,0,0,0,0,0,0,0,0,0,0,57.794482,0,0,0,0,800,29.41176471,29.41176471,0,41.17647059,0,1.764,70,87.2244
2013,0,0,0,0,1,0,650,5,800,1,0,0,0,0,0,0,0,0,13.3082771,0,28.897241,0,0,0,0,0,0,0,0,0,0,57.794482,0,0,0,0,800,29.41176471,29.41176471,0,41.17647059,0,1.764,100,88.4099
2013,0,0,0,0,1,0,650,5,800,1,0,0,0,0,0,0,0,0,13.3082771,0,28.897241,0,0,0,0,0,0,0,0,0,0,57.794482,0,0,0,0,800,29.41176471,29.41176471,0,41.17647059,0,1.764,130,89.2681
2013,0,0,0,0,1,0,650,5,800,1,0,0,0,0,0,0,0,0,13.3082771,0,28.897241,0,0,0,0,0,0,0,0,0,0,57.794482,0,0,0,0,800,29.41176471,29.41176471,0,41.17647059,0,1.764,160,90.3443
2013,0,0,0,0,1,0,650,5,800,1,0,0,0,0,0,0,0,0,13.3082771,0,28.897241,0,0,0,0,0,0,0,0,0,0,57.794482,0,0,0,0,800,29.41176471,29.41176471,0,41.17647059,0,1.764,190,93.7088
2013,0,0,0,0,1,0,650,5,800,1,0,0,0,0,0,0,0,0,13.3082771,0,28.897241,0,0,0,0,0,0,0,0,0,0,57.794482,0,0,0,0,800,29.41176471,29.41176471,0,41.17647059,0,1.764,220,94.6752
2013,0,0,0,0,1,0,650,5,800,1,0,0,0,0,0,0,0,0,13.3082771,0,28.897241,0,0,0,0,0,0,0,0,0,0,57.794482,0,0,0,0,800,29.41176471,29.41176471,0,41.17647059,0,1.764,250,94.5531
2013,0,0,0,0,1,0,650,5,800,1,0,0,0,0,0,0,0,0,13.3082771,0,28.897241,0,0,0,0,0,0,0,0,0,0,57.794482,0,0,0,0,800,29.41176471,29.41176471,0,41.17647059,0,1.764,280,94.5403
2013,0,0,0,0,1,0,650,5,800,1,0,0,0,0,0,0,0,0,13.3082771,0,28.897241,0,0,0,0,0,0,0,0,0,0,57.794482,0,0,0,0,800,29.41176471,29.41176471,0,41.17647059,0,1.764,310,94.5271
2013,0,0,0,0,1,0,650,5,800,1,0,0,0,0,0,0,0,0,13.3082771,0,28.897241,0,0,0,0,0,0,0,0,0,0,57.794482,0,0,0,0,800,29.41176471,29.41176471,0,41.17647059,0,1.764,340,94.5143
2013,0,0,0,0,1,0,650,5,800,1,0,0,0,0,0,0,0,0,13.3082771,0,28.897241,0,0,0,0,0,0,0,0,0,0,57.794482,0,0,0,0,800,29.41176471,29.41176471,0,41.17647059,0,1.764,370,94.6104
2013,0,0,0,0,1,0,650,5,800,1,0,0,0,0,0,0,0,0,13.3082771,0,28.897241,0,0,0,0,0,0,0,0,0,0,57.794482,0,0,0,0,800,29.41176471,29.41176471,0,41.17647059,0,1.764,400,94.7061
2013,0,0,0,0,1,0,650,5,800,1,0,0,0,0,0,0,0,0,13.3082771,0,28.897241,0,0,0,0,0,0,0,0,0,0,57.794482,0,0,0,0,800,29.41176471,29.41176471,0,41.17647059,0,1.764,430,95.3469
2013,0,0,0,0,1,0,650,5,800,1,0,0,0,0,0,0,0,0,13.3082771,0,28.897241,0,0,0,0,0,0,0,0,0,0,57.794482,0,0,0,0,800,29.41176471,29.41176471,0,41.17647059,0,1.764,460,95.1162
2013,0,0,0,0,1,0,500,5,800,1,0,0,0,0,0,0,0,0,10.8093857,0,29.7302048,0,0,0,0,0,0,0,0,0,0,59.4604096,0,0,0,0,800,29.41176471,29.41176471,0,41.17647059,0,1.764,40,98.0221
2013,0,0,0,0,1,0,500,5,800,1,0,0,0,0,0,0,0,0,10.8093857,0,29.7302048,0,0,0,0,0,0,0,0,0,0,59.4604096,0,0,0,0,800,29.41176471,29.41176471,0,41.17647059,0,1.764,70,97.6821
2013,0,0,0,0,1,0,500,5,800,1,0,0,0,0,0,0,0,0,10.8093857,0,29.7302048,0,0,0,0,0,0,0,0,0,0,59.4604096,0,0,0,0,800,29.41176471,29.41176471,0,41.17647059,0,1.764,100,97.6693
2013,0,0,0,0,1,0,500,5,800,1,0,0,0,0,0,0,0,0,10.8093857,0,29.7302048,0,0,0,0,0,0,0,0,0,0,59.4604096,0,0,0,0,800,29.41176471,29.41176471,0,41.17647059,0,1.764,130,97.5471
2013,0,0,0,0,1,0,500,5,800,1,0,0,0,0,0,0,0,0,10.8093857,0,29.7302048,0,0,0,0,0,0,0,0,0,0,59.4604096,0,0,0,0,800,29.41176471,29.41176471,0,41.17647059,0,1.764,160,97.5332
2013,0,0,0,0,1,0,500,5,800,1,0,0,0,0,0,0,0,0,10.8093857,0,29.7302048,0,0,0,0,0,0,0,0,0,0,59.4604096,0,0,0,0,800,29.41176471,29.41176471,0,41.17647059,0,1.764,190,97.4118
2013,0,0,0,0,1,0,500,5,800,1,0,0,0,0,0,0,0,0,10.8093857,0,29.7302048,0,0,0,0,0,0,0,0,0,0,59.4604096,0,0,0,0,800,29.41176471,29.41176471,0,41.17647059,0,1.764,220,97.399
2013,0,0,0,0,1,0,500,5,800,1,0,0,0,0,0,0,0,0,10.8093857,0,29.7302048,0,0,0,0,0,0,0,0,0,0,59.4604096,0,0,0,0,800,29.41176471,29.41176471,0,41.17647059,0,1.764,250,97.3854
2013,0,0,0,0,1,0,500,5,800,1,0,0,0,0,0,0,0,0,10.8093857,0,29.7302048,0,0,0,0,0,0,0,0,0,0,59.4604096,0,0,0,0,800,29.41176471,29.41176471,0,41.17647059,0,1.764,280,97.264
2013,0,0,0,0,1,0,500,5,800,1,0,0,0,0,0,0,0,0,10.8093857,0,29.7302048,0,0,0,0,0,0,0,0,0,0,59.4604096,0,0,0,0,800,29.41176471,29.41176471,0,41.17647059,0,1.764,310,97.2504
2013,0,0,0,0,1,0,500,5,800,1,0,0,0,0,0,0,0,0,10.8093857,0,29.7302048,0,0,0,0,0,0,0,0,0,0,59.4604096,0,0,0,0,800,29.41176471,29.41176471,0,41.17647059,0,1.764,340,96.8019
2013,0,0,0,0,1,0,500,5,800,1,0,0,0,0,0,0,0,0,10.8093857,0,29.7302048,0,0,0,0,0,0,0,0,0,0,59.4604096,0,0,0,0,800,29.41176471,29.41176471,0,41.17647059,0,1.764,370,97.4423
2013,0,0,0,0,1,0,500,5,800,1,0,0,0,0,0,0,0,0,10.8093857,0,29.7302048,0,0,0,0,0,0,0,0,0,0,59.4604096,0,0,0,0,800,29.41176471,29.41176471,0,41.17647059,0,1.764,400,97.6477
2013,0,0,0,0,1,0,500,5,800,1,0,0,0,0,0,0,0,0,10.8093857,0,29.7302048,0,0,0,0,0,0,0,0,0,0,59.4604096,0,0,0,0,800,29.41176471,29.41176471,0,41.17647059,0,1.764,430,97.526
2013,0,0,0,0,1,0,500,5,800,1,0,0,0,0,0,0,0,0,10.8093857,0,29.7302048,0,0,0,0,0,0,0,0,0,0,59.4604096,0,0,0,0,800,29.41176471,29.41176471,0,41.17647059,0,1.764,460,97.6217
2013,0,0,0,0,1,0,650,5,800,1,0,0,0,0,0,0,0,0,10.8093857,0,29.7302048,0,0,0,0,0,0,0,0,0,0,59.4604096,0,0,0,0,800,29.41176471,29.41176471,0,41.17647059,0,1.764,40,98.3489
2013,0,0,0,0,1,0,650,5,800,1,0,0,0,0,0,0,0,0,10.8093857,0,29.7302048,0,0,0,0,0,0,0,0,0,0,59.4604096,0,0,0,0,800,29.41176471,29.41176471,0,41.17647059,0,1.764,70,98.2272
2013,0,0,0,0,1,0,650,5,800,1,0,0,0,0,0,0,0,0,10.8093857,0,29.7302048,0,0,0,0,0,0,0,0,0,0,59.4604096,0,0,0,0,800,29.41176471,29.41176471,0,41.17647059,0,1.764,100,98.2143
2013,0,0,0,0,1,0,650,5,800,1,0,0,0,0,0,0,0,0,10.8093857,0,29.7302048,0,0,0,0,0,0,0,0,0,0,59.4604096,0,0,0,0,800,29.41176471,29.41176471,0,41.17647059,0,1.764,130,98.2011
2013,0,0,0,0,1,0,650,5,800,1,0,0,0,0,0,0,0,0,10.8093857,0,29.7302048,0,0,0,0,0,0,0,0,0,0,59.4604096,0,0,0,0,800,29.41176471,29.41176471,0,41.17647059,0,1.764,160,98.0782
2013,0,0,0,0,1,0,650,5,800,1,0,0,0,0,0,0,0,0,10.8093857,0,29.7302048,0,0,0,0,0,0,0,0,0,0,59.4604096,0,0,0,0,800,29.41176471,29.41176471,0,41.17647059,0,1.764,190,98.0662
2013,0,0,0,0,1,0,650,5,800,1,0,0,0,0,0,0,0,0,10.8093857,0,29.7302048,0,0,0,0,0,0,0,0,0,0,59.4604096,0,0,0,0,800,29.41176471,29.41176471,0,41.17647059,0,1.764,220,98.053
2013,0,0,0,0,1,0,650,5,800,1,0,0,0,0,0,0,0,0,10.8093857,0,29.7302048,0,0,0,0,0,0,0,0,0,0,59.4604096,0,0,0,0,800,29.41176471,29.41176471,0,41.17647059,0,1.764,250,98.0394
2013,0,0,0,0,1,0,650,5,800,1,0,0,0,0,0,0,0,0,10.8093857,0,29.7302048,0,0,0,0,0,0,0,0,0,0,59.4604096,0,0,0,0,800,29.41176471,29.41176471,0,41.17647059,0,1.764,280,97.9176
2013,0,0,0,0,1,0,650,5,800,1,0,0,0,0,0,0,0,0,10.8093857,0,29.7302048,0,0,0,0,0,0,0,0,0,0,59.4604096,0,0,0,0,800,29.41176471,29.41176471,0,41.17647059,0,1.764,310,97.9044
2013,0,0,0,0,1,0,650,5,800,1,0,0,0,0,0,0,0,0,10.8093857,0,29.7302048,0,0,0,0,0,0,0,0,0,0,59.4604096,0,0,0,0,800,29.41176471,29.41176471,0,41.17647059,0,1.764,340,97.6734
2013,0,0,0,0,1,0,650,5,800,1,0,0,0,0,0,0,0,0,10.8093857,0,29.7302048,0,0,0,0,0,0,0,0,0,0,59.4604096,0,0,0,0,800,29.41176471,29.41176471,0,41.17647059,0,1.764,370,97.6605
2013,0,0,0,0,1,0,650,5,800,1,0,0,0,0,0,0,0,0,10.8093857,0,29.7302048,0,0,0,0,0,0,0,0,0,0,59.4604096,0,0,0,0,800,29.41176471,29.41176471,0,41.17647059,0,1.764,400,97.7559
2013,0,0,0,0,1,0,650,5,800,1,0,0,0,0,0,0,0,0,10.8093857,0,29.7302048,0,0,0,0,0,0,0,0,0,0,59.4604096,0,0,0,0,800,29.41176471,29.41176471,0,41.17647059,0,1.764,430,97.6341
2013,0,0,0,0,1,0,650,5,800,1,0,0,0,0,0,0,0,0,10.8093857,0,29.7302048,0,0,0,0,0,0,0,0,0,0,59.4604096,0,0,0,0,800,29.41176471,29.41176471,0,41.17647059,0,1.764,460,97.6213
2013,0,0,0,0,1,0,500,5,800,1,0,0,0,0,0,0,0,0,3.1306672,0,32.2897776,0,0,0,0,0,0,0,0,0,0,64.5795552,0,0,0,0,800,29.41176471,29.41176471,0,41.17647059,0,1.764,40,91.2682
2013,0,0,0,0,1,0,500,5,800,1,0,0,0,0,0,0,0,0,3.1306672,0,32.2897776,0,0,0,0,0,0,0,0,0,0,64.5795552,0,0,0,0,800,29.41176471,29.41176471,0,41.17647059,0,1.764,70,91.255
2013,0,0,0,0,1,0,500,5,800,1,0,0,0,0,0,0,0,0,3.1306672,0,32.2897776,0,0,0,0,0,0,0,0,0,0,64.5795552,0,0,0,0,800,29.41176471,29.41176471,0,41.17647059,0,1.764,100,90.915
2013,0,0,0,0,1,0,500,5,800,1,0,0,0,0,0,0,0,0,3.1306672,0,32.2897776,0,0,0,0,0,0,0,0,0,0,64.5795552,0,0,0,0,800,29.41176471,29.41176471,0,41.17647059,0,1.764,130,91.1196
2013,0,0,0,0,1,0,500,5,800,1,0,0,0,0,0,0,0,0,3.1306672,0,32.2897776,0,0,0,0,0,0,0,0,0,0,64.5795552,0,0,0,0,800,29.41176471,29.41176471,0,41.17647059,0,1.764,160,91.4336
2013,0,0,0,0,1,0,500,5,800,1,0,0,0,0,0,0,0,0,3.1306672,0,32.2897776,0,0,0,0,0,0,0,0,0,0,64.5795552,0,0,0,0,800,29.41176471,29.41176471,0,41.17647059,0,1.764,190,90.9851
2013,0,0,0,0,1,0,500,5,800,1,0,0,0,0,0,0,0,0,3.1306672,0,32.2897776,0,0,0,0,0,0,0,0,0,0,64.5795552,0,0,0,0,800,29.41176471,29.41176471,0,41.17647059,0,1.764,220,90.5365
2013,0,0,0,0,1,0,500,5,800,1,0,0,0,0,0,0,0,0,3.1306672,0,32.2897776,0,0,0,0,0,0,0,0,0,0,64.5795552,0,0,0,0,800,29.41176471,29.41176471,0,41.17647059,0,1.764,250,90.414
2013,0,0,0,0,1,0,500,5,800,1,0,0,0,0,0,0,0,0,3.1306672,0,32.2897776,0,0,0,0,0,0,0,0,0,0,64.5795552,0,0,0,0,800,29.41176471,29.41176471,0,41.17647059,0,1.764,280,90.5101
2013,0,0,0,0,1,0,500,5,800,1,0,0,0,0,0,0,0,0,3.1306672,0,32.2897776,0,0,0,0,0,0,0,0,0,0,64.5795552,0,0,0,0,800,29.41176471,29.41176471,0,41.17647059,0,1.764,310,90.4969
2013,0,0,0,0,1,0,500,5,800,1,0,0,0,0,0,0,0,0,3.1306672,0,32.2897776,0,0,0,0,0,0,0,0,0,0,64.5795552,0,0,0,0,800,29.41176471,29.41176471,0,41.17647059,0,1.764,340,90.3748
2013,0,0,0,0,1,0,500,5,800,1,0,0,0,0,0,0,0,0,3.1306672,0,32.2897776,0,0,0,0,0,0,0,0,0,0,64.5795552,0,0,0,0,800,29.41176471,29.41176471,0,41.17647059,0,1.764,370,90.7977
2013,0,0,0,0,1,0,500,5,800,1,0,0,0,0,0,0,0,0,3.1306672,0,32.2897776,0,0,0,0,0,0,0,0,0,0,64.5795552,0,0,0,0,800,29.41176471,29.41176471,0,41.17647059,0,1.764,400,90.1309
2013,0,0,0,0,1,0,500,5,800,1,0,0,0,0,0,0,0,0,3.1306672,0,32.2897776,0,0,0,0,0,0,0,0,0,0,64.5795552,0,0,0,0,800,29.41176471,29.41176471,0,41.17647059,0,1.764,430,90.0091
2013,0,0,0,0,1,0,500,5,800,1,0,0,0,0,0,0,0,0,3.1306672,0,32.2897776,0,0,0,0,0,0,0,0,0,0,64.5795552,0,0,0,0,800,29.41176471,29.41176471,0,41.17647059,0,1.764,460,89.7781
2013,0,0,0,0,1,0,650,5,800,1,0,0,0,0,0,0,0,0,3.1306672,0,32.2897776,0,0,0,0,0,0,0,0,0,0,64.5795552,0,0,0,0,800,29.41176471,29.41176471,0,41.17647059,0,1.764,40,74.4923
2013,0,0,0,0,1,0,650,5,800,1,0,0,0,0,0,0,0,0,3.1306672,0,32.2897776,0,0,0,0,0,0,0,0,0,0,64.5795552,0,0,0,0,800,29.41176471,29.41176471,0,41.17647059,0,1.764,70,71.2111
2013,0,0,0,0,1,0,650,5,800,1,0,0,0,0,0,0,0,0,3.1306672,0,32.2897776,0,0,0,0,0,0,0,0,0,0,64.5795552,0,0,0,0,800,29.41176471,29.41176471,0,41.17647059,0,1.764,100,71.4161
2013,0,0,0,0,1,0,650,5,800,1,0,0,0,0,0,0,0,0,3.1306672,0,32.2897776,0,0,0,0,0,0,0,0,0,0,64.5795552,0,0,0,0,800,29.41176471,29.41176471,0,41.17647059,0,1.764,130,71.4029
2013,0,0,0,0,1,0,650,5,800,1,0,0,0,0,0,0,0,0,3.1306672,0,32.2897776,0,0,0,0,0,0,0,0,0,0,64.5795552,0,0,0,0,800,29.41176471,29.41176471,0,41.17647059,0,1.764,160,71.8259
2013,0,0,0,0,1,0,650,5,800,1,0,0,0,0,0,0,0,0,3.1306672,0,32.2897776,0,0,0,0,0,0,0,0,0,0,64.5795552,0,0,0,0,800,29.41176471,29.41176471,0,41.17647059,0,1.764,190,73.1199
2013,0,0,0,0,1,0,650,5,800,1,0,0,0,0,0,0,0,0,3.1306672,0,32.2897776,0,0,0,0,0,0,0,0,0,0,64.5795552,0,0,0,0,800,29.41176471,29.41176471,0,41.17647059,0,1.764,220,72.8888
2013,0,0,0,0,1,0,650,5,800,1,0,0,0,0,0,0,0,0,3.1306672,0,32.2897776,0,0,0,0,0,0,0,0,0,0,64.5795552,0,0,0,0,800,29.41176471,29.41176471,0,41.17647059,0,1.764,250,74.2921
2013,0,0,0,0,1,0,650,5,800,1,0,0,0,0,0,0,0,0,3.1306672,0,32.2897776,0,0,0,0,0,0,0,0,0,0,64.5795552,0,0,0,0,800,29.41176471,29.41176471,0,41.17647059,0,1.764,280,73.7342
2013,0,0,0,0,1,0,650,5,800,1,0,0,0,0,0,0,0,0,3.1306672,0,32.2897776,0,0,0,0,0,0,0,0,0,0,64.5795552,0,0,0,0,800,29.41176471,29.41176471,0,41.17647059,0,1.764,310,74.1568
2013,0,0,0,0,1,0,650,5,800,1,0,0,0,0,0,0,0,0,3.1306672,0,32.2897776,0,0,0,0,0,0,0,0,0,0,64.5795552,0,0,0,0,800,29.41176471,29.41176471,0,41.17647059,0,1.764,340,74.2533
2013,0,0,0,0,1,0,650,5,800,1,0,0,0,0,0,0,0,0,3.1306672,0,32.2897776,0,0,0,0,0,0,0,0,0,0,64.5795552,0,0,0,0,800,29.41176471,29.41176471,0,41.17647059,0,1.764,370,74.4576
2013,0,0,0,0,1,0,650,5,800,1,0,0,0,0,0,0,0,0,3.1306672,0,32.2897776,0,0,0,0,0,0,0,0,0,0,64.5795552,0,0,0,0,800,29.41176471,29.41176471,0,41.17647059,0,1.764,400,74.4444
2013,0,0,0,0,1,0,650,5,800,1,0,0,0,0,0,0,0,0,3.1306672,0,32.2897776,0,0,0,0,0,0,0,0,0,0,64.5795552,0,0,0,0,800,29.41176471,29.41176471,0,41.17647059,0,1.764,430,74.6498
2013,0,0,0,0,1,0,650,5,800,1,0,0,0,0,0,0,0,0,3.1306672,0,32.2897776,0,0,0,0,0,0,0,0,0,0,64.5795552,0,0,0,0,800,29.41176471,29.41176471,0,41.17647059,0,1.764,460,74.8541
2013,0,0,0,0,1,0,650,5,800,1,0,0,0,0,0,0,0,0,10.8093857,0,29.7302048,0,0,0,0,0,0,0,0,0,0,59.4604096,0,0,0,0,600,29.41176471,29.41176471,0,41.17647059,0,1.764,16,64.8496
2013,0,0,0,0,1,0,650,5,800,1,0,0,0,0,0,0,0,0,10.8093857,0,29.7302048,0,0,0,0,0,0,0,0,0,0,59.4604096,0,0,0,0,600,29.41176471,29.41176471,0,41.17647059,0,1.764,33,64.8316
2013,0,0,0,0,1,0,650,5,800,1,0,0,0,0,0,0,0,0,10.8093857,0,29.7302048,0,0,0,0,0,0,0,0,0,0,59.4604096,0,0,0,0,600,29.41176471,29.41176471,0,41.17647059,0,1.764,50,64.8154
2013,0,0,0,0,1,0,650,5,800,1,0,0,0,0,0,0,0,0,10.8093857,0,29.7302048,0,0,0,0,0,0,0,0,0,0,59.4604096,0,0,0,0,600,29.41176471,29.41176471,0,41.17647059,0,1.764,67,64.7983
2013,0,0,0,0,1,0,650,5,800,1,0,0,0,0,0,0,0,0,10.8093857,0,29.7302048,0,0,0,0,0,0,0,0,0,0,59.4604096,0,0,0,0,600,29.41176471,29.41176471,0,41.17647059,0,1.764,84,64.7821
2013,0,0,0,0,1,0,650,5,800,1,0,0,0,0,0,0,0,0,10.8093857,0,29.7302048,0,0,0,0,0,0,0,0,0,0,59.4604096,0,0,0,0,600,29.41176471,29.41176471,0,41.17647059,0,1.764,101,64.5202
2013,0,0,0,0,1,0,650,5,800,1,0,0,0,0,0,0,0,0,10.8093857,0,29.7302048,0,0,0,0,0,0,0,0,0,0,59.4604096,0,0,0,0,600,29.41176471,29.41176471,0,41.17647059,0,1.764,118,64.2574
2013,0,0,0,0,1,0,650,5,800,1,0,0,0,0,0,0,0,0,10.8093857,0,29.7302048,0,0,0,0,0,0,0,0,0,0,59.4604096,0,0,0,0,600,29.41176471,29.41176471,0,41.17647059,0,1.764,135,64.2403
2013,0,0,0,0,1,0,650,5,800,1,0,0,0,0,0,0,0,0,10.8093857,0,29.7302048,0,0,0,0,0,0,0,0,0,0,59.4604096,0,0,0,0,600,29.41176471,29.41176471,0,41.17647059,0,1.764,152,63.9775
2013,0,0,0,0,1,0,650,5,800,1,0,0,0,0,0,0,0,0,10.8093857,0,29.7302048,0,0,0,0,0,0,0,0,0,0,59.4604096,0,0,0,0,600,29.41176471,29.41176471,0,41.17647059,0,1.764,169,63.9613
2013,0,0,0,0,1,0,650,5,800,1,0,0,0,0,0,0,0,0,10.8093857,0,29.7302048,0,0,0,0,0,0,0,0,0,0,59.4604096,0,0,0,0,600,29.41176471,29.41176471,0,41.17647059,0,1.764,186,63.9442
2013,0,0,0,0,1,0,650,5,800,1,0,0,0,0,0,0,0,0,10.8093857,0,29.7302048,0,0,0,0,0,0,0,0,0,0,59.4604096,0,0,0,0,600,29.41176471,29.41176471,0,41.17647059,0,1.764,203,63.6814
2013,0,0,0,0,1,0,650,5,800,1,0,0,0,0,0,0,0,0,10.8093857,0,29.7302048,0,0,0,0,0,0,0,0,0,0,59.4604096,0,0,0,0,600,29.41176471,29.41176471,0,41.17647059,0,1.764,220,63.4195
2013,0,0,0,0,1,0,650,5,800,1,0,0,0,0,0,0,0,0,10.8093857,0,29.7302048,0,0,0,0,0,0,0,0,0,0,59.4604096,0,0,0,0,600,29.41176471,29.41176471,0,41.17647059,0,1.764,237,63.4033
2013,0,0,0,0,1,0,650,5,800,1,0,0,0,0,0,0,0,0,10.8093857,0,29.7302048,0,0,0,0,0,0,0,0,0,0,59.4604096,0,0,0,0,600,29.41176471,29.41176471,0,41.17647059,0,1.764,254,63.6319
2013,0,0,0,0,1,0,650,5,800,1,0,0,0,0,0,0,0,0,10.8093857,0,29.7302048,0,0,0,0,0,0,0,0,0,0,59.4604096,0,0,0,0,600,29.41176471,29.41176471,0,41.17647059,0,1.764,271,63.8605
2013,0,0,0,0,1,0,650,5,800,1,0,0,0,0,0,0,0,0,10.8093857,0,29.7302048,0,0,0,0,0,0,0,0,0,0,59.4604096,0,0,0,0,600,29.41176471,29.41176471,0,41.17647059,0,1.764,288,63.8443
2013,0,0,0,0,1,0,650,5,800,1,0,0,0,0,0,0,0,0,10.8093857,0,29.7302048,0,0,0,0,0,0,0,0,0,0,59.4604096,0,0,0,0,600,29.41176471,29.41176471,0,41.17647059,0,1.764,305,65.0557
2013,0,0,0,0,1,0,650,5,800,1,0,0,0,0,0,0,0,0,10.8093857,0,29.7302048,0,0,0,0,0,0,0,0,0,0,59.4604096,0,0,0,0,600,29.41176471,29.41176471,0,41.17647059,0,1.764,322,65.2843
