Repository: TaniikeLaboratory/Catalyst-Phylogenetic-Tree

File: input/OCM.csv (part 12 of 23)
year,Preparation,"p(CH4), bar","p(O2), bar",p(CH4)/p(O2),"p total, bar","Contact time, s",O2 conversion,CH4 conversion,COx selectivity,C2H6 selectivity,C2H4 selectivity,C2 selectivity,C2 yield,Ag,Al,Au,B,Ba,Be,Bi,C,Ca,Cd,Ce,Co,Cr,Cs,Cu,Dy,Er,Eu,Fe,Ga,Gd,Ge,Ho,In,Ir,K,La,Li,Lu,Mg,Mn,Mo,Na,Nb,Nd,Ni,P,Pb,Pd,Pr,Pt,Rb,Re,Rh,Ru,Sb,Sc,Si,Sm,Sn,Sr,Ta,Tb,Te,Th,Ti,Tl,Tm,V,W,Y,Yb,Zn,Zr,Temperature_C
2015,Sol-gel,,,4,1,0.023952096,100,17.7,51.5,36.1,11.7,47.8,8.4606,0,0,0,0,0,0,0,0,0,0,0,0,0,0,0,0,0,0,0,0,0,0,0,0,0,0,0,0,0,0,0,0,0,0,0,0,0,0,0,0,0,0,0,0,0,0,0,0,100,0,0,0,0,0,0,0,0,0,0,0,0,0,0,0,800
1988,Pyrolysis,0.504999995,0.101000004,5,1.013000011,0.059,,21.10000038,,,,40,8.440000153,0,50,0,0,0,0,0,0,0,0,0,0,0,0,0,0,0,0,0,0,0,0,0,0,0,0,50,0,0,0,0,0,0,0,0,0,0,0,0,0,0,0,0,0,0,0,0,0,0,0,0,0,0,0,0,0,0,0,0,0,0,0,0,0,709.85
2018,Precipitation,0.44,0.11,4,1,0.026039124,,21.85039,,,,38.54582,8.422411999,0,0,0,0,0,0,0,0,0,0,5,0,0,0,0,0,0,0,0,0,0,0,0,0,0,0,0,0,0,0,0,0,0,0,0,0,0,0,0,0,0,0,0,0,0,0,0,0,0,0,0,0,0,0,0,0,0,0,0,0,95,0,0,0,800
2019,Impregnation,0.75,0.25,3,1,0.072,,25.36,63.8,26.6,6.6,33.2,8.41952,0,0,0,0,0,0,0,0,0,0,0,0,0,0,0,0,0,0,0,0,0,0,0,0,0,0,0,0,0,0,6.864,0,0.03404,0,0,0,0,0,0,0,0,0,0,0,0,0,0,93.08494,0,0,0,0,0,0,0,0,0,0,0,0.01702,0,0,0,0,700
1990,Therm.decomp.,0.908999979,0.090999998,9.989010811,1.013000011,0.24,84.80000305,12.19999981,,,,69,8.417999868,0,0,0,0,50,0,0,0,0,0,0,0,0,0,0,0,0,0,0,0,0,0,0,0,0,0,0,0,0,0,0,0,0,0,0,0,0,0,0,0,0,0,0,0,0,0,0,0,0,0,0,0,0,0,50,0,0,0,0,0,0,0,0,0,879.85
2016,Impregnation,0.8,0.2,4,1,1.5,,19.38445,,,,43.40956,8.414704453,0,0,0,0,0,0,0,0,2.968209532,0,5.529597678,0,0,0,0,0,0,0,0,0,0,0,0,0,0,0,0,0,0,91.50219279,0,0,0,0,0,0,0,0,0,0,0,0,0,0,0,0,0,0,0,0,0,0,0,0,0,0,0,0,0,0,0,0,0,0,550
2011,Precipitation,0.416,0.084,5,1,0.25,,21.11919,,,,39.82759,8.411264405,0,0,0,0,0,0,0,0,0,0,0,0,0,0,0,0,0,0,0,0,0,0,0,0,0,0,0,0,0,0,0,0,0,0,0,0,0,0,0,0,0,0,0,0,0,0,0,0,82.24177256,0,0,0,0,0,0,0,0,0,0,0,0,0,17.75822744,0,800
2015,SPS,0.666666667,0.333333333,2,1,0.024891961,64,29,67,23,6,29,8.41,0,0,0,0,0,0,0,0,0,0,0,0,0,0,0,0,0,0,0,0,0,0,0,0,0,0,0,2.080299563,0,0,2.225920533,0,0,0,0,0,0,0,0,0,0,0,0,0,0,0,0,94.65363012,0,0,0,0,0,0,0,0,0,0,0,1.040149782,0,0,0,0,910
1994,Therm.decomp.,0.5,0.159999996,3.125,1.013000011,0.252,90,12,,,,70,8.4,0,0,0,0,0,0,0,0,0,0,0,0,0,0,0,0,0,0,0,0,0,0,0,0,0,0,0,19,0,0,0,0,0,0,0,0,0,0,0,0,0,0,0,0,0,0,0,0,0,0,0,0,0,0,0,81,0,0,0,0,0,0,0,0,899.85
2014,Impregnation,0.1,0.05,2,1,0.024,,12.26277372,,16.30952381,52.19047619,68.5,8.4,0,0,0,0,0,0,0,0,5,0,0,0,0,0,0,0,0,0,0,0,0,0,0,0,0,0,0,0,0,0,0,0,0,0,0,0,0,0,0,0,0,0,0,0,0,0,0,0,0,0,50,0,0,0,0,45,0,0,0,0,0,0,0,0,850
1991,Precipitation,0.130999997,0.066,1.984848022,1.013000011,3.6,42,37,,,,22.70000076,8.399000282,0,0,0,0,0,0,0,0,72.19999695,0,0,0,0,0,0,0,0,0,0,0,0,0,0,0,0,0,0,23.70000076,0,0,0,0,0,0,0,0,0,4.099999905,0,0,0,0,0,0,0,0,0,0,0,0,0,0,0,0,0,0,0,0,0,0,0,0,0,0,699.85
2009,n.a.,0.227272727,0.090909091,2.5,1,0.919027268,,13.7,38.7,34.3,27,61.3,8.3981,0,0,0,0,0,0,0,0,0,0,0,44.44444444,0,0,0,0,0,0,0,0,44.44444444,0,0,0,0,0,0,0,0,0,0,0,11.11111111,0,0,0,0,0,0,0,0,0,0,0,0,0,0,0,0,0,0,0,0,0,0,0,0,0,0,0,0,0,0,0,759.85
2012,n.a.,0.192307692,0.038461538,5,1,,,15.1,44.4,,,55.6,8.3956,0,0,0,0,5,0,0,0,0,0,0,0,0,0,0,0,0,0,0,0,0,0,0,50,0,0,45,0,0,0,0,0,0,0,0,0,0,0,0,0,0,0,0,0,0,0,0,0,0,0,0,0,0,0,0,0,0,0,0,0,0,0,0,0,799.85
2019,Hydrothermal treatment,0.72,0.28,2.6,1,0.010273973,,30.84119,,,,27.1987,8.388402745,0,0,0,0,0,0,0,0,0,0,0,0,0,0,0,0,0,0,0,0,0,0,0,0,0,0,100,0,0,0,0,0,0,0,0,0,0,0,0,0,0,0,0,0,0,0,0,0,0,0,0,0,0,0,0,0,0,0,0,0,0,0,0,0,500
2018,Precipitation,0.44,0.11,4,1,0.02626585,,21.06299,,,,39.82214,8.387733366,0,0,0,0,0,0,0,0,0,0,3,0,0,0,0,0,0,0,0,0,0,0,0,0,0,0,0,0,0,0,0,0,0,0,0,0,0,0,0,0,0,0,0,0,0,0,0,0,0,0,0,0,0,0,0,0,0,0,0,0,97,0,0,0,700
2018,Slurry,0.461538462,0.153846154,3,1,0.186472246,95.73071,22.98851,,,,36.4532,8.380047527,0,0,0,0,0,0,0,0,0,0,0,0,0,0,0,0,0,0,0,0,0,0,0,0,0,0,0,0,0,0,2.225972071,0,2.081119488,0,0,0,0,0,0,0,0,0,0,0,0,0,0,94.6523487,0,0,0,0,0,0,0,0,0,0,0,1.040559744,0,0,0,0,800
2016,Impregnation,0.8,0.2,4,1,1.5,,18.96739,,,,44.14938,8.373985087,0,0,0,0,0,0,0,0,2.977940638,0,0,0,0,0,0,0,0,0,0,0,0,0,0,0,0,0,0,0,0,91.80217752,0,0,0,0,0,0,0,0,0,0,0,0,0,0,0,0,0,0,0,0,0,0,5.219881843,0,0,0,0,0,0,0,0,0,0,0,650
1994,Precipitation,0.949999988,0.050000001,19,1.013000011,0.052,100,9.399999619,,,,89,8.36599966,0,0,0,0,0,0,0,0,0,0,0,0,0,0,0,0,0,0,0,0,0,0,0,0,0,0,0,0,0,78.40000153,0,0,1.600000024,0,0,0,0,0,0,0,0,0,0,0,0,0,0,0,0,0,20,0,0,0,0,0,0,0,0,0,0,0,0,0,849.85
1994,Precipitation,0.949999988,0.050000001,19,1.013000011,0.052,100,10.19999981,,,,82,8.363999844,0,0,0,0,20,0,0,0,0,0,0,0,0,0,0,0,0,0,0,0,0,0,0,0,0,0,0,0,0,78,0,0,0,0,0,0,0,0,0,0,0,0,0,0,0,0,0,0,2,0,0,0,0,0,0,0,0,0,0,0,0,0,0,0,849.85
1990,Impregnation,0.26699999,0.129999995,2.053845882,1.013000011,0.4,,22,,,,38,8.36,0,0,0,0,0,0,0,0,0,0,0,0,0,0,0,0,0,0,0,0,0,0,0,0,0,0,0,0,0,0,0,0,1.600000024,0,0,49.20000076,0,0,0,0,0,0,0,0,0,0,0,0,0,0,0,0,0,0,0,49.20000076,0,0,0,0,0,0,0,0,799.85
2010,n.a.,0.416,0.084,4.952380952,1,0.25,,21.68142,,,,38.5212546,8.351955,0,0,0,0,0,0,0,0,14.12025628,0,0,0,0,0,0,0,0,0,0,0,0,0,0,0,0,0,0,0,0,0,0,0,0,0,85.87974372,0,0,0,0,0,0,0,0,0,0,0,0,0,0,0,0,0,0,0,0,0,0,0,0,0,0,0,0,0,724.85
2019,Impregnation,0.4,0.033333333,12,1,0.01391025,,11.94805,30.25974,,,69.74026,8.332601135,0,0,0,0,0,0,0,0,0,0,0,0,0,0,0,0,0,0,0,0,0,0,0,0,0,0,0,0,0,0,1.560072121,0,2.095630778,0,0,0,0,0,0,0,0,0,0,0,0,0,0,95.29648171,0,0,0,0,0,0,0,0,0,0,0,1.047815389,0,0,0,0,800
1991,Impregnation,0.216999993,0.043000001,5.046512127,1,6.429,,11.89999962,30,,,70,8.329999733,0,0,0,0,0,0,0,0,0,0,0,0,0,0,0,0,0,0,0,0,0,0,0,0,0,0,0,0,0,0,15,0,3.400000095,0,0,0,0,0,0,0,0,0,0,0,0,0,0,81.59999847,0,0,0,0,0,0,0,0,0,0,0,0,0,0,0,0,799.85
1995,Therm.decomp.,0.067000002,0.033,2.030303001,1.013000011,1.8,,32,,,,26,8.32,0,0,0,0,0,0,0,0,91.09999847,0,0,0,0,0,0,0,0,0,0,0,0,0,0,0,0,0,3,0,0,0,0,0,0,0,0,0,0,5.900000095,0,0,0,0,0,0,0,0,0,0,0,0,0,0,0,0,0,0,0,0,0,0,0,0,0,0,749.85
2018,Impregnation,,,5,1,0.108333333,,12.73063,,25.8427,39.42154851,65.26424851,8.30855,0,0,0,0,0,0,0,0,0,0,0,0,0,0,0,0,0,0,0,0,0,0,0,0,0,0,0,0,0,0,14.05126933,0,8.757932713,0,0,0,0,0,0,0,0,0,0,0,0,0,0,72.8118316,0,0,0,0,0,0,0,0,0,0,0,4.378966357,0,0,0,0,650
1985,n.a.,0.300000012,0.050000001,6,1.013000011,0.1,100,17.60000038,,30.70000076,16.5,47.20000076,8.307200314,0,0,0,0,0,0,0,0,0,0,0,0,0,0,0,0,0,0,0,0,0,0,0,0,0,0,0,0,0,0,0,0,0,0,0,0,0,0,0,0,0,0,0,0,0,0,100,0,0,0,0,0,0,0,0,0,0,0,0,0,0,0,0,0,899.85
1991,Therm.decomp.,0.860000014,0.140000001,6.142857075,1.013000011,0.6,95,14.19999981,,,,58.5,8.306999888,0,0,0,0,0,0,0,0,0,0,0,0,0,0,0,0,0,0,0,0,0,0,0,0,0,0,0,0,0,0,0,0,0,0,0,0,0,0,0,0,0,0,0,0,0,0,0,0,100,0,0,0,0,0,0,0,0,0,0,0,0,0,0,0,799.85
2018,Hydrothermal treatment,0.44,0.11,4,1,0.02661344,,15.64792,,,,53.07125,8.304546743,0,0,0,0,0,0,0,0,0,0,0,0,0,0,0,0,0,0,0,0,0,0,0,0,0,0,0,0,0,0,0,0,0,0,0,0,0,0,0,0,0,0,0,0,0,0,0,0,0,0,0,0,0,0,0,0,0,0,0,0,100,0,0,0,750
2006,Impregnation,0.416999996,0.166999996,2.497005939,1.013000011,0.109,,14,40.70000076,21.5,,59.29999924,8.301999893,0,0,0,0,0,0,0,0,0,0,0,0,0,0,0,0,0,0,0,0,0,0,0,0,0,0,0,0,0,0,0,5.599999905,11.30000019,0,0,0,0,0,0,0,0,0,0,0,0,0,0,83.09999847,0,0,0,0,0,0,0,0,0,0,0,0,0,0,0,0,799.85
1994,Precipitation,0.949999988,0.050000001,19,1.013000011,0.052,100,10,,,,83,8.3,0,0,0,0,20,0,0,0,0,0,0,0,0,0,0,0,0,0,0,0,0,0,0,0,0,0,2,0,0,78,0,0,0,0,0,0,0,0,0,0,0,0,0,0,0,0,0,0,0,0,0,0,0,0,0,0,0,0,0,0,0,0,0,0,849.85
2015,Sol-gel,,,4,1,0.014371257,100,18.6,55.5,32.8,11.8,44.6,8.2956,0,0,0,0,0,0,0,0,0,0,0,0,0,0,0,0,0,0,0,0,0,0,0,0,0,0,0,0,0,0,0,0,0,0,0,0,0,0,0,0,0,0,0,0,0,0,0,0,100,0,0,0,0,0,0,0,0,0,0,0,0,0,0,0,800
2018,Impregnation,0.5,0.25,2,1,0.36,97.5,27.7,,,,29.9,8.2823,0,0,0,0,0,0,0,0,0,0,0,0,2.227,0,0,0,0,0,0,0,0,0,0,0,0,0,0,0,0,0,0,0,2.082,0,0,0,0,0,0,0,0,0,0,0,0,0,0,94.65,0,0,0,0,0,0,0,0,0,0,0,1.041,0,0,0,0,800
2015,Sol-gel,,,4,1,0.04706199,100,19.3,57.1,32.1,10.8,42.9,8.2797,0,80,0,0,0,0,0,0,0,0,0,0,0,0,0,0,0,0,0,0,0,0,0,0,0,0,0,0,0,0,0,0,0,0,0,0,0,0,0,0,0,0,0,0,0,0,0,0,20,0,0,0,0,0,0,0,0,0,0,0,0,0,0,0,800
2015,Sol-gel,,,4,1,0.047062035,100,19.3,57.1,32.1,10.8,42.9,8.2797,0,80,0,0,0,0,0,0,0,0,0,0,0,0,0,0,0,0,0,0,0,0,0,0,0,0,0,0,0,0,0,0,0,0,0,0,0,0,0,0,0,0,0,0,0,0,0,0,20,0,0,0,0,0,0,0,0,0,0,0,0,0,0,0,800
2012,n.a.,0.192307692,0.038461538,5,1,,,15.4,46.4,,,53.6,8.2544,0,0,0,0,0,0,0,0,0,0,0,0,0,0,0,0,0,0,0,0,0,0,0,50,0,0,50,0,0,0,0,0,0,0,0,0,0,0,0,0,0,0,0,0,0,0,0,0,0,0,0,0,0,0,0,0,0,0,0,0,0,0,0,0,799.85
2017,IJP-A synthesis,0.454545455,0.151515152,3,1,0.033632,,21.46,,,,38.42,8.244932,0,0,0,0,0,0,0,0,0,0,0,0,0,0,0,0,0,0,0,0,0,0,0,0,0,0,80.8996,1.270123776,0,17.19926,0.631017,0,0,0,0,0,0,0,0,0,0,0,0,0,0,0,0,0,0,0,0,0,0,0,0,0,0,0,0,0,0,0,0,0,700
2017,IJP-A synthesis,0.454545455,0.151515152,3,1,0.031662,,31.51,,,,26.16,8.243016,0,0,0,0,0,0,0,0,0,0,0,0,0,0,0,0,0,0,0,0,0,0,0,0,0,0,94.82268,0.350843922,0,4.712687,0.113787,0,0,0,0,0,0,0,0,0,0,0,0,0,0,0,0,0,0,0,0,0,0,0,0,0,0,0,0,0,0,0,0,0,700
1997,n.a.,0.800000012,0.200000003,4,1.013000011,0.2,,16.10000038,,39.79999924,11.30000019,51.09999943,8.227100103,0,0,0,0,0,0,0,0,0,0,0,0,0,0,0,0,0,0,0,0,0,0,0,0,0,0,0,0,0,100,0,0,0,0,0,0,0,0,0,0,0,0,0,0,0,0,0,0,0,0,0,0,0,0,0,0,0,0,0,0,0,0,0,0,899.85
2018,Impregnation,0.44,0.11,4,1,0.02626585,,21.01378,,,,39.13044,8.222784575,0,0,0,0,0,0,0,0,0,0,3,0,0,0,0,0,0,0,0,0,0,0,0,0,0,0,0,0,0,0,0,0,0,0,0,0,0,0,0,0,0,0,0,0,0,0,0,0,0,0,0,0,0,0,0,0,0,0,0,0,97,0,0,0,750
2018,Precipitation,0.44,0.11,4,1,0.026151995,,20.57087,,,,39.94024,8.216054848,0,0,0,0,0,0,0,0,0,0,4,0,0,0,0,0,0,0,0,0,0,0,0,0,0,0,0,0,0,0,0,0,0,0,0,0,0,0,0,0,0,0,0,0,0,0,0,0,0,0,0,0,0,0,0,0,0,0,0,0,96,0,0,0,700
2010,n.a.,0.416,0.084,4.952380952,1,0.25,,21.12832,,,,38.86864171,8.212291,0,0,0,0,0,9.300820026,0,0,0,0,0,0,0,0,0,0,0,0,0,0,0,0,0,0,0,0,0,0,0,0,0,0,0,0,90.69917997,0,0,0,0,0,0,0,0,0,0,0,0,0,0,0,0,0,0,0,0,0,0,0,0,0,0,0,0,0,749.85
2016,Impregnation,0.8,0.2,4,1,1.5,,19.02174,,,,43.15353,8.208552277,0,0,0,0,0,0,0,0,2.977940638,0,0,0,0,0,0,0,0,0,0,0,0,0,0,0,0,0,0,0,0,91.80217752,0,0,0,0,0,0,0,0,0,0,0,0,0,0,0,0,0,0,0,0,0,0,5.219881843,0,0,0,0,0,0,0,0,0,0,0,700
2017,Impregnation,0.571428571,0.142857143,4,1,0.010608,,35.33448,,,,23.22815278,8.207547,0,0,0,0,0,0,0,49.07449,0,0,0,0,0,0,0,0,0,0,0,0,0,0,0,0,0,0,0,0,0,0,0.77049,0,0.720352,0,0,0,0,0,0,0,0,0,0,0,0,0,0,49.07449,0,0,0,0,0,0,0,0,0,0,0,0.360176,0,0,0,0,800
1992,Impregnation,0.028000001,0.003,9.333333015,1,1.14,100,12.89999962,32.29999924,16.39999962,47.20000076,63.60000038,8.204399807,0,74.40000153,0,0,0,0,0,0,0,0,0,0,0,0,0,0,0,0,0,0,0,0,0,0,0,0,0,0,0,0,0,0,0,0,0,0,0,25.60000038,0,0,0,0,0,0,0,0,0,0,0,0,0,0,0,0,0,0,0,0,0,0,0,0,0,0,719.85
2013,Impregnation,,,3,1,,,20,59,,,41,8.2,0,0,0,0,0,0,0,0,0,0,0,0,0,0,0,0,0,0,0,0,0,0,0,0,0,0,0,0,0,0,12.62550651,0,5.595986104,0,0,0,0,0,0,0,0,0,0,0,0,0,0,81.77850739,0,0,0,0,0,0,0,0,0,0,0,0,0,0,0,0,699.85
2018,Slurry,0.461538462,0.153846154,3,1,0.09208506,57.49186,18.07818,,,,45.27687,8.185234057,0,0,0,0,0,0,0,0,0,0,0,0,0,0,0,0,0,0,0,0,0,0,0,0,0,0,0,0,0,0,2.225972071,0,2.081119488,0,0,0,0,0,0,0,0,0,0,0,0,0,0,94.6523487,0,0,0,0,0,0,0,0,0,0,0,1.040559744,0,0,0,0,765
2010,Impregnation,0.5,0.105,4.761904762,1,0.123,,19,,23.45454545,19.54545455,43,8.17,0,0,0,0,0,0,0,0,0,0,0,0,0,0,0,0,0,0,0,0,0,0,0,0,0,0,0,0,0,0,4.357926114,0,0,0,0,0,0,0,0,0,0,0,0,0,0,0,0,95.64207389,0,0,0,0,0,0,0,0,0,0,0,0,0,0,0,0,800
1997,Precipitation,0.600000024,0.059999999,10,1.013000011,0.93,90,12,,,,68,8.16,0,0,0,0,2.599999905,0,0,0,0,0,0,0,0,0,0,0,0,0,0,0,0,0,0,0,0,0,0,0,0,0,0,0,0,0,97.40000153,0,0,0,0,0,0,0,0,0,0,0,0,0,0,0,0,0,0,0,0,0,0,0,0,0,0,0,0,0,749.85
1991,n.a.,0.908999979,0.090999998,9.989010811,1,0.018,68,11,27,45,29,74,8.14,0,0,0,0,100,0,0,0,0,0,0,0,0,0,0,0,0,0,0,0,0,0,0,0,0,0,0,0,0,0,0,0,0,0,0,0,0,0,0,0,0,0,0,0,0,0,0,0,0,0,0,0,0,0,0,0,0,0,0,0,0,0,0,0,855.85
2009,n.a.,0.227272727,0.090909091,2.5,1,1.052358062,,11.9,31.6,41.1,27.3,68.4,8.1396,0,0,0,0,0,0,0,0,0,0,0,44.44444444,0,0,0,0,0,0,0,0,0,0,0,0,0,0,44.44444444,0,0,0,0,0,11.11111111,0,0,0,0,0,0,0,0,0,0,0,0,0,0,0,0,0,0,0,0,0,0,0,0,0,0,0,0,0,0,0,779.85
2014,Impregnation,0.4,0.2,2,1,0.8,,40.9,80.1,,,19.9,8.1391,0,0,0,0,0,0,0,0,0,0,0,0,0,0,0,0,0,0,0,0,0,0,0,0,0,0,0,5.540402,0,94.4596,0,0,0,0,0,0,0,0,0,0,0,0,0,0,0,0,0,0,0,0,0,0,0,0,0,0,0,0,0,0,0,0,0,0,824.85
2018,Hydrothermal treatment,0.44,0.11,4,1,0.02626585,,20.81693,,,,38.93281,8.104615805,0,0,0,0,0,0,0,0,0,0,3,0,0,0,0,0,0,0,0,0,0,0,0,0,0,0,0,0,0,0,0,0,0,0,0,0,0,0,0,0,0,0,0,0,0,0,0,0,0,0,0,0,0,0,0,0,0,0,0,0,97,0,0,0,800
1990,Therm.decomp.,0.5,0.090999998,5.494504929,1.013000011,0.38,83,20.10000038,,,,40.29999924,8.1003,0,0,0,0,0,0,0,0,0,0,0,0,0,0,0,0,0,0,0,0,0,0,0,0,0,0,0,0,0,0,0,0,0,0,0,0,0,0,0,0,0,0,0,0,0,0,0,0,0,0,0,0,0,0,0,0,0,0,0,0,0,100,0,0,774.85
2011,Precipitation,0.416,0.084,5,1,0.25,,20.07267,,,,40.34483,8.098284588,0,0,0,0,0,0,0,0,0,0,0,0,0,0,0,0,0,0,0,0,0,0,0,0,0,0,0,0,0,0,0,0,0,0,0,0,0,0,0,0,0,0,0,0,0,0,0,0,77.45159275,0,22.54840725,0,0,0,0,0,0,0,0,0,0,0,0,0,625
2019,Impregnation,0.833,0.166,5,1,0.08512,97.4,20.5,60.1,24.30769231,15.19230769,39.5,8.0975,0,0,0,0,0,0,0,0,0,0,0,0,0,0,0,0,0,0,0,0,0,0,0,0,0,0,0,0,0,0,0,0,2.744,0,0,0,0,0,0,0,0,0,0,0,0,0,0,0,0,0,0,0,0,0,0,95.884,0,0,0,1.372,0,0,0,0,800
2016,Impregnation,0.8,0.2,4,1,1.5,,19.00648,,,,42.57796,8.092571452,0,0,0,0,0,0,0,0,2.968209532,0,5.529597678,0,0,0,0,0,0,0,0,0,0,0,0,0,0,0,0,0,0,91.50219279,0,0,0,0,0,0,0,0,0,0,0,0,0,0,0,0,0,0,0,0,0,0,0,0,0,0,0,0,0,0,0,0,0,0,800
1999,Impregnation,0.939999998,0.059,15.93220329,1.013000011,0.035,,11.10000038,,,,72.90000153,8.091900447,0,10.10000038,0,0,8.100000381,0,0,0,0,0,0,0,0,0,0,0,0,0,0,0,0,0,0,0,0,0,19.29999924,0,0,0,0,0,0,0,0,0,0,0,0,0,0,0,0,0,0,0,0,62.5,0,0,0,0,0,0,0,0,0,0,0,0,0,0,0,0,849.85
2017,IJP-A synthesis,0.454545455,0.151515152,3,1,0.033465,,22.29,,,,36.28,8.086812,0,0,0,0,0,0,0,0,0,0,0,0,0,0,0,0,0,0,0,0,0,0,0,0,0,0,81.53947,0.489236791,0,17.33529,0.636008,0,0,0,0,0,0,0,0,0,0,0,0,0,0,0,0,0,0,0,0,0,0,0,0,0,0,0,0,0,0,0,0,0,700
2015,Sol-gel,,,4,1,0.011976048,100,18.8,56.6,32,11,43,8.084,0,0,0,0,0,0,0,0,0,0,0,0,0,0,0,0,0,0,0,0,0,0,0,0,0,0,0,0,0,0,0,0,0,0,0,0,0,0,0,0,0,0,0,0,0,0,0,0,100,0,0,0,0,0,0,0,0,0,0,0,0,0,0,0,800
2016,Impregnation,0.8,0.2,4,1,0.043478261,,10.9,25.9,26.2,47.9,74.1,8.0769,0,0,0,0,0,0,0,0,0,0,0,0,0,0,0,0,0,0,0,0,0,0,0,0,0,0,0,0,0,0,2.225972071,0,2.081119488,0,0,0,0,0,0,0,0,0,0,0,0,0,0,94.6523487,0,0,0,0,0,0,0,0,0,0,0,1.040559744,0,0,0,0,774.85
2012,n.a.,0.192307692,0.038461538,5,1,,,16.3,50.5,,,49.5,8.0685,0,0,0,0,0,0,0,0,0,0,0,0,0,0,0,0,0,0,0,50,0,0,0,0,0,0,50,0,0,0,0,0,0,0,0,0,0,0,0,0,0,0,0,0,0,0,0,0,0,0,0,0,0,0,0,0,0,0,0,0,0,0,0,0,799.85
2017,IJP-A synthesis,0.454545455,0.151515152,3,1,0.031276,,30.97,,,,26.03,8.061491,0,0,0,0,0,0,0,0,0,0,0,0,0,0,0,0,0,0,0,0,0,0,0,0,0,0,97.64671,0.361292842,0,1.533053,0.45894,0,0,0,0,0,0,0,0,0,0,0,0,0,0,0,0,0,0,0,0,0,0,0,0,0,0,0,0,0,0,0,0,0,700
1985,Impregnation,0.639999986,0.079999998,8,1.013000011,1.05,99,13,,24,38,62,8.06,0,0,0,0,0,0,0,0,94,0,0,0,0,0,0,0,0,0,0,0,0,0,0,0,0,0,0,6,0,0,0,0,0,0,0,0,0,0,0,0,0,0,0,0,0,0,0,0,0,0,0,0,0,0,0,0,0,0,0,0,0,0,0,0,743.85
2017,IJP-A synthesis,0.454545455,0.151515152,3,1,0.032209,,23.61,,,,34.13,8.058093,0,0,0,0,0,0,0,0,0,0,0,0,0,0,0,0,0,0,0,0,0,0,0,0,0,0,90.22828,0.216547866,0,8.734097,0.821077,0,0,0,0,0,0,0,0,0,0,0,0,0,0,0,0,0,0,0,0,0,0,0,0,0,0,0,0,0,0,0,0,0,700
1994,Precipitation,0.949999988,0.050000001,19,1.013000011,0.052,89,10.19999981,,,,79,8.057999849,0,0,0,0,0,0,0,0,0,0,0,0,0,0,0,0,0,0,0,0,0,0,0,0,0,0,0,0,0,0,0,0,0,0,0,0,0,0,0,0,0,0,0,0,0,0,0,16.70000076,0,0,83.30000305,0,0,0,0,0,0,0,0,0,0,0,0,0,849.85
2018,Impregnation,0.4,0.1,4,1,0.030998621,,11.59314,,,,69.46472,8.05314224,0,0,0,0,0,0,0,0,0,0,0,0,0,0,0,0,0,0,0,0,0,0,0,0,0,0,0,10,0,0,0,0,0,0,0,0,0,0,0,0,0,0,0,0,0,0,0,0,0,90,0,0,0,0,0,0,0,0,0,0,0,0,0,0,725
2013,n.a.,0.8,0.2,4,1,2.045454545,,18.5,,22.7,20.8,43.5,8.0475,0,0,0,0,0,0,0,0,0,0,0,0,0,0,0,0,0,0,0,0,0,0,0,0,0,0,0,0,0,0,0,0,0,0,0,0,0,0,0,0,0,0,0,0,0,0,0,0,100,0,0,0,0,0,0,0,0,0,0,0,0,0,0,0,740
2018,Impregnation,0.5,0.25,2,1,0.36,67.7,33.5,,,,24,8.04,0,0,0,0,0,0,0,0,0,0,0,0,0,0,0,0,0,0,0,0,0,0,0,0,0,0,0,0,0,0,0,0,2.128,0,0,0,0,0,0,0,0,0,0,0,0,0,0,96.808,0,0,0,0,0,0,0,0,0,0,0,1.064,0,0,0,0,800
1991,n.a.,0.860000014,0.140000001,6.142857075,1.013000011,0.4,85,13.39999962,,,,60,8.039999771,0,50,0,0,0,0,0,0,0,0,0,0,0,0,0,0,0,0,0,0,0,0,0,0,0,0,0,0,0,0,0,0,50,0,0,0,0,0,0,0,0,0,0,0,0,0,0,0,0,0,0,0,0,0,0,0,0,0,0,0,0,0,0,0,799.85
2011,Precipitation,0.416,0.084,5,1,0.25,,20.90116,,,,38.44828,8.03613652,0,0,0,0,0,0,0,0,0,0,0,0,0,0,0,0,0,0,0,0,0,0,0,0,0,0,0,0,0,0,0,0,0,0,0,0,0,0,0,0,0,0,0,0,0,0,0,0,82.24177256,0,0,0,0,0,0,0,0,0,0,0,0,0,17.75822744,0,725
1994,Therm.decomp.,0.300000012,0.119999997,2.5,1.013000011,2.7,,21.70000076,,,,37,8.029000282,0,0,0,0,0,0,0,0,0,0,0,0,0,0,0,0,0,0,0,0,0,0,0,0,0,0,0,17.20000076,0,82,0,0,0,0,0,0,0,0,0,0,0,0,0,0,0,0,0,0,0,0.800000012,0,0,0,0,0,0,0,0,0,0,0,0,0,0,649.85
2019,Sol-gel,0.4,0.1,4,1,0.031598538,,17.866,,,,44.83516,8.010249686,0,0,0,0,0,0,0,0,0,0,42.37288136,0,0,0,0,0,0,0,0,0,0,0,0,0,0,0,57.62711864,0,0,0,0,0,0,0,0,0,0,0,0,0,0,0,0,0,0,0,0,0,0,0,0,0,0,0,0,0,0,0,0,0,0,0,0,0,550
1990,Impregnation,0.430000007,0.159999996,2.6875,1.013000011,0.035,,20,,,,40,8,0,0,0,0,0,0,0,0,0,0,0,0,0,0,0,0,0,0,0,0,0,0,0,0,0,0,0,0,0,99.59999847,0,0,0,0,0,0,0,0,0,0,0,0,0,0,0,0,0,0,0,0.400000006,0,0,0,0,0,0,0,0,0,0,0,0,0,0,779.85
1998,Impregnation,0.164000005,0.035999998,4.55555582,1.013000011,1.33,,20,,,,40,8,0,0,0,0,0,0,0,0,0,0,0,0,0,0,0,0,0,0,0,0,0,0,0,0,0,0,0,0,0,0,2.200000048,0,0,0,0,0,0,0,0,0,0,0,0,0,0,0,0,96.69999695,0,0,0,0,0,0,0,0,0,0,0,1.100000024,0,0,0,0,849.85
2002,Sol-gel,0.180000007,0.045000002,4,1.013000011,0.12,,25,,,,32,8,0,0,0,0,0,0,75,0,0,0,0,0,0,0,0,0,0,0,0,0,0,0,0,0,0,0,0,0,0,0,0,0,0,0,0,0,0,0,0,0,0,0,0,0,0,0,0,0,10,0,0,0,0,0,0,0,0,0,0,0,15,0,0,0,899.85
2008,Sol-gel,0.416000009,0.083999999,4.952381134,1.013000011,0.25,,16,,,,50,8,0,0,0,0,0,0,0,0,0,0,0,0,0,0,0,0,0,0,58.29999924,0,0,0,0,0,0,0,0,0,0,0,0,0,0,0,8.399999619,0,0,0,0,0,0,0,0,0,0,0,0,0,0,0,0,0,0,0,0,0,0,0,0,0,0,0,33.29999924,0,769.85
1992,Therm.decomp.,0.027000001,0.027000001,1,1.013000011,8,,25,,,,32,8,0,0,0,0,0,0,0,0,0,0,0,0,0,0,0,0,0,0,0,0,0,0,0,0,0,0,0,5.099999905,0,0,0,0,0,0,0,0,0,0,0,0,0,0,0,0,0,0,0,0,0,0,0,0,0,0,0,0,0,0,0,0,0,0,94.90000153,0,799.85
2019,Precipitation,0.4,0.1,4,1,0.038058991,,11.81686,,,,67.66382,7.99573888,0,0,0,0,0,0,0,0,0,0,0,0,0,0,0,0,0,0,0,0,0,0,0,0,0,0,0,0,0,0,0,0,0,0,0,0,0,0,0,0,0,0,0,0,0,0,0,0,0,0,0,0,0,0,0,0,0,0,0,0,50,0,0,50,750
2019,Hydrothermal treatment,0.72,0.28,2.6,1,0.010273973,,31.30192,,,,25.52932,7.991167323,0,0,0,0,0,0,0,0,0,0,0,0,0,0,0,0,0,0,0,0,0,0,0,0,0,0,100,0,0,0,0,0,0,0,0,0,0,0,0,0,0,0,0,0,0,0,0,0,0,0,0,0,0,0,0,0,0,0,0,0,0,0,0,0,700
2018,Precipitation,0.44,0.11,4,1,0.026039124,,21.55512,,,,37.05179,7.986557797,0,0,0,0,0,0,0,0,0,0,5,0,0,0,0,0,0,0,0,0,0,0,0,0,0,0,0,0,0,0,0,0,0,0,0,0,0,0,0,0,0,0,0,0,0,0,0,0,0,0,0,0,0,0,0,0,0,0,0,0,95,0,0,0,700
1990,Therm.decomp.,0.092,0.046,2,1.013000011,0.194,100,38,79,12,9,21,7.98,0,0,0,0,0,0,0,0,100,0,0,0,0,0,0,0,0,0,0,0,0,0,0,0,0,0,0,0,0,0,0,0,0,0,0,0,0,0,0,0,0,0,0,0,0,0,0,0,0,0,0,0,0,0,0,0,0,0,0,0,0,0,0,0,799.85
1998,Precipitation,0.600000024,0.059999999,10,1.013000011,0.0333,97.40000153,12.5,,,,63.79999924,7.974999905,0,0,0,0,0,0,0,0,0,0,0,0,0,0,0,0,0,0,0,0,0,0,0,0,0,0,0,0,0,0,0,0,0,0,99.5,0,0,0,0,0,0,0,0,0,0,0,0,0,0,0,0.5,0,0,0,0,0,0,0,0,0,0,0,0,0,749.85
2016,n.a.,0.8,0.2,4,1,1.5,,18.47826,,,,43.15353,7.974021473,0,0,0,0,0,0,0,0,0,0,0,0,0,0,0,0,0,0,0,0,0,0,0,0,0,0,0,0,0,0,0,0,0,0,0,0,0,0,0,0,0,0,0,0,0,0,0,0,0,0,0,0,100,0,0,0,0,0,0,0,0,0,0,0,750
2019,Precipitation,0.4,0.1,4,1,0.031152648,,10.63953,,,,74.92877,7.972068963,0,0,0,0,0,0,0,0,0,0,0,0,0,0,0,0,0,0,0,0,0,0,0,0,0,0,0,0,0,0,0,0,0,0,0,0,0,0,0,0,0,0,0,0,0,0,0,0,50,0,0,0,0,0,0,0,0,0,0,0,0,0,0,50,750
1997,Impregnation,0.5,0.100000001,5,1.013000011,0.04,,16.39999962,51.40000153,10.39999962,38.20000076,48.60000038,7.970399877,0,0,0,0,0,0,0,0,0,0,0,0,0,0,0,0,0,0,0,0,0,0,0,0,0,0,100,0,0,0,0,0,0,0,0,0,0,0,0,0,0,0,0,0,0,0,0,0,0,0,0,0,0,0,0,0,0,0,0,0,0,0,0,0,799.85
2017,SCS,0.5,0.1,5,1,0.164150261,,15.06048,,,,52.90837,7.968254482,0,0,0,0,0,0,0,0,0,0,0,0,0,0,0,0,0,0,0,0,0,0,0,0,0,0,0,0,0,0,1.599868514,0,4.298177825,0,0,0,0,0,0,0,0,0,0,0,0,0,0,90.37160287,0,0,0,0,0,0,0,1.581261874,0,0,0,2.149088912,0,0,0,0,700
2012,n.a.,0.192307692,0.038461538,5,1,,,14,43.2,,,56.8,7.952,0,0,0,0,10,0,0,0,0,0,0,0,0,0,0,0,0,0,0,0,0,0,0,50,0,0,40,0,0,0,0,0,0,0,0,0,0,0,0,0,0,0,0,0,0,0,0,0,0,0,0,0,0,0,0,0,0,0,0,0,0,0,0,0,799.85
1990,Pyrolysis,0.409999996,0.204999998,2,1.013000011,0.289,,15,47,36,17,53,7.95,0,0,0,0,0,0,0,0,0,0,0,0,0,0,0,0,0,0,0,0,38.5,0,0,0,0,0,0,0,0,0,38.5,0,15.30000019,0,0,0,7.699999809,0,0,0,0,0,0,0,0,0,0,0,0,0,0,0,0,0,0,0,0,0,0,0,0,0,0,0,827.85
2010,Physical mixing,0.8,0.2,4,1,0.010042043,,23.5,,20.28,13.52,33.8,7.943,0,0,0,0,0,0,0,0,95.23809524,0,0,0,0,0,0,0,0,0,0,0,0,0,0,0,0,0,4.761904762,0,0,0,0,0,0,0,0,0,0,0,0,0,0,0,0,0,0,0,0,0,0,0,0,0,0,0,0,0,0,0,0,0,0,0,0,0,800
1998,Therm.decomp.,0.165999994,0.067000002,2.477612019,1.013000011,0.6,92.80000305,30.29999924,73.80000305,18,8.199999809,26.19999981,7.938599742,0,0,0,0,0,0,0,0,0,0,0,0,0,0,0,0,0,0,0,0,0,0,0,0,0,0,0,0,0,0,0,0,0,0,0,0,0,0,0,0,0,0,0,0,0,0,0,0,0,0,0,0,0,0,0,0,0,0,0,0,100,0,0,0,749.85
1986,Impregnation,0.639999986,0.078000002,8.205127716,1.013000011,0.69,99,12,34,,,66,7.92,0,0,0,0,0,0,0,0,0,0,0,0,0,0,0,0,0,0,0,0,0,0,0,0,0,0,0,0,0,96.19999695,0,0,0,0,0,0,0,3.799999952,0,0,0,0,0,0,0,0,0,0,0,0,0,0,0,0,0,0,0,0,0,0,0,0,0,0,783.85
1987,n.a.,0.908999979,0.090999998,9.989010811,1.013000011,1.3,71,11,22,31,41,72,7.92,0,0,0,0,0,0,0,0,0,0,0,0,0,0,0,0,0,0,0,0,0,0,0,0,0,0,0,37,0,63,0,0,0,0,0,0,0,0,0,0,0,0,0,0,0,0,0,0,0,0,0,0,0,0,0,0,0,0,0,0,0,0,0,0,769.85
2014,Impregnation,0.4,0.2,2,1,0.8,,44.26,,,,17.88,7.913688,0,0,0,0,0,0,0,0,30.3030303,0,0,0,0,0,0,0,0,0,0,0,0,0,0,0,0,0,0,0,0,0,0,0,0,0,0,0,0,0,0,0,0,0,0,0,0,0,0,0,0,0,0,0,0,0,0,0,0,0,0,0,0,0,69.6969697,0,775
2010,n.a.,0.416,0.084,4.952380952,1,0.25,,19.69027,,,,40.14687457,7.905028,0,0,0,0,0,0,0,0,0,0,0,0,0,0,0,0,0,0,0,0,0,0,0,0,0,0,0,0,0,11.24757595,0,0,0,0,88.75242405,0,0,0,0,0,0,0,0,0,0,0,0,0,0,0,0,0,0,0,0,0,0,0,0,0,0,0,0,0,724.85
2010,n.a.,0.416,0.084,4.952380952,1,0.25,,15.98451,,,,49.45430295,7.905028,0,0,0,0,0,0,0,0,0,0,0,0,0,0,0,0,0,0,0,0,0,0,0,0,0,0,0,0,0,0,0,0,0,0,78.52320675,0,0,0,0,0,0,0,0,0,0,0,0,0,0,0,21.47679325,0,0,0,0,0,0,0,0,0,0,0,0,0,674.85
2018,Precipitation,0.44,0.11,4,1,0.025489072,,21.50591,,,,36.75299,7.904064952,0,0,0,0,0,0,0,0,0,0,10,0,0,0,0,0,0,0,0,0,0,0,0,0,0,0,0,0,0,0,0,0,0,0,0,0,0,0,0,0,0,0,0,0,0,0,0,0,0,0,0,0,0,0,0,0,0,0,0,0,90,0,0,0,750
1985,Impregnation,0.300000012,0.050000001,6,1.013000011,0.1,100,16.5,,17.79999924,30,47.79999924,7.886999874,0,0,0,0,0,0,0,0,0,0,1,0,0,0,0,0,0,0,0,0,0,0,0,0,0,0,67,0,0,0,0,0,0,0,0,0,0,0,0,0,0,0,32,0,0,0,0,0,0,0,0,0,0,0,0,0,0,0,0,0,0,0,0,0,749.85
2017,Sol-gel,0.75,0.25,3,1,0.36,100,16.6,,23.75,23.75,47.5,7.885,0,0,0,0,0,0,0,0,0,0,0,0,0,0,0,0,0,0,0,0,0,0,0,0,0,0,0,0,0,0,2.247,0,2.1,0,0,0,0,0,0,0,0,0,0,0,0,0,0,91.762,0,0,0,0,0,0,0,2.838,0,0,0,1.05,0,0,0,0,775
2017,Sol-gel,0.03,0.015,2,1,,34,19.9,60.4,16.7,22.9,39.6,7.8804,0,0,0,0,0,0,0,0,33.33333333,0,0,0,0,0,0,0,0,0,0,0,0,0,0,0,0,0,0,0,0,0,0,0,0,0,0,0,0,0,0,0,0,0,0,0,0,0,0,0,0,0,0,0,0,0,0,0,0,0,0,0,0,66.66666667,0,0,750
2017,Sol-gel,0.75,0.25,3,1,0.36,65.3,19.5,,24.24,16.16,40.4,7.878,0,0,0,0,0,0,0,0,0,0,0,0,0,0,0,0,0,0,0,0,0,0,0,0,0,0,0,0,0,0,2.191,0,2.048,0,0,0,0,0,0,0,0,0,0,0,0,0,0,90.003,0,0,0,0,0,0,0,0,0,0,0,1.024,0,0,0,0,800
2018,Impregnation,0.5,0.1,5,1,0.150878514,,17.33793,,,,45.40179,7.871730569,0,0,0,0,0,0,0,0,0,0,0,0,0,0,0,0,0,0,0,0,0,0,0,0,0,0,0,0,0,4.465848192,4.465848192,0,4.175238236,0,0,0,0,0,0,0,0,0,0,0,0,0,0,84.80544626,0,0,0,0,0,0,0,0,0,0,0,2.087619118,0,0,0,0,760
2018,Impregnation,0.867867868,0.117117117,7.41025641,1,0.067216,67.10876,11.39896,,37.47261,31.57623,69.04884,7.870849652,0,0,0,0,0,0,0,0,0,0,0,0,0,0,0,0,0,0,0,0,0,0,0,0,0,0,0,0,0,0,2.114874843,0,2.081317669,0,0,0,0,0,0,0,0,0,0,0,0,0,0,94.76314865,0,0,0,0,0,0,0,0,0,0,0,1.040658834,0,0,0,0,725
2018,Impregnation,,,5,1,0.108333333,,16.88192,,35.05618,11.51703561,46.57321561,7.862453,0,0,0,0,0,0,0,0,0,0,0,0,0,0,0,0,0,0,0,0,0,0,0,0,0,0,0,0,0,0,14.05126933,0,8.757932713,0,0,0,0,0,0,0,0,0,0,0,0,0,0,72.8118316,0,0,0,0,0,0,0,0,0,0,0,4.378966357,0,0,0,0,850
1993,Sol-gel,0.129999995,0.066500001,1.954887033,1.013000011,0.8,,30,,,,26.20000076,7.860000229,0,0,0,0,0,0,0,0,0,0,0,0,0,0,0,0,0,0,0,0,0,0,50,0,0,0,0,0,0,0,0,0,0,0,0,0,0,0,0,0,0,0,0,0,0,0,0,0,0,50,0,0,0,0,0,0,0,0,0,0,0,0,0,0,699.85
1995,Sol-gel,0.356000006,0.048999999,7.265305996,1.013000011,0.65,,9.699999809,,,,81,7.856999846,0,66.69999695,0,0,0,0,0,0,0,0,0,0,0,0,0,0,0,0,0,0,0,0,0,0,0,0,0,0,0,0,0,0,0,0,0,0,0,33.29999924,0,0,0,0,0,0,0,0,0,0,0,0,0,0,0,0,0,0,0,0,0,0,0,0,0,0,719.85
2010,n.a.,0.416,0.084,4.952380952,1,0.25,,20.4646,,,,38.35482736,7.849162,0,0,0,0,0,9.300820026,0,0,0,0,0,0,0,0,0,0,0,0,0,0,0,0,0,0,0,0,0,0,0,0,0,0,0,0,90.69917997,0,0,0,0,0,0,0,0,0,0,0,0,0,0,0,0,0,0,0,0,0,0,0,0,0,0,0,0,0,824.85
2016,Impregnation,0.8,0.2,4,1,1.5,,18.53261,,,,42.32365,7.843676992,0,0,0,0,0,0,0,0,0,0,0,0,0,0,0,0,0,0,0,0,0,0,0,0,0,0,0,0,0,95.4298889,0,0,0,0,0,0,0,0,0,0,0,0,0,0,0,0,0,0,0,0,0,0,4.570111105,0,0,0,0,0,0,0,0,0,0,0,800
2018,Impregnation,0.4,0.1,4,1,0.030816641,,11.25,,,,69.70803,7.842153375,0,0,0,0,0,0,0,0,0,0,0,0,0,0,0,0,0,0,0,0,0,0,0,0,0,0,0,0,0,0,0,0,10,0,0,0,0,0,0,0,0,0,0,0,0,0,0,0,0,90,0,0,0,0,0,0,0,0,0,0,0,0,0,0,675
2008,n.a.,0.098999999,0.033,3,1.013000011,0.06,62,17,,,,46,7.82,0,0,0,0,0,0,0,0,0,0,0,0,0,0,0,0,0,0,0,0,0,0,0,0,0,0,0,6.599999905,0,80,0,0,0,0,0,0,0,0,0,0,6.699999809,0,0,0,0,0,0,0,0,0,0,0,0,0,0,0,0,0,6.699999809,0,0,0,0,0,799.85
2015,SPS,0.655172414,0.344827586,1.9,1,0.024891961,53,23,63,25,9,34,7.82,0,0,0,0,0,0,0,0,0,0,0,0,0,0,0,0,0,0,0,0,0,0,0,0,0,0,0,2.080299563,0,0,2.225920533,0,0,0,0,0,0,0,0,0,0,0,0,0,0,0,0,94.65363012,0,0,0,0,0,0,0,0,0,0,0,1.040149782,0,0,0,0,894
1997,Impregnation,0.800000012,0.200000003,4,1.013000011,0.35,,22.39999962,,,,34.90000153,7.817600209,0,0,0,0,0,0,0,0,0,0,0,0,0,0,0,0,0,0,0,0,0,0,0,0,0,9.100000381,0,0,0,90.90000153,0,0,0,0,0,0,0,0,0,0,0,0,0,0,0,0,0,0,0,0,0,0,0,0,0,0,0,0,0,0,0,0,0,0,749.85
2010,Impregnation,0.5,0.1,5,1,0.1272,,13.04088,,,,59.91289,7.813168089,0,0,0,0,0,0,0,0,0,0,0.473933649,0,0,0,0,0,0,0,0,0,0,0,0,0,0,0,0,4.739336493,0,94.78672986,0,0,0,0,0,0,0,0,0,0,0,0,0,0,0,0,0,0,0,0,0,0,0,0,0,0,0,0,0,0,0,0,0,0,750
2009,Impregnation,,,7.5,0.875928,0.003636364,,11,29,30,41,71,7.81,0,0,0,0,0,0,0,0,0,0,0,0,0,0,0,0,0,0,0,0,0,0,0,0,0,0,0,0,0,0,4.443482078,0,2.077163785,0,0,0,0,0,0,0,0,0,0,0,0,0,0,92.44077224,0,0,0,0,0,0,0,0,0,0,0,1.038581893,0,0,0,0,774.85
2015,Impregnation,0.454,0.114,4,1.01325,0.064285714,89.8,15.3,7.5,,,51,7.803,0,0,0,0,0,0,0,0,0,0,0,0,0,0,0,0,0,0,0,0,0,0,0,0,0,0,4.18,0,0,95.81,0,0,0,0,0,0,0,0,0,0,0,0,0,0,0,0,0,0,0,0,0,0,0,0,0,0,0,0,0,0,0,0,0,0,1000
2014,Impregnation,0.1,0.05,2,1,0.024,,15.38461538,,14.48571429,36.21428571,50.7,7.8,0,0,0,0,0,0,0,0,0,0,0,0,0,0,0,0,0,0,0,0,0,0,0,0,0,0,0,0,0,0,0,0,0,0,0,0,0,0,0,0,0,0,0,0,0,0,0,0,0,0,50,0,0,0,0,50,0,0,0,0,0,0,0,0,900
2019,Impregnation,0.75,0.25,3,1,0.072,,23.42,63.6,26.1,7.2,33.3,7.79886,0,0,0,0,0,0,0,0,0,0,0,0,0,0,0,0,0,0,0,0,0,0,0,0,0,0,0,0,0,0,4.33415,0,0.04764,0,0,0,0,0,0,0,0,0,0,0,0,0,0,95.59439,0,0,0,0,0,0,0,0,0,0,0,0.02382,0,0,0,0,700
2017,IJP-A synthesis,0.454545455,0.151515152,3,1,0.032182,,24.13,,,,32.29,7.791577,0,0,0,0,0,0,0,0,0,0,0,0,0,0,0,0,0,0,0,0,0,0,0,0,0,0,90.7194,0.217726572,0,8.781638,0.28123,0,0,0,0,0,0,0,0,0,0,0,0,0,0,0,0,0,0,0,0,0,0,0,0,0,0,0,0,0,0,0,0,0,700
2013,n.a.,0.8,0.2,4,1,2.045454545,,19,,28.3,12.7,41,7.79,0,0,0,0,0,0,0,0,0,0,0,0,0,0,0,0,0,0,0,0,0,0,0,0,0,0,0,0,0,0,0,0,0,0,0,0,0,0,0,0,0,0,0,0,0,0,0,0,100,0,0,0,0,0,0,0,0,0,0,0,0,0,0,0,800
2015,Impregnation,0.655172414,0.344827586,1.9,1,0.023986799,96,41,74,18,1,19,7.79,0,0,0,0,0,0,0,0,0,0,0,0,0,0,0,0,0,0,0,0,0,0,0,0,0,0,0,2.080299563,0,0,2.225920533,0,0,0,0,0,0,0,0,0,0,0,0,0,0,0,0,94.65363012,0,0,0,0,0,0,0,0,0,0,0,1.040149782,0,0,0,0,920
2017,n.a.,,,3,1,0.01455251,,27.02941,,11.3703908,17.4432092,28.8136,7.78814608,0,0,0,0,0,0,0,0,0,0,0,0,0,0,0,0,0,0,0,0,0,0,0,0,0,0,100,0,0,0,0,0,0,0,0,0,0,0,0,0,0,0,0,0,0,0,0,0,0,0,0,0,0,0,0,0,0,0,0,0,0,0,0,0,700
1989,Impregnation,0.600000024,0.083999999,7.142857075,1.013000011,0.72,,17.29999924,,,,45,7.784999657,0,1,0,0,0,0,0,0,0,0,0,0,0,0,0,0,0,0,0,0,0,0,0,0,0,0,0,5.5,0,93.5,0,0,0,0,0,0,0,0,0,0,0,0,0,0,0,0,0,0,0,0,0,0,0,0,0,0,0,0,0,0,0,0,0,0,801.85
1989,Therm.decomp.,0.600000024,0.083999999,7.142857075,1.013000011,0.72,,17.29999924,,,,45,7.784999657,0,1,0,0,0,0,0,0,0,0,0,0,0,0,0,0,0,0,0,0,0,0,0,0,0,0,0,2,0,97,0,0,0,0,0,0,0,0,0,0,0,0,0,0,0,0,0,0,0,0,0,0,0,0,0,0,0,0,0,0,0,0,0,0,799.85
1994,Therm.decomp.,0.666999996,0.330000013,2.021212101,1.013000011,0.083,,27.60000038,68.5,21.89999962,6.300000191,28.19999981,7.783200055,0,0,0,0,50,0,37.5,0,0,0,0,0,0,0,0,0,0,0,0,0,0,0,0,0,0,0,0,0,0,0,0,0,0,0,0,0,0,0,0,0,0,0,0,0,12.5,0,0,0,0,0,0,0,0,0,0,0,0,0,0,0,0,0,0,0,749.85
1985,Impregnation,0.300000012,0.050000001,6,1.013000011,0.1,100,15.5,,18.39999962,31.79999924,50.19999886,7.780999823,0,0,0,0,0,0,0,0,0,0,10,0,0,0,0,0,0,0,0,0,0,0,0,0,0,0,60,0,0,0,0,0,0,0,0,0,0,0,0,0,0,0,30,0,0,0,0,0,0,0,0,0,0,0,0,0,0,0,0,0,0,0,0,0,749.85
1994,Therm.decomp.,0.666999996,0.330000013,2.021212101,1.013000011,0.083,,38.29999924,75.90000153,17.39999962,2.900000095,20.29999971,7.774899736,0,0,0,0,50,0,0,0,0,0,0,0,0,0,0,0,0,0,0,0,0,0,0,0,0,0,0,0,0,0,0,0,12.5,0,0,0,0,0,0,0,0,0,0,0,0,25,0,0,0,0,0,12.5,0,0,0,0,0,0,0,0,0,0,0,0,849.85
1991,Precipitation,0.910000026,0.090000004,10.11111069,1.013000011,4.3,99.40000153,12.69999981,,36.20000076,25,61.20000076,7.77239998,0,57,0,0,0,0,0,0,0,0,0,0,0,0,0,0,0,0,0,0,0,0,0,0,0,0,0,12,0,22,0,0,0,0,0,9,0,0,0,0,0,0,0,0,0,0,0,0,0,0,0,0,0,0,0,0,0,0,0,0,0,0,0,0,799.85
1992,Therm.decomp.,0.400000006,0.079999998,5,1.013000011,0.6,75.09999847,14.10000038,43.79999924,18.29999924,36.79999924,55.09999847,7.769099995,0,0,0,0,20,0,40,0,0,0,0,0,0,0,0,0,0,0,0,0,0,0,0,0,0,0,0,0,0,0,0,0,0,40,0,0,0,0,0,0,0,0,0,0,0,0,0,0,0,0,0,0,0,0,0,0,0,0,0,0,0,0,0,0,749.85
2018,Impregnation,0.44,0.11,4,1,0.026122,,19.78892,,,,39.19355,7.755980255,0,0,0,0,12.67749,0,0,0,0,0,0,0,0,0,0,0,0,0,0,0,0,0,0,0,0,0,0,0,0,0,0,0,0,0,0,0,0,0,0,0,0,0,0,0,0,0,0,0,0,0,0,0,0,0,0,0,0,0,0,0,87.32251,0,0,0,650
2012,n.a.,0.192307692,0.038461538,5,1,,,13,40.4,,,59.6,7.748,0,0,0,0,20,0,0,0,0,0,0,0,0,0,0,0,0,0,0,0,0,0,0,50,0,0,30,0,0,0,0,0,0,0,0,0,0,0,0,0,0,0,0,0,0,0,0,0,0,0,0,0,0,0,0,0,0,0,0,0,0,0,0,0,799.85
2009,Impregnation,,,7.4,1,0.369519327,91.2,12.2,36.5,46.1,17.4,63.5,7.747,0,0,0,0,0,0,0,0,0,0,0,0,0,0,0,0,0,0,0,0,0,0,0,0,0,0,0,0,0,0,2.137111859,0,2.103345017,0,0,0,0,0,0,0,0,0,0,0,0,0,0,94.70787062,0,0,0,0,0,0,0,0,0,0,0,1.051672508,0,0,0,0,799.85
2014,Impregnation,0.8,0.2,4,1,1.5,,19.9,,,,38.9,7.7411,0,0,0,0,0,0,0,0,0,0,0,0,0,0,0,0,0,0,0,0,0,0,0,0,0,0,0,0,0,94.77925255,0,0,0,0,0,0,0,0,0,0,0,0,0,0,0,0,0,0,0,0,0,0,5.220747447,0,0,0,0,0,0,0,0,0,0,0,700
1990,n.a.,0.400000006,0.100000001,4,1,0.0065,,18,,23,20,43,7.74,0,0,0,0,0,0,0,0,0,0,0,0,0,0,0,0,0,0,0,0,0,0,0,0,0,0,0,0,0,0,0,0,0,0,0,0,0,0,0,0,0,0,0,0,0,0,0,0,0,0,0,0,0,0,0,0,0,0,0,0,0,0,0,100,819.85
1992,Precipitation,0.912,0.101000004,9.02970314,1.013000011,0.0017,72,10.89999962,,,,71,7.738999729,0,0,0,0,0,0,0,0,0,0,0,0,0,0,0,0,0,100,0,0,0,0,0,0,0,0,0,0,0,0,0,0,0,0,0,0,0,0,0,0,0,0,0,0,0,0,0,0,0,0,0,0,0,0,0,0,0,0,0,0,0,0,0,0,849.85
2010,n.a.,0.416,0.084,4.952380952,1,0.25,,20.85177,,,,37.10682594,7.73743,0,0,0,0,0,9.300820026,0,0,0,0,0,0,0,0,0,0,0,0,0,0,0,0,0,0,0,0,0,0,0,0,0,0,0,0,90.69917997,0,0,0,0,0,0,0,0,0,0,0,0,0,0,0,0,0,0,0,0,0,0,0,0,0,0,0,0,0,724.85
2014,SCS,0.64,0.16,4,1,0.41745,,,,,,0,7.733564,0,0,0,0,0,0,0,0,0,0,0,0,0,0,0,0,0,0,0,0,0,0,0,0,0,0,2.306522,0,0,0,5.831377717,0,4.361525993,0,0,0,0,0,0,0,0,0,0,0,0,0,0,85.31981139,0,0,0,0,0,0,0,0,0,0,0,2.180762996,0,0,0,0,731.4815
2018,IJP-A synthesis,0.454545455,0.151515152,3,1,0.041695206,,10.79692,,,,71.61954,7.732704438,0,0,0,0,0,0,0,0,0,0,0,0,0,0,0,0,0,0,0,0,0,0,0,0,0,0,0,0,0,0,8.257200035,0,3.088836683,0,0,0,0,0,0,0,0,0,0,0,0,0,0,87.00948403,0,0,0,0,0,0,0,0,0,0,0,1.644479248,0,0,0,0,800
2018,Hydrothermal treatment,0.44,0.11,4,1,0.02626585,,20.91535,,,,36.95652,7.729585506,0,0,0,0,0,0,0,0,0,0,3,0,0,0,0,0,0,0,0,0,0,0,0,0,0,0,0,0,0,0,0,0,0,0,0,0,0,0,0,0,0,0,0,0,0,0,0,0,0,0,0,0,0,0,0,0,0,0,0,0,97,0,0,0,750
1992,Precipitation,0.912,0.101000004,9.02970314,1.013000011,0.0017,75,11.69999981,,,,66,7.721999874,0,0,0,0,0,0,0,0,0,0,0,0,0,0,0,0,0,0,0,0,0,0,0,0,0,0,0,0,0,0,0,0,0,0,100,0,0,0,0,0,0,0,0,0,0,0,0,0,0,0,0,0,0,0,0,0,0,0,0,0,0,0,0,0,849.85
1994,Precipitation,0.949999988,0.050000001,19,1.013000011,0.052,80,9.899999619,,,,78,7.721999702,0,0,0,0,100,0,0,0,0,0,0,0,0,0,0,0,0,0,0,0,0,0,0,0,0,0,0,0,0,0,0,0,0,0,0,0,0,0,0,0,0,0,0,0,0,0,0,0,0,0,0,0,0,0,0,0,0,0,0,0,0,0,0,0,849.85
2010,Impregnation,0.5,0.1,5,1,0.1272,,16.05031,,,,48.0662,7.714774105,0,0,0,0,0,0,0,0,0,0,0.473933649,0,0,0,0,0,0,0,0,0,0,0,0,0,0,0,0,0,0,94.78672986,0,0,4.739336493,0,0,0,0,0,0,0,0,0,0,0,0,0,0,0,0,0,0,0,0,0,0,0,0,0,0,0,0,0,0,0,800
2018,Impregnation,0.44,0.11,4,1,0.02626585,,20.27559,,,,38.04348,7.713540027,0,0,0,0,0,0,0,0,0,0,3,0,0,0,0,0,0,0,0,0,0,0,0,0,0,0,0,0,0,0,0,0,0,0,0,0,0,0,0,0,0,0,0,0,0,0,0,0,0,0,0,0,0,0,0,0,0,0,0,0,97,0,0,0,800
2018,Precipitation,0.44,0.11,4,1,0.02661344,,20.17115,,,,38.18182,7.701712185,0,0,0,0,0,0,0,0,0,0,0,0,0,0,0,0,0,0,0,0,0,0,0,0,0,0,0,0,0,0,0,0,0,0,0,0,0,0,0,0,0,0,0,0,0,0,0,0,0,0,0,0,0,0,0,0,0,0,0,0,100,0,0,0,700
1992,Pyrolysis,0.850000024,0.150000006,5.666666985,1.013000011,3.2,95,35,,,,22,7.7,0,0,0,0,0,0,0,0,0,0,0,0,0,0,0,0,0,0,0,0,0,0,0,0,0,0,0,0,0,0,0,0,0,0,0,0,0,0,0,0,0,0,0,0,0,0,0,98.40000153,1.600000024,0,0,0,0,0,0,0,0,0,0,0,0,0,0,0,849.85
2014,Impregnation,0.1,0.05,2,1,0.024,,16.45299145,,15.09677419,31.70322581,46.8,7.7,0,0,0,0,0,0,0,0,0,0,0,0,0,0,0,0,0,0,0,0,0,0,0,0,0,0,0,0,0,0,0,0,0,0,0,0,0,0,0,0,0,0,0,0,0,0,0,0,0,0,50,0,0,0,0,50,0,0,0,0,0,0,0,0,850
2008,Therm.decomp.,0.800000012,0.200000003,4,1.013000011,0.7,,11,,,,69.90000153,7.689000168,0,0,0,0,0,0,0,0,71.40000153,0,0,0,0,28.60000038,0,0,0,0,0,0,0,0,0,0,0,0,0,0,0,0,0,0,0,0,0,0,0,0,0,0,0,0,0,0,0,0,0,0,0,0,0,0,0,0,0,0,0,0,0,0,0,0,0,0,749.85
1989,n.a.,0.666999996,0.082999997,8.03614521,1.013000011,25,88,12,28,36,28,64,7.68,0,0,0,0,0,0,0,0,0,0,0,0,0,0,0,0,0,0,0,0,0,0,0,0,0,0,0,0,0,0,0,0,0,0,0,0,0,0,0,0,0,0,0,0,0,0,0,0,0,0,100,0,0,0,0,0,0,0,0,0,0,0,0,0,739.85
1991,Therm.decomp.,0.808000028,0.186000004,4.34408617,1.013000011,0.03,62,12,36,,,64,7.68,0,0,0,0,0,0,0,0,0,0,0,0,0,0,0,0,0,0,0,0,0,0,0,0,0,0,100,0,0,0,0,0,0,0,0,0,0,0,0,0,0,0,0,0,0,0,0,0,0,0,0,0,0,0,0,0,0,0,0,0,0,0,0,0,799.85
1993,Therm.decomp.,0.375,0.125,3,1.013000011,0.24,,24,68,,,32,7.68,0,0,0,0,0,0,0,0,0,0,0,0,0,0,0,0,0,0,0,0,0,0,0,0,0,0,0,0,0,0,0,0,0,0,0,0,0,0,0,0,0,0,0,0,0,0,0,0,0,0,0,0,0,0,100,0,0,0,0,0,0,0,0,0,849.85
1993,Sol-gel,0.300000012,0.050000001,6,1.013000011,0.24,,16.79999924,,,,45.70000076,7.67759978,0,0,0,0,0,0,0,0,0,0,0,0,0,0,0,0,0,0,0,0,0,0,0,0,0,0,50,0,0,0,0,0,0,0,0,0,0,0,0,0,0,0,0,0,0,0,0,0,0,0,0,0,0,0,0,0,0,0,0,0,50,0,0,0,794.85
2014,Impregnation,,,2,1,0.001388889,,15.54622,,13.86555,35.5042,49.36975,7.675129948,0,0,0,0,0,0,0,0,0,0,0,0,0,0,0,0,0,0,0,0,0,0,0,0,0,0,0,16.53875,0,83.46125,0,0,0,0,0,0,0,0,0,0,0,0,0,0,0,0,0,0,0,0,0,0,0,0,0,0,0,0,0,0,0,0,0,0,800
2018,Impregnation,0.4,0.1,4,1,0.030879447,,11.27451,,,,67.88321,7.6534993,0,0,0,0,0,0,0,0,0,0,0,0,0,0,0,0,0,0,0,0,0,0,0,0,0,10,0,0,0,0,0,0,0,0,0,0,0,0,0,0,0,0,0,0,0,0,0,0,0,90,0,0,0,0,0,0,0,0,0,0,0,0,0,0,750
1994,Precipitation,0.949999988,0.050000001,19,1.013000011,0.052,96,9.100000381,,,,84,7.64400032,0,0,0,0,20,0,0,0,0,0,0,0,0,0,0,0,0,0,0,0,0,0,0,0,0,0,0,0,0,78,0,0,0,0,0,0,0,0,0,0,0,0,0,0,0,0,0,0,0,0,0,0,0,0,0,0,0,0,0,0,0,0,0,2,849.85
2017,IJP-A synthesis,0.454545455,0.151515152,3,1,0.032296,,21.31,,,,35.84,7.637504,0,0,0,0,0,0,0,0,0,0,0,0,0,0,0,0,0,0,0,0,0,0,0,0,0,0,90.42409,1.419658197,0,7.450945,0.705308,0,0,0,0,0,0,0,0,0,0,0,0,0,0,0,0,0,0,0,0,0,0,0,0,0,0,0,0,0,0,0,0,0,700
1990,Impregnation,0.319999993,0.079999998,4,1.013000011,0.4,,12.69999981,,,,60.09999847,7.632699692,0,0,0,0,0,0,0,0,0,0,0,0,0,0,0,0,0,0,0,0,0,0,0,0,0,0,0,0,0,0,0,0,22,0,0,39,0,0,0,0,0,0,0,0,0,0,0,0,0,0,0,0,0,0,0,39,0,0,0,0,0,0,0,0,749.85
2010,Impregnation,,,3,1,0.0440078,,10.66225,,28.79357,42.73049,71.52406,7.626074087,0,0,0,0,0,0,0,0,0,0,0.44365,0,0,0,0,0,0,0,0,0,0,0,0,0,0,0,0,0,0,0,2.26267,0,2.11542,0,0,0,0,0,0,0,0,0,0,0,0,0,0,94.12055,0,0,0,0,0,0,0,0,0,0,0,1.05771,0,0,0,0,800
2019,Impregnation,0.75,0.25,3,1,0.072,,21.42,61.8,27.7,7.9,35.6,7.62552,0,0,0,0,0,0,0,0,0,0,0,0,0,0,0,0,0,0,0,0,0,0,0,0,0,0,0,0,0,0,14.75,0,3.678,0,0,0,0,0,0,0,0,0,0,0,0,0,0,79.733,0,0,0,0,0,0,0,0,0,0,0,1.839,0,0,0,0,700
2017,Sol-gel,0.666666667,0.166666667,4,1,0.36,,22.45243,66.03773,15.18869,18.77358,33.96227,7.625354898,0,50,0,0,0,0,0,0,0,0,0,0,0,0,0,0,0,0,0,0,0,0,0,0,0,0,50,0,0,0,0,0,0,0,0,0,0,0,0,0,0,0,0,0,0,0,0,0,0,0,0,0,0,0,0,0,0,0,0,0,0,0,0,0,650
1986,n.a.,0.670000017,0.07,9.571429253,1.013000011,0.412,100,11.60000038,,27.89999962,37.70000076,65.60000038,7.609600294,0,0,0,0,0,0,0,0,94.69999695,0,0,0,0,0,0,0,0,0,0,0,0,0,0,0,0,5.300000191,0,0,0,0,0,0,0,0,0,0,0,0,0,0,0,0,0,0,0,0,0,0,0,0,0,0,0,0,0,0,0,0,0,0,0,0,0,0,749.85
2019,Precipitation,0.4,0.1,4,1,0.03399626,,11.94767,,,,63.67521,7.607703963,0,0,0,0,0,0,0,0,0,0,0,0,0,0,0,0,0,0,0,0,0,0,0,0,0,0,50,0,0,0,0,0,0,0,0,0,0,0,0,0,0,0,0,0,0,0,0,0,0,0,0,0,0,0,0,0,0,0,0,0,0,0,0,50,675
2013,n.a.,0.8,0.2,4,1,2.045454545,,19,,27.6,12.4,40,7.6,0,0,0,0,0,0,0,0,0,0,0,0,0,0,0,0,0,0,0,0,0,0,0,0,0,0,0,0,0,0,0,0,0,0,0,0,0,0,0,0,0,0,0,0,0,0,0,0,100,0,0,0,0,0,0,0,0,0,0,0,0,0,0,0,800
2010,n.a.,0.416,0.084,4.952380952,1,0.25,,19.69027,,,,38.58639318,7.597765,0,0,0,0,0,0,0,0,14.12025628,0,0,0,0,0,0,0,0,0,0,0,0,0,0,0,0,0,0,0,0,0,0,0,0,0,85.87974372,0,0,0,0,0,0,0,0,0,0,0,0,0,0,0,0,0,0,0,0,0,0,0,0,0,0,0,0,0,849.85
2010,Impregnation,,,3,1,0.0413283,,10.86093,,29.27614,40.65702,69.93316,7.595391554,0,0,0,0,0,0,0,0,0,0,4.6857,0,0,0,0,0,0,0,0,0,0,0,0,0,0,0,0,0,0,0,2.38976,0,2.23424,0,0,0,0,0,0,0,0,0,0,0,0,0,0,89.57318,0,0,0,0,0,0,0,0,0,0,0,1.11712,0,0,0,0,800
1990,Impregnation,0.166999996,0.055,3.036364079,1.013000011,42.288,95.90000153,21.70000076,65,30,5,35,7.595000267,0,0,0,0,100,0,0,0,0,0,0,0,0,0,0,0,0,0,0,0,0,0,0,0,0,0,0,0,0,0,0,0,0,0,0,0,0,0,0,0,0,0,0,0,0,0,0,0,0,0,0,0,0,0,0,0,0,0,0,0,0,0,0,0,799.85
1990,Precipitation,0.133000001,0.066500001,2,1.013000011,0.8,39,17.70000076,,13.10000038,29.79999924,42.89999962,7.59330026,0,0,0,0,0,0,0,0,0,0,0,0,0,0,0,0,0,0,0,0,0,0,0,0,0,0,50,50,0,0,0,0,0,0,0,0,0,0,0,0,0,0,0,0,0,0,0,0,0,0,0,0,0,0,0,0,0,0,0,0,0,0,0,0,699.85
1991,n.a.,0.908999979,0.090999998,9.989010811,1.013000011,0.018,75,11,31,42,27,69,7.59,0,0,0,0,0,0,0,0,33.29999924,0,0,0,0,0,0,0,0,0,0,0,0,0,0,0,0,0,0,0,0,0,0,0,0,0,0,0,0,0,0,0,0,0,0,0,0,0,0,0,0,0,0,0,0,0,0,0,0,0,0,0,66.69999695,0,0,0,825.85
2017,SCS,0.5,0.1,5,1,0.157601631,,12.79245,,,,59.32584,7.589228419,0,0,0,0,0,0,0,0,0,0,0,0,0,0,0,0,0,0,0,0,0,0,0,0,0,0,0,0,0,0,4.822909359,0,4.31904703,0,0,0,0,0,0,0,0,0,0,0,0,0,0,88.6985201,0,0,0,0,0,0,0,0,0,0,0,2.159523515,0,0,0,0,740
2013,Impregnation,,,3,1,,,18.5,59,,,41,7.585,0,0,0,0,0,0,0,0,0,0,0,0,0,0,0,0,0,0,0,0,0,0,0,0,0,0,0,0,0,0,12.62550651,0,5.595986104,0,0,0,0,0,0,0,0,0,0,0,0,0,0,81.77850739,0,0,0,0,0,0,0,0,0,0,0,0,0,0,0,0,749.85
2018,Precipitation,0.44,0.11,4,1,0.02661344,,18.84842,,,,40.21739,7.58034258,0,0,0,0,0,0,0,0,0,0,0,0,0,0,0,0,0,0,0,0,0,0,0,0,0,0,0,0,0,0,0,0,0,0,0,0,0,0,0,0,0,0,0,0,0,0,0,0,0,0,0,0,0,0,0,0,0,0,0,0,100,0,0,0,800
2010,n.a.,0.416,0.084,4.952380952,1,0.25,,18.47345,,,,40.97681808,7.569832,0,0,0,0,0,0,0,0,0,0,0,0,0,0,0,0,0,0,0,0,0,0,0,0,0,0,0,0,0,11.24757595,0,0,0,0,88.75242405,0,0,0,0,0,0,0,0,0,0,0,0,0,0,0,0,0,0,0,0,0,0,0,0,0,0,0,0,0,849.85
2014,SCS,,,5,1,0.41459,,,,,,0,7.559055,0,0,0,0,0,0,0,0,0,0,2.287218,0,0,0,0,0,0,0,0,0,0,0,0,0,0,0,0,0,0,0,5.83253,0,4.362388,0,0,0,0,0,0,0,0,0,0,0,0,0,0,85.33667,0,0,0,0,0,0,0,0,0,0,0,2.181194,0,0,0,0,800.447
2017,IJP-A synthesis,0.454545455,0.151515152,3,1,0.032934,,22.87,,,,33.04,7.556248,0,0,0,0,0,0,0,0,0,0,0,0,0,0,0,0,0,0,0,0,0,0,0,0,0,0,84.63101,0.101557211,0,13.94719,1.320244,0,0,0,0,0,0,0,0,0,0,0,0,0,0,0,0,0,0,0,0,0,0,0,0,0,0,0,0,0,0,0,0,0,700
2015,Impregnation,0.454,0.114,4,1.01325,0.128571429,97.1,15.5,7.95,,,48.7,7.5485,0,0,0,0,0,0,0,0,0,0,0,0,0,0,0,0,0,0,0,0,0,0,0,0,0,0,4.18,0,0,95.81,0,0,0,0,0,0,0,0,0,0,0,0,0,0,0,0,0,0,0,0,0,0,0,0,0,0,0,0,0,0,0,0,0,0,920
