Repository: TaniikeLaboratory/Catalyst-Phylogenetic-Tree

File: input/DRM.csv (part 13 of 21)
year,Incipient to wetness impregnation,Wet impregnation,Co-impregnation,Co-precipitation,Sol-gel,Sequential impregnation, calcTemperature (oC),calc Time (h),red Temperature  (oC),red Time (h),red H2 %,Co,Ba,Ca,Cu,Ce,Mn,La,Ni,Pt,Mg,Ir,Au,K,Li,Ru,Rh,Pd,Sr,Y,Zr,Al,Si,Ti,Pr,V,react Temperature (C),reac CH4 %vol,reac CO2 %vol,reac Ar %vol,reac N2 %vol,reac He %vol,GHSV (mgmin/mL),Time on stream (min),CH4 Conversion
2013,0,0,0,0,1,0,650,5,800,1,0,0,0,0,0,0,0,0,10.8093857,0,29.7302048,0,0,0,0,0,0,0,0,0,0,59.4604096,0,0,0,0,600,29.41176471,29.41176471,0,41.17647059,0,1.764,339,65.2681
2013,0,0,0,0,1,0,650,5,800,1,0,0,0,0,0,0,0,0,10.8093857,0,29.7302048,0,0,0,0,0,0,0,0,0,0,59.4604096,0,0,0,0,600,29.41176471,29.41176471,0,41.17647059,0,1.764,356,65.251
2013,0,0,0,0,1,0,650,5,800,1,0,0,0,0,0,0,0,0,10.8093857,0,29.7302048,0,0,0,0,0,0,0,0,0,0,59.4604096,0,0,0,0,600,29.41176471,29.41176471,0,41.17647059,0,1.764,373,65.2348
2013,0,0,0,0,1,0,650,5,800,1,0,0,0,0,0,0,0,0,10.8093857,0,29.7302048,0,0,0,0,0,0,0,0,0,0,59.4604096,0,0,0,0,600,29.41176471,29.41176471,0,41.17647059,0,1.764,390,65.2177
2013,0,0,0,0,1,0,650,5,800,1,0,0,0,0,0,0,0,0,10.8093857,0,29.7302048,0,0,0,0,0,0,0,0,0,0,59.4604096,0,0,0,0,600,29.41176471,29.41176471,0,41.17647059,0,1.764,407,65.2015
2013,0,0,0,0,1,0,650,5,800,1,0,0,0,0,0,0,0,0,10.8093857,0,29.7302048,0,0,0,0,0,0,0,0,0,0,59.4604096,0,0,0,0,600,29.41176471,29.41176471,0,41.17647059,0,1.764,424,65.1844
2013,0,0,0,0,1,0,650,5,800,1,0,0,0,0,0,0,0,0,10.8093857,0,29.7302048,0,0,0,0,0,0,0,0,0,0,59.4604096,0,0,0,0,600,29.41176471,29.41176471,0,41.17647059,0,1.764,441,65.1673
2013,0,0,0,0,1,0,650,5,800,1,0,0,0,0,0,0,0,0,10.8093857,0,29.7302048,0,0,0,0,0,0,0,0,0,0,59.4604096,0,0,0,0,600,29.41176471,29.41176471,0,41.17647059,0,1.764,458,65.152
2013,0,0,0,0,1,0,650,5,800,1,0,0,0,0,0,0,0,0,10.8093857,0,29.7302048,0,0,0,0,0,0,0,0,0,0,59.4604096,0,0,0,0,600,29.41176471,29.41176471,0,41.17647059,0,1.764,475,65.134
2013,0,0,0,0,1,0,650,5,800,1,0,0,0,0,0,0,0,0,10.8093857,0,29.7302048,0,0,0,0,0,0,0,0,0,0,59.4604096,0,0,0,0,700,29.41176471,29.41176471,0,41.17647059,0,1.764,16,87.2074
2013,0,0,0,0,1,0,650,5,800,1,0,0,0,0,0,0,0,0,10.8093857,0,29.7302048,0,0,0,0,0,0,0,0,0,0,59.4604096,0,0,0,0,700,29.41176471,29.41176471,0,41.17647059,0,1.764,33,87.436
2013,0,0,0,0,1,0,650,5,800,1,0,0,0,0,0,0,0,0,10.8093857,0,29.7302048,0,0,0,0,0,0,0,0,0,0,59.4604096,0,0,0,0,700,29.41176471,29.41176471,0,41.17647059,0,1.764,50,87.1741
2013,0,0,0,0,1,0,650,5,800,1,0,0,0,0,0,0,0,0,10.8093857,0,29.7302048,0,0,0,0,0,0,0,0,0,0,59.4604096,0,0,0,0,700,29.41176471,29.41176471,0,41.17647059,0,1.764,67,87.157
2013,0,0,0,0,1,0,650,5,800,1,0,0,0,0,0,0,0,0,10.8093857,0,29.7302048,0,0,0,0,0,0,0,0,0,0,59.4604096,0,0,0,0,700,29.41176471,29.41176471,0,41.17647059,0,1.764,84,86.8951
2013,0,0,0,0,1,0,650,5,800,1,0,0,0,0,0,0,0,0,10.8093857,0,29.7302048,0,0,0,0,0,0,0,0,0,0,59.4604096,0,0,0,0,700,29.41176471,29.41176471,0,41.17647059,0,1.764,101,86.6323
2013,0,0,0,0,1,0,650,5,800,1,0,0,0,0,0,0,0,0,10.8093857,0,29.7302048,0,0,0,0,0,0,0,0,0,0,59.4604096,0,0,0,0,700,29.41176471,29.41176471,0,41.17647059,0,1.764,118,86.6152
2013,0,0,0,0,1,0,650,5,800,1,0,0,0,0,0,0,0,0,10.8093857,0,29.7302048,0,0,0,0,0,0,0,0,0,0,59.4604096,0,0,0,0,700,29.41176471,29.41176471,0,41.17647059,0,1.764,135,86.599
2013,0,0,0,0,1,0,650,5,800,1,0,0,0,0,0,0,0,0,10.8093857,0,29.7302048,0,0,0,0,0,0,0,0,0,0,59.4604096,0,0,0,0,700,29.41176471,29.41176471,0,41.17647059,0,1.764,152,86.3371
2013,0,0,0,0,1,0,650,5,800,1,0,0,0,0,0,0,0,0,10.8093857,0,29.7302048,0,0,0,0,0,0,0,0,0,0,59.4604096,0,0,0,0,700,29.41176471,29.41176471,0,41.17647059,0,1.764,169,86.32
2013,0,0,0,0,1,0,650,5,800,1,0,0,0,0,0,0,0,0,10.8093857,0,29.7302048,0,0,0,0,0,0,0,0,0,0,59.4604096,0,0,0,0,700,29.41176471,29.41176471,0,41.17647059,0,1.764,186,86.3029
2013,0,0,0,0,1,0,650,5,800,1,0,0,0,0,0,0,0,0,10.8093857,0,29.7302048,0,0,0,0,0,0,0,0,0,0,59.4604096,0,0,0,0,700,29.41176471,29.41176471,0,41.17647059,0,1.764,203,86.0401
2013,0,0,0,0,1,0,650,5,800,1,0,0,0,0,0,0,0,0,10.8093857,0,29.7302048,0,0,0,0,0,0,0,0,0,0,59.4604096,0,0,0,0,700,29.41176471,29.41176471,0,41.17647059,0,1.764,220,86.0239
2013,0,0,0,0,1,0,650,5,800,1,0,0,0,0,0,0,0,0,10.8093857,0,29.7302048,0,0,0,0,0,0,0,0,0,0,59.4604096,0,0,0,0,700,29.41176471,29.41176471,0,41.17647059,0,1.764,237,86.0068
2013,0,0,0,0,1,0,650,5,800,1,0,0,0,0,0,0,0,0,10.8093857,0,29.7302048,0,0,0,0,0,0,0,0,0,0,59.4604096,0,0,0,0,700,29.41176471,29.41176471,0,41.17647059,0,1.764,254,85.7449
2013,0,0,0,0,1,0,650,5,800,1,0,0,0,0,0,0,0,0,10.8093857,0,29.7302048,0,0,0,0,0,0,0,0,0,0,59.4604096,0,0,0,0,700,29.41176471,29.41176471,0,41.17647059,0,1.764,271,85.9744
2013,0,0,0,0,1,0,650,5,800,1,0,0,0,0,0,0,0,0,10.8093857,0,29.7302048,0,0,0,0,0,0,0,0,0,0,59.4604096,0,0,0,0,700,29.41176471,29.41176471,0,41.17647059,0,1.764,288,85.9573
2013,0,0,0,0,1,0,650,5,800,1,0,0,0,0,0,0,0,0,10.8093857,0,29.7302048,0,0,0,0,0,0,0,0,0,0,59.4604096,0,0,0,0,700,29.41176471,29.41176471,0,41.17647059,0,1.764,305,85.6945
2013,0,0,0,0,1,0,650,5,800,1,0,0,0,0,0,0,0,0,10.8093857,0,29.7302048,0,0,0,0,0,0,0,0,0,0,59.4604096,0,0,0,0,700,29.41176471,29.41176471,0,41.17647059,0,1.764,322,85.6783
2013,0,0,0,0,1,0,650,5,800,1,0,0,0,0,0,0,0,0,10.8093857,0,29.7302048,0,0,0,0,0,0,0,0,0,0,59.4604096,0,0,0,0,700,29.41176471,29.41176471,0,41.17647059,0,1.764,339,85.6612
2013,0,0,0,0,1,0,650,5,800,1,0,0,0,0,0,0,0,0,10.8093857,0,29.7302048,0,0,0,0,0,0,0,0,0,0,59.4604096,0,0,0,0,700,29.41176471,29.41176471,0,41.17647059,0,1.764,356,85.8898
2013,0,0,0,0,1,0,650,5,800,1,0,0,0,0,0,0,0,0,10.8093857,0,29.7302048,0,0,0,0,0,0,0,0,0,0,59.4604096,0,0,0,0,700,29.41176471,29.41176471,0,41.17647059,0,1.764,373,85.8736
2013,0,0,0,0,1,0,650,5,800,1,0,0,0,0,0,0,0,0,10.8093857,0,29.7302048,0,0,0,0,0,0,0,0,0,0,59.4604096,0,0,0,0,700,29.41176471,29.41176471,0,41.17647059,0,1.764,390,85.8574
2013,0,0,0,0,1,0,650,5,800,1,0,0,0,0,0,0,0,0,10.8093857,0,29.7302048,0,0,0,0,0,0,0,0,0,0,59.4604096,0,0,0,0,700,29.41176471,29.41176471,0,41.17647059,0,1.764,407,85.8403
2013,0,0,0,0,1,0,650,5,800,1,0,0,0,0,0,0,0,0,10.8093857,0,29.7302048,0,0,0,0,0,0,0,0,0,0,59.4604096,0,0,0,0,700,29.41176471,29.41176471,0,41.17647059,0,1.764,424,86.0689
2013,0,0,0,0,1,0,650,5,800,1,0,0,0,0,0,0,0,0,10.8093857,0,29.7302048,0,0,0,0,0,0,0,0,0,0,59.4604096,0,0,0,0,700,29.41176471,29.41176471,0,41.17647059,0,1.764,441,86.0518
2013,0,0,0,0,1,0,650,5,800,1,0,0,0,0,0,0,0,0,10.8093857,0,29.7302048,0,0,0,0,0,0,0,0,0,0,59.4604096,0,0,0,0,700,29.41176471,29.41176471,0,41.17647059,0,1.764,458,86.0356
2013,0,0,0,0,1,0,650,5,800,1,0,0,0,0,0,0,0,0,10.8093857,0,29.7302048,0,0,0,0,0,0,0,0,0,0,59.4604096,0,0,0,0,700,29.41176471,29.41176471,0,41.17647059,0,1.764,475,86.0185
2013,0,0,0,0,1,0,650,5,800,1,0,0,0,0,0,0,0,0,10.8093857,0,29.7302048,0,0,0,0,0,0,0,0,0,0,59.4604096,0,0,0,0,800,29.41176471,29.41176471,0,41.17647059,0,1.764,16,97.0354
2013,0,0,0,0,1,0,650,5,800,1,0,0,0,0,0,0,0,0,10.8093857,0,29.7302048,0,0,0,0,0,0,0,0,0,0,59.4604096,0,0,0,0,800,29.41176471,29.41176471,0,41.17647059,0,1.764,33,96.7726
2013,0,0,0,0,1,0,650,5,800,1,0,0,0,0,0,0,0,0,10.8093857,0,29.7302048,0,0,0,0,0,0,0,0,0,0,59.4604096,0,0,0,0,800,29.41176471,29.41176471,0,41.17647059,0,1.764,50,96.2641
2013,0,0,0,0,1,0,650,5,800,1,0,0,0,0,0,0,0,0,10.8093857,0,29.7302048,0,0,0,0,0,0,0,0,0,0,59.4604096,0,0,0,0,800,29.41176471,29.41176471,0,41.17647059,0,1.764,67,96.2479
2013,0,0,0,0,1,0,650,5,800,1,0,0,0,0,0,0,0,0,10.8093857,0,29.7302048,0,0,0,0,0,0,0,0,0,0,59.4604096,0,0,0,0,800,29.41176471,29.41176471,0,41.17647059,0,1.764,84,95.9851
2013,0,0,0,0,1,0,650,5,800,1,0,0,0,0,0,0,0,0,10.8093857,0,29.7302048,0,0,0,0,0,0,0,0,0,0,59.4604096,0,0,0,0,800,29.41176471,29.41176471,0,41.17647059,0,1.764,101,95.968
2013,0,0,0,0,1,0,650,5,800,1,0,0,0,0,0,0,0,0,10.8093857,0,29.7302048,0,0,0,0,0,0,0,0,0,0,59.4604096,0,0,0,0,800,29.41176471,29.41176471,0,41.17647059,0,1.764,118,95.7061
2013,0,0,0,0,1,0,650,5,800,1,0,0,0,0,0,0,0,0,10.8093857,0,29.7302048,0,0,0,0,0,0,0,0,0,0,59.4604096,0,0,0,0,800,29.41176471,29.41176471,0,41.17647059,0,1.764,135,95.6899
2013,0,0,0,0,1,0,650,5,800,1,0,0,0,0,0,0,0,0,10.8093857,0,29.7302048,0,0,0,0,0,0,0,0,0,0,59.4604096,0,0,0,0,800,29.41176471,29.41176471,0,41.17647059,0,1.764,152,95.4271
2013,0,0,0,0,1,0,650,5,800,1,0,0,0,0,0,0,0,0,10.8093857,0,29.7302048,0,0,0,0,0,0,0,0,0,0,59.4604096,0,0,0,0,800,29.41176471,29.41176471,0,41.17647059,0,1.764,169,95.4091
2013,0,0,0,0,1,0,650,5,800,1,0,0,0,0,0,0,0,0,10.8093857,0,29.7302048,0,0,0,0,0,0,0,0,0,0,59.4604096,0,0,0,0,800,29.41176471,29.41176471,0,41.17647059,0,1.764,186,95.1481
2013,0,0,0,0,1,0,650,5,800,1,0,0,0,0,0,0,0,0,10.8093857,0,29.7302048,0,0,0,0,0,0,0,0,0,0,59.4604096,0,0,0,0,800,29.41176471,29.41176471,0,41.17647059,0,1.764,203,95.131
2013,0,0,0,0,1,0,650,5,800,1,0,0,0,0,0,0,0,0,10.8093857,0,29.7302048,0,0,0,0,0,0,0,0,0,0,59.4604096,0,0,0,0,800,29.41176471,29.41176471,0,41.17647059,0,1.764,220,95.1148
2013,0,0,0,0,1,0,650,5,800,1,0,0,0,0,0,0,0,0,10.8093857,0,29.7302048,0,0,0,0,0,0,0,0,0,0,59.4604096,0,0,0,0,800,29.41176471,29.41176471,0,41.17647059,0,1.764,237,95.0977
2013,0,0,0,0,1,0,650,5,800,1,0,0,0,0,0,0,0,0,10.8093857,0,29.7302048,0,0,0,0,0,0,0,0,0,0,59.4604096,0,0,0,0,800,29.41176471,29.41176471,0,41.17647059,0,1.764,254,94.5901
2013,0,0,0,0,1,0,650,5,800,1,0,0,0,0,0,0,0,0,10.8093857,0,29.7302048,0,0,0,0,0,0,0,0,0,0,59.4604096,0,0,0,0,800,29.41176471,29.41176471,0,41.17647059,0,1.764,271,95.0662
2013,0,0,0,0,1,0,650,5,800,1,0,0,0,0,0,0,0,0,10.8093857,0,29.7302048,0,0,0,0,0,0,0,0,0,0,59.4604096,0,0,0,0,800,29.41176471,29.41176471,0,41.17647059,0,1.764,288,95.0482
2013,0,0,0,0,1,0,650,5,800,1,0,0,0,0,0,0,0,0,10.8093857,0,29.7302048,0,0,0,0,0,0,0,0,0,0,59.4604096,0,0,0,0,800,29.41176471,29.41176471,0,41.17647059,0,1.764,305,94.7854
2013,0,0,0,0,1,0,650,5,800,1,0,0,0,0,0,0,0,0,10.8093857,0,29.7302048,0,0,0,0,0,0,0,0,0,0,59.4604096,0,0,0,0,800,29.41176471,29.41176471,0,41.17647059,0,1.764,322,94.7701
2013,0,0,0,0,1,0,650,5,800,1,0,0,0,0,0,0,0,0,10.8093857,0,29.7302048,0,0,0,0,0,0,0,0,0,0,59.4604096,0,0,0,0,800,29.41176471,29.41176471,0,41.17647059,0,1.764,339,94.5064
2013,0,0,0,0,1,0,650,5,800,1,0,0,0,0,0,0,0,0,10.8093857,0,29.7302048,0,0,0,0,0,0,0,0,0,0,59.4604096,0,0,0,0,800,29.41176471,29.41176471,0,41.17647059,0,1.764,356,95.9635
2013,0,0,0,0,1,0,650,5,800,1,0,0,0,0,0,0,0,0,10.8093857,0,29.7302048,0,0,0,0,0,0,0,0,0,0,59.4604096,0,0,0,0,800,29.41176471,29.41176471,0,41.17647059,0,1.764,373,95.9473
2013,0,0,0,0,1,0,650,5,800,1,0,0,0,0,0,0,0,0,10.8093857,0,29.7302048,0,0,0,0,0,0,0,0,0,0,59.4604096,0,0,0,0,800,29.41176471,29.41176471,0,41.17647059,0,1.764,390,95.9302
2013,0,0,0,0,1,0,650,5,800,1,0,0,0,0,0,0,0,0,10.8093857,0,29.7302048,0,0,0,0,0,0,0,0,0,0,59.4604096,0,0,0,0,800,29.41176471,29.41176471,0,41.17647059,0,1.764,407,96.1588
2013,0,0,0,0,1,0,650,5,800,1,0,0,0,0,0,0,0,0,10.8093857,0,29.7302048,0,0,0,0,0,0,0,0,0,0,59.4604096,0,0,0,0,800,29.41176471,29.41176471,0,41.17647059,0,1.764,424,96.1417
2013,0,0,0,0,1,0,650,5,800,1,0,0,0,0,0,0,0,0,10.8093857,0,29.7302048,0,0,0,0,0,0,0,0,0,0,59.4604096,0,0,0,0,800,29.41176471,29.41176471,0,41.17647059,0,1.764,441,96.1255
2013,0,0,0,0,1,0,650,5,800,1,0,0,0,0,0,0,0,0,10.8093857,0,29.7302048,0,0,0,0,0,0,0,0,0,0,59.4604096,0,0,0,0,800,29.41176471,29.41176471,0,41.17647059,0,1.764,458,96.1093
2013,0,0,0,0,1,0,650,5,800,1,0,0,0,0,0,0,0,0,10.8093857,0,29.7302048,0,0,0,0,0,0,0,0,0,0,59.4604096,0,0,0,0,800,29.41176471,29.41176471,0,41.17647059,0,1.764,475,95.8474
2014,0,1,0,0,0,0,500,4,600,4,100,0,0,0,0,0,0,0,6.4256908,0,93.5743092,0,0,0,0,0,0,0,0,0,0,0,0,0,0,0,550,66.66666667,33.33333333,0,0,0,5,30,2.39362
2014,0,1,0,0,0,0,500,4,600,4,100,0,0,0,0,0,0,0,6.4256908,0,93.5743092,0,0,0,0,0,0,0,0,0,0,0,0,0,0,0,600,66.66666667,33.33333333,0,0,0,5,30,9.30851
2014,0,1,0,0,0,0,500,4,600,4,100,0,0,0,0,0,0,0,6.4256908,0,93.5743092,0,0,0,0,0,0,0,0,0,0,0,0,0,0,0,650,66.66666667,33.33333333,0,0,0,5,30,19.2819
2014,0,1,0,0,0,0,500,4,600,4,100,0,0,0,0,0,0,0,6.4256908,0,93.5743092,0,0,0,0,0,0,0,0,0,0,0,0,0,0,0,700,66.66666667,33.33333333,0,0,0,5,30,36.1702
2014,0,0,0,0,0,1,500,4,600,4,100,0,0,0,0,1.5604438,0,0,3.2676968,0,95.1718594,0,0,0,0,0,0,0,0,0,0,0,0,0,0,0,550,66.66666667,33.33333333,0,0,0,5,30,5.98404
2014,0,0,0,0,0,1,500,4,600,4,100,0,0,0,0,1.5604438,0,0,3.2676968,0,95.1718594,0,0,0,0,0,0,0,0,0,0,0,0,0,0,0,600,66.66666667,33.33333333,0,0,0,5,30,12.5
2014,0,0,0,0,0,1,500,4,600,4,100,0,0,0,0,1.5604438,0,0,3.2676968,0,95.1718594,0,0,0,0,0,0,0,0,0,0,0,0,0,0,0,650,66.66666667,33.33333333,0,0,0,5,30,22.7394
2014,0,0,0,0,0,1,500,4,600,4,100,0,0,0,0,1.5604438,0,0,3.2676968,0,95.1718594,0,0,0,0,0,0,0,0,0,0,0,0,0,0,0,700,66.66666667,33.33333333,0,0,0,5,30,39.8936
2014,0,0,0,0,0,1,500,4,600,4,100,0,0,0,0,1.5403108,0,0,4.5157511,0,93.9439382,0,0,0,0,0,0,0,0,0,0,0,0,0,0,0,550,66.66666667,33.33333333,0,0,0,5,30,7.57979
2014,0,0,0,0,0,1,500,4,600,4,100,0,0,0,0,1.5403108,0,0,4.5157511,0,93.9439382,0,0,0,0,0,0,0,0,0,0,0,0,0,0,0,600,66.66666667,33.33333333,0,0,0,5,30,14.2287
2014,0,0,0,0,0,1,500,4,600,4,100,0,0,0,0,1.5403108,0,0,4.5157511,0,93.9439382,0,0,0,0,0,0,0,0,0,0,0,0,0,0,0,650,66.66666667,33.33333333,0,0,0,5,30,27.9255
2014,0,0,0,0,0,1,500,4,600,4,100,0,0,0,0,1.5403108,0,0,4.5157511,0,93.9439382,0,0,0,0,0,0,0,0,0,0,0,0,0,0,0,700,66.66666667,33.33333333,0,0,0,5,30,42.0213
2014,0,0,0,0,0,1,500,4,600,4,100,0,0,0,0,1.5110667,0,0,6.3285943,0,92.160339,0,0,0,0,0,0,0,0,0,0,0,0,0,0,0,550,66.66666667,33.33333333,0,0,0,5,30,11.8351
2014,0,0,0,0,0,1,500,4,600,4,100,0,0,0,0,1.5110667,0,0,6.3285943,0,92.160339,0,0,0,0,0,0,0,0,0,0,0,0,0,0,0,600,66.66666667,33.33333333,0,0,0,5,30,23.8032
2014,0,0,0,0,0,1,500,4,600,4,100,0,0,0,0,1.5110667,0,0,6.3285943,0,92.160339,0,0,0,0,0,0,0,0,0,0,0,0,0,0,0,650,66.66666667,33.33333333,0,0,0,5,30,34.7074
2014,0,0,0,0,0,1,500,4,600,4,100,0,0,0,0,1.5110667,0,0,6.3285943,0,92.160339,0,0,0,0,0,0,0,0,0,0,0,0,0,0,0,700,66.66666667,33.33333333,0,0,0,5,30,44.8138
2014,0,0,0,0,0,1,500,4,600,4,100,0,0,0,0,1.4647187,0,0,9.2017216,0,89.3335597,0,0,0,0,0,0,0,0,0,0,0,0,0,0,0,550,66.66666667,33.33333333,0,0,0,5,30,9.30851
2014,0,0,0,0,0,1,500,4,600,4,100,0,0,0,0,1.4647187,0,0,9.2017216,0,89.3335597,0,0,0,0,0,0,0,0,0,0,0,0,0,0,0,600,66.66666667,33.33333333,0,0,0,5,30,18.3511
2014,0,0,0,0,0,1,500,4,600,4,100,0,0,0,0,1.4647187,0,0,9.2017216,0,89.3335597,0,0,0,0,0,0,0,0,0,0,0,0,0,0,0,650,66.66666667,33.33333333,0,0,0,5,30,32.1809
2014,0,0,0,0,0,1,500,4,600,4,100,0,0,0,0,1.4647187,0,0,9.2017216,0,89.3335597,0,0,0,0,0,0,0,0,0,0,0,0,0,0,0,700,66.66666667,33.33333333,0,0,0,5,30,44.016
2014,0,1,0,0,0,0,500,4,600,4,100,0,0,0,0,0,0,0,6.4256908,0,93.5743092,0,0,0,0,0,0,0,0,0,0,0,0,0,0,0,700,66.66666667,33.33333333,0,0,0,5,30,35.1194
2014,0,1,0,0,0,0,500,4,600,4,100,0,0,0,0,0,0,0,6.4256908,0,93.5743092,0,0,0,0,0,0,0,0,0,0,0,0,0,0,0,700,66.66666667,33.33333333,0,0,0,5,60,34.1645
2014,0,1,0,0,0,0,500,4,600,4,100,0,0,0,0,0,0,0,6.4256908,0,93.5743092,0,0,0,0,0,0,0,0,0,0,0,0,0,0,0,700,66.66666667,33.33333333,0,0,0,5,90,35.2785
2014,0,1,0,0,0,0,500,4,600,4,100,0,0,0,0,0,0,0,6.4256908,0,93.5743092,0,0,0,0,0,0,0,0,0,0,0,0,0,0,0,700,66.66666667,33.33333333,0,0,0,5,120,34.1645
2014,0,1,0,0,0,0,500,4,600,4,100,0,0,0,0,0,0,0,6.4256908,0,93.5743092,0,0,0,0,0,0,0,0,0,0,0,0,0,0,0,700,66.66666667,33.33333333,0,0,0,5,150,35.1194
2014,0,1,0,0,0,0,500,4,600,4,100,0,0,0,0,0,0,0,6.4256908,0,93.5743092,0,0,0,0,0,0,0,0,0,0,0,0,0,0,0,700,66.66666667,33.33333333,0,0,0,5,180,36.2334
2014,0,1,0,0,0,0,500,4,600,4,100,0,0,0,0,0,0,0,6.4256908,0,93.5743092,0,0,0,0,0,0,0,0,0,0,0,0,0,0,0,700,66.66666667,33.33333333,0,0,0,5,210,35.2785
2014,0,1,0,0,0,0,500,4,600,4,100,0,0,0,0,0,0,0,6.4256908,0,93.5743092,0,0,0,0,0,0,0,0,0,0,0,0,0,0,0,700,66.66666667,33.33333333,0,0,0,5,240,34.1645
2014,0,1,0,0,0,0,500,4,600,4,100,0,0,0,0,0,0,0,6.4256908,0,93.5743092,0,0,0,0,0,0,0,0,0,0,0,0,0,0,0,700,66.66666667,33.33333333,0,0,0,5,270,34.1645
2014,0,1,0,0,0,0,500,4,600,4,100,0,0,0,0,0,0,0,6.4256908,0,93.5743092,0,0,0,0,0,0,0,0,0,0,0,0,0,0,0,700,66.66666667,33.33333333,0,0,0,5,300,34.1645
2014,0,0,0,0,0,1,500,4,600,4,100,0,0,0,0,1.5604438,0,0,3.2676968,0,95.1718594,0,0,0,0,0,0,0,0,0,0,0,0,0,0,0,700,66.66666667,33.33333333,0,0,0,5,30,37.8249
2014,0,0,0,0,0,1,500,4,600,4,100,0,0,0,0,1.5604438,0,0,3.2676968,0,95.1718594,0,0,0,0,0,0,0,0,0,0,0,0,0,0,0,700,66.66666667,33.33333333,0,0,0,5,60,37.8249
2014,0,0,0,0,0,1,500,4,600,4,100,0,0,0,0,1.5604438,0,0,3.2676968,0,95.1718594,0,0,0,0,0,0,0,0,0,0,0,0,0,0,0,700,66.66666667,33.33333333,0,0,0,5,90,37.0292
2014,0,0,0,0,0,1,500,4,600,4,100,0,0,0,0,1.5604438,0,0,3.2676968,0,95.1718594,0,0,0,0,0,0,0,0,0,0,0,0,0,0,0,700,66.66666667,33.33333333,0,0,0,5,120,36.87
2014,0,0,0,0,0,1,500,4,600,4,100,0,0,0,0,1.5604438,0,0,3.2676968,0,95.1718594,0,0,0,0,0,0,0,0,0,0,0,0,0,0,0,700,66.66666667,33.33333333,0,0,0,5,150,37.5066
2014,0,0,0,0,0,1,500,4,600,4,100,0,0,0,0,1.5604438,0,0,3.2676968,0,95.1718594,0,0,0,0,0,0,0,0,0,0,0,0,0,0,0,700,66.66666667,33.33333333,0,0,0,5,180,37.9841
2014,0,0,0,0,0,1,500,4,600,4,100,0,0,0,0,1.5604438,0,0,3.2676968,0,95.1718594,0,0,0,0,0,0,0,0,0,0,0,0,0,0,0,700,66.66666667,33.33333333,0,0,0,5,210,38.3024
2014,0,0,0,0,0,1,500,4,600,4,100,0,0,0,0,1.5604438,0,0,3.2676968,0,95.1718594,0,0,0,0,0,0,0,0,0,0,0,0,0,0,0,700,66.66666667,33.33333333,0,0,0,5,240,37.9841
2014,0,0,0,0,0,1,500,4,600,4,100,0,0,0,0,1.5604438,0,0,3.2676968,0,95.1718594,0,0,0,0,0,0,0,0,0,0,0,0,0,0,0,700,66.66666667,33.33333333,0,0,0,5,270,37.3475
2014,0,0,0,0,0,1,500,4,600,4,100,0,0,0,0,1.5604438,0,0,3.2676968,0,95.1718594,0,0,0,0,0,0,0,0,0,0,0,0,0,0,0,700,66.66666667,33.33333333,0,0,0,5,300,36.3926
2014,0,0,0,0,0,1,500,4,600,4,100,0,0,0,0,1.5403108,0,0,4.5157511,0,93.9439382,0,0,0,0,0,0,0,0,0,0,0,0,0,0,0,700,66.66666667,33.33333333,0,0,0,5,30,43.8727
2014,0,0,0,0,0,1,500,4,600,4,100,0,0,0,0,1.5403108,0,0,4.5157511,0,93.9439382,0,0,0,0,0,0,0,0,0,0,0,0,0,0,0,700,66.66666667,33.33333333,0,0,0,5,60,42.7586
2014,0,0,0,0,0,1,500,4,600,4,100,0,0,0,0,1.5403108,0,0,4.5157511,0,93.9439382,0,0,0,0,0,0,0,0,0,0,0,0,0,0,0,700,66.66666667,33.33333333,0,0,0,5,90,43.8727
2014,0,0,0,0,0,1,500,4,600,4,100,0,0,0,0,1.5403108,0,0,4.5157511,0,93.9439382,0,0,0,0,0,0,0,0,0,0,0,0,0,0,0,700,66.66666667,33.33333333,0,0,0,5,120,42.7586
2014,0,0,0,0,0,1,500,4,600,4,100,0,0,0,0,1.5403108,0,0,4.5157511,0,93.9439382,0,0,0,0,0,0,0,0,0,0,0,0,0,0,0,700,66.66666667,33.33333333,0,0,0,5,150,42.4403
2014,0,0,0,0,0,1,500,4,600,4,100,0,0,0,0,1.5403108,0,0,4.5157511,0,93.9439382,0,0,0,0,0,0,0,0,0,0,0,0,0,0,0,700,66.66666667,33.33333333,0,0,0,5,180,44.0318
2014,0,0,0,0,0,1,500,4,600,4,100,0,0,0,0,1.5403108,0,0,4.5157511,0,93.9439382,0,0,0,0,0,0,0,0,0,0,0,0,0,0,0,700,66.66666667,33.33333333,0,0,0,5,210,43.7135
2014,0,0,0,0,0,1,500,4,600,4,100,0,0,0,0,1.5403108,0,0,4.5157511,0,93.9439382,0,0,0,0,0,0,0,0,0,0,0,0,0,0,0,700,66.66666667,33.33333333,0,0,0,5,240,42.7586
2014,0,0,0,0,0,1,500,4,600,4,100,0,0,0,0,1.5403108,0,0,4.5157511,0,93.9439382,0,0,0,0,0,0,0,0,0,0,0,0,0,0,0,700,66.66666667,33.33333333,0,0,0,5,270,43.3952
2014,0,0,0,0,0,1,500,4,600,4,100,0,0,0,0,1.5403108,0,0,4.5157511,0,93.9439382,0,0,0,0,0,0,0,0,0,0,0,0,0,0,0,700,66.66666667,33.33333333,0,0,0,5,300,42.4403
2014,0,0,0,0,0,1,500,4,600,4,100,0,0,0,0,1.5110667,0,0,6.3285943,0,92.160339,0,0,0,0,0,0,0,0,0,0,0,0,0,0,0,700,66.66666667,33.33333333,0,0,0,5,30,48.0106
2014,0,0,0,0,0,1,500,4,600,4,100,0,0,0,0,1.5110667,0,0,6.3285943,0,92.160339,0,0,0,0,0,0,0,0,0,0,0,0,0,0,0,700,66.66666667,33.33333333,0,0,0,5,60,47.374
2014,0,0,0,0,0,1,500,4,600,4,100,0,0,0,0,1.5110667,0,0,6.3285943,0,92.160339,0,0,0,0,0,0,0,0,0,0,0,0,0,0,0,700,66.66666667,33.33333333,0,0,0,5,90,48.1698
2014,0,0,0,0,0,1,500,4,600,4,100,0,0,0,0,1.5110667,0,0,6.3285943,0,92.160339,0,0,0,0,0,0,0,0,0,0,0,0,0,0,0,700,66.66666667,33.33333333,0,0,0,5,120,47.6923
2014,0,0,0,0,0,1,500,4,600,4,100,0,0,0,0,1.5110667,0,0,6.3285943,0,92.160339,0,0,0,0,0,0,0,0,0,0,0,0,0,0,0,700,66.66666667,33.33333333,0,0,0,5,150,47.374
2014,0,0,0,0,0,1,500,4,600,4,100,0,0,0,0,1.5110667,0,0,6.3285943,0,92.160339,0,0,0,0,0,0,0,0,0,0,0,0,0,0,0,700,66.66666667,33.33333333,0,0,0,5,180,48.1698
2014,0,0,0,0,0,1,500,4,600,4,100,0,0,0,0,1.5110667,0,0,6.3285943,0,92.160339,0,0,0,0,0,0,0,0,0,0,0,0,0,0,0,700,66.66666667,33.33333333,0,0,0,5,210,49.1247
2014,0,0,0,0,0,1,500,4,600,4,100,0,0,0,0,1.5110667,0,0,6.3285943,0,92.160339,0,0,0,0,0,0,0,0,0,0,0,0,0,0,0,700,66.66666667,33.33333333,0,0,0,5,240,47.5332
2014,0,0,0,0,0,1,500,4,600,4,100,0,0,0,0,1.5110667,0,0,6.3285943,0,92.160339,0,0,0,0,0,0,0,0,0,0,0,0,0,0,0,700,66.66666667,33.33333333,0,0,0,5,270,47.374
2014,0,0,0,0,0,1,500,4,600,4,100,0,0,0,0,1.5110667,0,0,6.3285943,0,92.160339,0,0,0,0,0,0,0,0,0,0,0,0,0,0,0,700,66.66666667,33.33333333,0,0,0,5,300,46.7374
2014,0,0,0,0,0,1,500,4,600,4,100,0,0,0,0,1.4647187,0,0,9.2017216,0,89.3335597,0,0,0,0,0,0,0,0,0,0,0,0,0,0,0,700,66.66666667,33.33333333,0,0,0,5,30,45.305
2014,0,0,0,0,0,1,500,4,600,4,100,0,0,0,0,1.4647187,0,0,9.2017216,0,89.3335597,0,0,0,0,0,0,0,0,0,0,0,0,0,0,0,700,66.66666667,33.33333333,0,0,0,5,60,45.1459
2014,0,0,0,0,0,1,500,4,600,4,100,0,0,0,0,1.4647187,0,0,9.2017216,0,89.3335597,0,0,0,0,0,0,0,0,0,0,0,0,0,0,0,700,66.66666667,33.33333333,0,0,0,5,90,44.8276
2014,0,0,0,0,0,1,500,4,600,4,100,0,0,0,0,1.4647187,0,0,9.2017216,0,89.3335597,0,0,0,0,0,0,0,0,0,0,0,0,0,0,0,700,66.66666667,33.33333333,0,0,0,5,120,46.1008
2014,0,0,0,0,0,1,500,4,600,4,100,0,0,0,0,1.4647187,0,0,9.2017216,0,89.3335597,0,0,0,0,0,0,0,0,0,0,0,0,0,0,0,700,66.66666667,33.33333333,0,0,0,5,150,45.7825
2014,0,0,0,0,0,1,500,4,600,4,100,0,0,0,0,1.4647187,0,0,9.2017216,0,89.3335597,0,0,0,0,0,0,0,0,0,0,0,0,0,0,0,700,66.66666667,33.33333333,0,0,0,5,180,45.4642
2014,0,0,0,0,0,1,500,4,600,4,100,0,0,0,0,1.4647187,0,0,9.2017216,0,89.3335597,0,0,0,0,0,0,0,0,0,0,0,0,0,0,0,700,66.66666667,33.33333333,0,0,0,5,210,45.305
2014,0,0,0,0,0,1,500,4,600,4,100,0,0,0,0,1.4647187,0,0,9.2017216,0,89.3335597,0,0,0,0,0,0,0,0,0,0,0,0,0,0,0,700,66.66666667,33.33333333,0,0,0,5,240,44.5093
2014,0,0,0,0,0,1,500,4,600,4,100,0,0,0,0,1.4647187,0,0,9.2017216,0,89.3335597,0,0,0,0,0,0,0,0,0,0,0,0,0,0,0,700,66.66666667,33.33333333,0,0,0,5,270,44.8276
2014,0,0,0,0,0,1,500,4,600,4,100,0,0,0,0,1.4647187,0,0,9.2017216,0,89.3335597,0,0,0,0,0,0,0,0,0,0,0,0,0,0,0,700,66.66666667,33.33333333,0,0,0,5,300,44.3501
2014,0,0,0,0,0,1,500,4,600,4,100,0,0,0,0,1.5110667,0,0,6.3285943,0,92.160339,0,0,0,0,0,0,0,0,0,0,0,0,0,0,0,700,80,20,0,0,0,5,30,28.004
2014,0,0,0,0,0,1,500,4,600,4,100,0,0,0,0,1.5110667,0,0,6.3285943,0,92.160339,0,0,0,0,0,0,0,0,0,0,0,0,0,0,0,700,66.66666667,33.33333333,0,0,0,5,30,45.0465
2014,0,0,0,0,0,1,500,4,600,4,100,0,0,0,0,1.5110667,0,0,6.3285943,0,92.160339,0,0,0,0,0,0,0,0,0,0,0,0,0,0,0,700,57.14285714,42.85714286,0,0,0,5,30,54.2592
2014,0,0,0,0,0,1,500,4,600,4,100,0,0,0,0,1.5110667,0,0,6.3285943,0,92.160339,0,0,0,0,0,0,0,0,0,0,0,0,0,0,0,700,50,50,0,0,0,5,30,61.0892
2014,0,0,0,0,0,1,500,4,600,4,100,0,0,0,0,1.5110667,0,0,6.3285943,0,92.160339,0,0,0,0,0,0,0,0,0,0,0,0,0,0,0,700,40,60,0,0,0,5,30,78.3228
2014,0,0,0,0,0,1,500,4,600,4,100,0,0,0,0,1.5110667,0,0,6.3285943,0,92.160339,0,0,0,0,0,0,0,0,0,0,0,0,0,0,0,700,33.33333333,66.66666667,0,0,0,5,30,93.3446
2014,0,0,0,0,0,1,500,4,600,4,100,0,0,0,0,1.5110667,0,0,6.3285943,0,92.160339,0,0,0,0,0,0,0,0,0,0,0,0,0,0,0,700,66.66666667,33.33333333,0,0,0,10,30,69.2057
2014,0,0,0,0,0,1,500,4,600,4,100,0,0,0,0,1.5110667,0,0,6.3285943,0,92.160339,0,0,0,0,0,0,0,0,0,0,0,0,0,0,0,700,66.66666667,33.33333333,0,0,0,6.666666667,30,53.0956
2014,0,0,0,0,0,1,500,4,600,4,100,0,0,0,0,1.5110667,0,0,6.3285943,0,92.160339,0,0,0,0,0,0,0,0,0,0,0,0,0,0,0,700,66.66666667,33.33333333,0,0,0,5,30,47.0492
2014,0,0,0,0,0,1,500,4,600,4,100,0,0,0,0,1.5110667,0,0,6.3285943,0,92.160339,0,0,0,0,0,0,0,0,0,0,0,0,0,0,0,700,66.66666667,33.33333333,0,0,0,4,30,41.0031
2014,0,0,0,0,0,1,500,4,600,4,100,0,0,0,0,1.5110667,0,0,6.3285943,0,92.160339,0,0,0,0,0,0,0,0,0,0,0,0,0,0,0,700,66.66666667,33.33333333,0,0,0,3.333333333,30,34.9571
2009,1,0,0,0,0,0,750,2,800,3,100,0,0,0,0,0,0,3.1003213,14.3416712,0,0,0,0,0,0,0,0,0,0,0,0,82.5580075,0,0,0,0,800,50,50,0,0,0,10,60,85.7456
2009,1,0,0,0,0,0,750,2,800,3,100,0,0,0,0,0,0,3.1003213,14.3416712,0,0,0,0,0,0,0,0,0,0,0,0,82.5580075,0,0,0,0,800,50,50,0,0,0,10,120,84.8684
2009,1,0,0,0,0,0,750,2,800,3,100,0,0,0,0,0,0,3.1003213,14.3416712,0,0,0,0,0,0,0,0,0,0,0,0,82.5580075,0,0,0,0,800,50,50,0,0,0,10,180,84.6491
2009,1,0,0,0,0,0,750,2,800,3,100,0,0,0,0,0,0,3.1003213,14.3416712,0,0,0,0,0,0,0,0,0,0,0,0,82.5580075,0,0,0,0,800,50,50,0,0,0,10,240,84.4298
2009,1,0,0,0,0,0,750,2,800,3,100,0,0,0,0,0,0,3.1003213,14.3416712,0,0,0,0,0,0,0,0,0,0,0,0,82.5580075,0,0,0,0,800,50,50,0,0,0,10,300,83.7719
2009,1,0,0,0,0,0,750,2,800,3,100,0,0,0,0,0,0,3.1003213,14.3416712,0,0,0,0,0,0,0,0,0,0,0,0,82.5580075,0,0,0,0,800,50,50,0,0,0,10,360,83.114
2009,1,0,0,0,0,0,750,2,800,3,100,0,0,0,0,0,0,3.1003213,14.3416712,0,0,0,0,0,0,0,0,0,0,0,0,82.5580075,0,0,0,0,800,50,50,0,0,0,10,420,82.0175
2009,1,0,0,0,0,0,750,2,800,3,100,0,0,0,0,0,0,3.1003213,14.3416712,0,0,0,0,0,0,0,0,0,0,0,0,82.5580075,0,0,0,0,800,50,50,0,0,0,10,480,82.2368
2009,1,0,0,0,0,0,750,2,800,3,100,0,0,0,0,0,0,3.1003213,14.3416712,0,0,0,0,0,0,0,0,0,0,0,0,82.5580075,0,0,0,0,800,50,50,0,0,0,10,540,82.0175
2009,1,0,0,0,0,0,750,2,800,3,100,0,0,0,0,0,0,3.1003213,14.3416712,0,0,0,0,0,0,0,0,0,0,0,0,82.5580075,0,0,0,0,800,50,50,0,0,0,10,600,82.4561
2009,1,0,0,0,0,0,750,2,800,3,100,0,0,0,0,0,0,3.1003213,14.3416712,0,0,0,0,0,0,0,0,0,0,0,0,82.5580075,0,0,0,0,800,50,50,0,0,0,10,660,82.2368
2009,1,0,0,0,0,0,750,2,800,3,100,0,0,0,0,0,0,3.1003213,14.3416712,0,0,0,0,0,0,0,0,0,0,0,0,82.5580075,0,0,0,0,800,50,50,0,0,0,10,720,81.7982
2009,1,0,0,0,0,0,750,2,800,3,100,0,0,0,0,0,0,3.1003213,14.3416712,0,0,0,0,0,0,0,0,0,0,0,0,82.5580075,0,0,0,0,800,50,50,0,0,0,10,780,81.1404
2009,1,0,0,0,0,0,750,2,800,3,100,0,0,0,0,0,0,3.1003213,14.3416712,0,0,0,0,0,0,0,0,0,0,0,0,82.5580075,0,0,0,0,800,50,50,0,0,0,10,840,82.2368
2009,1,0,0,0,0,0,750,2,800,3,100,0,0,0,0,0,0,3.1003213,14.3416712,0,0,0,0,0,0,0,0,0,0,0,0,82.5580075,0,0,0,0,800,50,50,0,0,0,10,900,82.4561
2009,1,0,0,0,0,0,750,2,800,3,100,0,0,0,0,0,0,3.1003213,14.3416712,0,0,0,0,0,0,0,0,0,0,0,0,82.5580075,0,0,0,0,800,50,50,0,0,0,10,960,83.114
2009,1,0,0,0,0,0,750,2,800,3,100,0,0,0,0,0,0,3.1003213,14.3416712,0,0,0,0,0,0,0,0,0,0,0,0,82.5580075,0,0,0,0,800,50,50,0,0,0,10,1020,83.5526
2009,1,0,0,0,0,0,750,2,800,3,100,0,0,0,0,0,0,3.1003213,14.3416712,0,0,0,0,0,0,0,0,0,0,0,0,82.5580075,0,0,0,0,800,50,50,0,0,0,10,1080,84.2105
2009,1,0,0,0,0,0,750,2,800,3,100,0,0,0,0,0,0,3.1003213,14.3416712,0,0,0,0,0,0,0,0,0,0,0,0,82.5580075,0,0,0,0,800,50,50,0,0,0,10,1140,85.0877
2009,1,0,0,0,0,0,750,2,800,3,100,0,0,0,0,0,0,3.1003213,14.3416712,0,0,0,0,0,0,0,0,0,0,0,0,82.5580075,0,0,0,0,800,50,50,0,0,0,10,1200,85.5263
2009,1,0,0,0,0,0,750,2,800,3,100,0,0,0,0,0,0,3.1003213,14.3416712,0,0,0,0,0,0,0,0,0,0,0,0,82.5580075,0,0,0,0,800,50,50,0,0,0,10,1260,85.307
2009,1,0,0,0,0,0,750,2,800,3,100,0,0,0,0,0,0,3.1003213,14.3416712,0,0,0,0,0,0,0,0,0,0,0,0,82.5580075,0,0,0,0,800,50,50,0,0,0,10,1320,85.307
2009,1,0,0,0,0,0,750,2,800,3,100,0,0,0,0,0,0,3.1003213,14.3416712,0,0,0,0,0,0,0,0,0,0,0,0,82.5580075,0,0,0,0,800,50,50,0,0,0,10,1380,85.9649
2009,1,0,0,0,0,0,750,2,800,3,100,0,0,0,0,0,0,3.1003213,14.3416712,0,0,0,0,0,0,0,0,0,0,0,0,82.5580075,0,0,0,0,800,50,50,0,0,0,10,1440,85.9649
2009,1,0,0,0,0,0,750,2,800,3,100,0,0,0,0,0,0,3.1003213,14.3416712,0,0,0,0,0,0,0,0,0,0,0,0,82.5580075,0,0,0,0,800,50,50,0,0,0,10,1500,86.6228
2009,1,0,0,0,0,0,750,2,800,3,100,0,0,0,0,0,0,3.1003213,14.3416712,0,0,0,0,0,0,0,0,0,0,0,0,82.5580075,0,0,0,0,800,50,50,0,0,0,10,1560,86.4035
2009,1,0,0,0,0,0,750,2,800,3,100,0,0,0,0,0,0,3.1003213,14.3416712,0,0,0,0,0,0,0,0,0,0,0,0,82.5580075,0,0,0,0,800,50,50,0,0,0,10,1620,85.9649
2009,1,0,0,0,0,0,750,2,800,3,100,0,0,0,0,0,0,3.1003213,14.3416712,0,0,0,0,0,0,0,0,0,0,0,0,82.5580075,0,0,0,0,800,50,50,0,0,0,10,1680,86.1842
2009,1,0,0,0,0,0,750,2,800,3,100,0,0,0,0,0,0,3.1003213,14.3416712,0,0,0,0,0,0,0,0,0,0,0,0,82.5580075,0,0,0,0,800,50,50,0,0,0,10,1740,86.8421
2009,1,0,0,0,0,0,750,2,800,3,100,0,0,0,0,0,0,3.1003213,14.3416712,0,0,0,0,0,0,0,0,0,0,0,0,82.5580075,0,0,0,0,800,50,50,0,0,0,10,1800,87.2807
2009,1,0,0,0,0,0,750,2,800,3,100,4.2857451,0,0,0,0,0,3.1008641,10.0409277,0,0,0,0,0,0,0,0,0,0,0,0,82.5724631,0,0,0,0,800,50,50,0,0,0,10,60,84.8684
2009,1,0,0,0,0,0,750,2,800,3,100,4.2857451,0,0,0,0,0,3.1008641,10.0409277,0,0,0,0,0,0,0,0,0,0,0,0,82.5724631,0,0,0,0,800,50,50,0,0,0,10,120,85.5263
2009,1,0,0,0,0,0,750,2,800,3,100,4.2857451,0,0,0,0,0,3.1008641,10.0409277,0,0,0,0,0,0,0,0,0,0,0,0,82.5724631,0,0,0,0,800,50,50,0,0,0,10,180,85.7456
2009,1,0,0,0,0,0,750,2,800,3,100,4.2857451,0,0,0,0,0,3.1008641,10.0409277,0,0,0,0,0,0,0,0,0,0,0,0,82.5724631,0,0,0,0,800,50,50,0,0,0,10,240,85.5263
2009,1,0,0,0,0,0,750,2,800,3,100,4.2857451,0,0,0,0,0,3.1008641,10.0409277,0,0,0,0,0,0,0,0,0,0,0,0,82.5724631,0,0,0,0,800,50,50,0,0,0,10,300,85.7456
2009,1,0,0,0,0,0,750,2,800,3,100,4.2857451,0,0,0,0,0,3.1008641,10.0409277,0,0,0,0,0,0,0,0,0,0,0,0,82.5724631,0,0,0,0,800,50,50,0,0,0,10,360,86.4035
2009,1,0,0,0,0,0,750,2,800,3,100,4.2857451,0,0,0,0,0,3.1008641,10.0409277,0,0,0,0,0,0,0,0,0,0,0,0,82.5724631,0,0,0,0,800,50,50,0,0,0,10,420,86.4035
2009,1,0,0,0,0,0,750,2,800,3,100,4.2857451,0,0,0,0,0,3.1008641,10.0409277,0,0,0,0,0,0,0,0,0,0,0,0,82.5724631,0,0,0,0,800,50,50,0,0,0,10,480,86.6228
2009,1,0,0,0,0,0,750,2,800,3,100,4.2857451,0,0,0,0,0,3.1008641,10.0409277,0,0,0,0,0,0,0,0,0,0,0,0,82.5724631,0,0,0,0,800,50,50,0,0,0,10,540,87.2807
2009,1,0,0,0,0,0,750,2,800,3,100,4.2857451,0,0,0,0,0,3.1008641,10.0409277,0,0,0,0,0,0,0,0,0,0,0,0,82.5724631,0,0,0,0,800,50,50,0,0,0,10,600,87.2807
2009,1,0,0,0,0,0,750,2,800,3,100,4.2857451,0,0,0,0,0,3.1008641,10.0409277,0,0,0,0,0,0,0,0,0,0,0,0,82.5724631,0,0,0,0,800,50,50,0,0,0,10,660,87.2807
2009,1,0,0,0,0,0,750,2,800,3,100,4.2857451,0,0,0,0,0,3.1008641,10.0409277,0,0,0,0,0,0,0,0,0,0,0,0,82.5724631,0,0,0,0,800,50,50,0,0,0,10,720,87.7193
2009,1,0,0,0,0,0,750,2,800,3,100,4.2857451,0,0,0,0,0,3.1008641,10.0409277,0,0,0,0,0,0,0,0,0,0,0,0,82.5724631,0,0,0,0,800,50,50,0,0,0,10,780,88.1579
2009,1,0,0,0,0,0,750,2,800,3,100,4.2857451,0,0,0,0,0,3.1008641,10.0409277,0,0,0,0,0,0,0,0,0,0,0,0,82.5724631,0,0,0,0,800,50,50,0,0,0,10,840,87.2807
2009,1,0,0,0,0,0,750,2,800,3,100,4.2857451,0,0,0,0,0,3.1008641,10.0409277,0,0,0,0,0,0,0,0,0,0,0,0,82.5724631,0,0,0,0,800,50,50,0,0,0,10,900,87.5
2009,1,0,0,0,0,0,750,2,800,3,100,4.2857451,0,0,0,0,0,3.1008641,10.0409277,0,0,0,0,0,0,0,0,0,0,0,0,82.5724631,0,0,0,0,800,50,50,0,0,0,10,960,87.9386
2009,1,0,0,0,0,0,750,2,800,3,100,4.2857451,0,0,0,0,0,3.1008641,10.0409277,0,0,0,0,0,0,0,0,0,0,0,0,82.5724631,0,0,0,0,800,50,50,0,0,0,10,1020,87.9386
2009,1,0,0,0,0,0,750,2,800,3,100,4.2857451,0,0,0,0,0,3.1008641,10.0409277,0,0,0,0,0,0,0,0,0,0,0,0,82.5724631,0,0,0,0,800,50,50,0,0,0,10,1080,87.9386
2009,1,0,0,0,0,0,750,2,800,3,100,4.2857451,0,0,0,0,0,3.1008641,10.0409277,0,0,0,0,0,0,0,0,0,0,0,0,82.5724631,0,0,0,0,800,50,50,0,0,0,10,1140,88.3772
2009,1,0,0,0,0,0,750,2,800,3,100,4.2857451,0,0,0,0,0,3.1008641,10.0409277,0,0,0,0,0,0,0,0,0,0,0,0,82.5724631,0,0,0,0,800,50,50,0,0,0,10,1200,88.1579
2009,1,0,0,0,0,0,750,2,800,3,100,4.2857451,0,0,0,0,0,3.1008641,10.0409277,0,0,0,0,0,0,0,0,0,0,0,0,82.5724631,0,0,0,0,800,50,50,0,0,0,10,1260,88.3772
2009,1,0,0,0,0,0,750,2,800,3,100,4.2857451,0,0,0,0,0,3.1008641,10.0409277,0,0,0,0,0,0,0,0,0,0,0,0,82.5724631,0,0,0,0,800,50,50,0,0,0,10,1320,89.0351
2009,1,0,0,0,0,0,750,2,800,3,100,4.2857451,0,0,0,0,0,3.1008641,10.0409277,0,0,0,0,0,0,0,0,0,0,0,0,82.5724631,0,0,0,0,800,50,50,0,0,0,10,1380,88.5965
2009,1,0,0,0,0,0,750,2,800,3,100,4.2857451,0,0,0,0,0,3.1008641,10.0409277,0,0,0,0,0,0,0,0,0,0,0,0,82.5724631,0,0,0,0,800,50,50,0,0,0,10,1440,88.5965
2009,1,0,0,0,0,0,750,2,800,3,100,4.2857451,0,0,0,0,0,3.1008641,10.0409277,0,0,0,0,0,0,0,0,0,0,0,0,82.5724631,0,0,0,0,800,50,50,0,0,0,10,1500,89.0351
2009,1,0,0,0,0,0,750,2,800,3,100,4.2857451,0,0,0,0,0,3.1008641,10.0409277,0,0,0,0,0,0,0,0,0,0,0,0,82.5724631,0,0,0,0,800,50,50,0,0,0,10,1560,89.693
2009,1,0,0,0,0,0,750,2,800,3,100,4.2857451,0,0,0,0,0,3.1008641,10.0409277,0,0,0,0,0,0,0,0,0,0,0,0,82.5724631,0,0,0,0,800,50,50,0,0,0,10,1620,89.2544
2009,1,0,0,0,0,0,750,2,800,3,100,4.2857451,0,0,0,0,0,3.1008641,10.0409277,0,0,0,0,0,0,0,0,0,0,0,0,82.5724631,0,0,0,0,800,50,50,0,0,0,10,1680,89.693
2009,1,0,0,0,0,0,750,2,800,3,100,4.2857451,0,0,0,0,0,3.1008641,10.0409277,0,0,0,0,0,0,0,0,0,0,0,0,82.5724631,0,0,0,0,800,50,50,0,0,0,10,1740,90.1316
2009,1,0,0,0,0,0,750,2,800,3,100,4.2857451,0,0,0,0,0,3.1008641,10.0409277,0,0,0,0,0,0,0,0,0,0,0,0,82.5724631,0,0,0,0,800,50,50,0,0,0,10,1800,89.693
2009,1,0,0,0,0,0,750,2,800,3,100,7.1437424,0,0,0,0,0,3.1012261,7.1729285,0,0,0,0,0,0,0,0,0,0,0,0,82.582103,0,0,0,0,800,50,50,0,0,0,10,60,83.114
2009,1,0,0,0,0,0,750,2,800,3,100,7.1437424,0,0,0,0,0,3.1012261,7.1729285,0,0,0,0,0,0,0,0,0,0,0,0,82.582103,0,0,0,0,800,50,50,0,0,0,10,120,83.5526
2009,1,0,0,0,0,0,750,2,800,3,100,7.1437424,0,0,0,0,0,3.1012261,7.1729285,0,0,0,0,0,0,0,0,0,0,0,0,82.582103,0,0,0,0,800,50,50,0,0,0,10,180,83.9912
2009,1,0,0,0,0,0,750,2,800,3,100,7.1437424,0,0,0,0,0,3.1012261,7.1729285,0,0,0,0,0,0,0,0,0,0,0,0,82.582103,0,0,0,0,800,50,50,0,0,0,10,240,83.3333
2009,1,0,0,0,0,0,750,2,800,3,100,7.1437424,0,0,0,0,0,3.1012261,7.1729285,0,0,0,0,0,0,0,0,0,0,0,0,82.582103,0,0,0,0,800,50,50,0,0,0,10,300,83.5526
2009,1,0,0,0,0,0,750,2,800,3,100,7.1437424,0,0,0,0,0,3.1012261,7.1729285,0,0,0,0,0,0,0,0,0,0,0,0,82.582103,0,0,0,0,800,50,50,0,0,0,10,360,83.114
2009,1,0,0,0,0,0,750,2,800,3,100,7.1437424,0,0,0,0,0,3.1012261,7.1729285,0,0,0,0,0,0,0,0,0,0,0,0,82.582103,0,0,0,0,800,50,50,0,0,0,10,420,83.3333
2009,1,0,0,0,0,0,750,2,800,3,100,7.1437424,0,0,0,0,0,3.1012261,7.1729285,0,0,0,0,0,0,0,0,0,0,0,0,82.582103,0,0,0,0,800,50,50,0,0,0,10,480,82.6754
2009,1,0,0,0,0,0,750,2,800,3,100,7.1437424,0,0,0,0,0,3.1012261,7.1729285,0,0,0,0,0,0,0,0,0,0,0,0,82.582103,0,0,0,0,800,50,50,0,0,0,10,540,82.4561
2009,1,0,0,0,0,0,750,2,800,3,100,7.1437424,0,0,0,0,0,3.1012261,7.1729285,0,0,0,0,0,0,0,0,0,0,0,0,82.582103,0,0,0,0,800,50,50,0,0,0,10,600,82.0175
2009,1,0,0,0,0,0,750,2,800,3,100,7.1437424,0,0,0,0,0,3.1012261,7.1729285,0,0,0,0,0,0,0,0,0,0,0,0,82.582103,0,0,0,0,800,50,50,0,0,0,10,660,81.7982
2009,1,0,0,0,0,0,750,2,800,3,100,7.1437424,0,0,0,0,0,3.1012261,7.1729285,0,0,0,0,0,0,0,0,0,0,0,0,82.582103,0,0,0,0,800,50,50,0,0,0,10,720,80.2632
2009,1,0,0,0,0,0,750,2,800,3,100,7.1437424,0,0,0,0,0,3.1012261,7.1729285,0,0,0,0,0,0,0,0,0,0,0,0,82.582103,0,0,0,0,800,50,50,0,0,0,10,780,78.5088
2009,1,0,0,0,0,0,750,2,800,3,100,7.1437424,0,0,0,0,0,3.1012261,7.1729285,0,0,0,0,0,0,0,0,0,0,0,0,82.582103,0,0,0,0,800,50,50,0,0,0,10,840,78.0702
2009,1,0,0,0,0,0,750,2,800,3,100,7.1437424,0,0,0,0,0,3.1012261,7.1729285,0,0,0,0,0,0,0,0,0,0,0,0,82.582103,0,0,0,0,800,50,50,0,0,0,10,900,77.6316
2009,1,0,0,0,0,0,750,2,800,3,100,7.1437424,0,0,0,0,0,3.1012261,7.1729285,0,0,0,0,0,0,0,0,0,0,0,0,82.582103,0,0,0,0,800,50,50,0,0,0,10,960,78.9474
2009,1,0,0,0,0,0,750,2,800,3,100,7.1437424,0,0,0,0,0,3.1012261,7.1729285,0,0,0,0,0,0,0,0,0,0,0,0,82.582103,0,0,0,0,800,50,50,0,0,0,10,1020,79.1667
2009,1,0,0,0,0,0,750,2,800,3,100,7.1437424,0,0,0,0,0,3.1012261,7.1729285,0,0,0,0,0,0,0,0,0,0,0,0,82.582103,0,0,0,0,800,50,50,0,0,0,10,1080,79.8246
2009,1,0,0,0,0,0,750,2,800,3,100,7.1437424,0,0,0,0,0,3.1012261,7.1729285,0,0,0,0,0,0,0,0,0,0,0,0,82.582103,0,0,0,0,800,50,50,0,0,0,10,1140,80.4825
2009,1,0,0,0,0,0,750,2,800,3,100,7.1437424,0,0,0,0,0,3.1012261,7.1729285,0,0,0,0,0,0,0,0,0,0,0,0,82.582103,0,0,0,0,800,50,50,0,0,0,10,1200,80.9211
2009,1,0,0,0,0,0,750,2,800,3,100,7.1437424,0,0,0,0,0,3.1012261,7.1729285,0,0,0,0,0,0,0,0,0,0,0,0,82.582103,0,0,0,0,800,50,50,0,0,0,10,1260,82.0175
2009,1,0,0,0,0,0,750,2,800,3,100,7.1437424,0,0,0,0,0,3.1012261,7.1729285,0,0,0,0,0,0,0,0,0,0,0,0,82.582103,0,0,0,0,800,50,50,0,0,0,10,1320,82.0175
2009,1,0,0,0,0,0,750,2,800,3,100,7.1437424,0,0,0,0,0,3.1012261,7.1729285,0,0,0,0,0,0,0,0,0,0,0,0,82.582103,0,0,0,0,800,50,50,0,0,0,10,1380,82.6754
2009,1,0,0,0,0,0,750,2,800,3,100,7.1437424,0,0,0,0,0,3.1012261,7.1729285,0,0,0,0,0,0,0,0,0,0,0,0,82.582103,0,0,0,0,800,50,50,0,0,0,10,1440,80.4825
2009,1,0,0,0,0,0,750,2,800,3,100,7.1437424,0,0,0,0,0,3.1012261,7.1729285,0,0,0,0,0,0,0,0,0,0,0,0,82.582103,0,0,0,0,800,50,50,0,0,0,10,1500,80.0439
2009,1,0,0,0,0,0,750,2,800,3,100,7.1437424,0,0,0,0,0,3.1012261,7.1729285,0,0,0,0,0,0,0,0,0,0,0,0,82.582103,0,0,0,0,800,50,50,0,0,0,10,1560,80.2632
2009,1,0,0,0,0,0,750,2,800,3,100,7.1437424,0,0,0,0,0,3.1012261,7.1729285,0,0,0,0,0,0,0,0,0,0,0,0,82.582103,0,0,0,0,800,50,50,0,0,0,10,1620,80.9211
2009,1,0,0,0,0,0,750,2,800,3,100,7.1437424,0,0,0,0,0,3.1012261,7.1729285,0,0,0,0,0,0,0,0,0,0,0,0,82.582103,0,0,0,0,800,50,50,0,0,0,10,1680,81.7982
2009,1,0,0,0,0,0,750,2,800,3,100,7.1437424,0,0,0,0,0,3.1012261,7.1729285,0,0,0,0,0,0,0,0,0,0,0,0,82.582103,0,0,0,0,800,50,50,0,0,0,10,1740,81.5789
2009,1,0,0,0,0,0,750,2,800,3,100,7.1437424,0,0,0,0,0,3.1012261,7.1729285,0,0,0,0,0,0,0,0,0,0,0,0,82.582103,0,0,0,0,800,50,50,0,0,0,10,1800,82.4561
2009,1,0,0,0,0,0,750,2,800,3,100,10.002407,0,0,0,0,0,3.1015882,4.3042596,0,0,0,0,0,0,0,0,0,0,0,0,82.5917452,0,0,0,0,800,50,50,0,0,0,10,60,54.6053
2009,1,0,0,0,0,0,750,2,800,3,100,10.002407,0,0,0,0,0,3.1015882,4.3042596,0,0,0,0,0,0,0,0,0,0,0,0,82.5917452,0,0,0,0,800,50,50,0,0,0,10,120,49.3421
2009,1,0,0,0,0,0,750,2,800,3,100,10.002407,0,0,0,0,0,3.1015882,4.3042596,0,0,0,0,0,0,0,0,0,0,0,0,82.5917452,0,0,0,0,800,50,50,0,0,0,10,180,47.807
2009,1,0,0,0,0,0,750,2,800,3,100,10.002407,0,0,0,0,0,3.1015882,4.3042596,0,0,0,0,0,0,0,0,0,0,0,0,82.5917452,0,0,0,0,800,50,50,0,0,0,10,240,47.807
2009,1,0,0,0,0,0,750,2,800,3,100,10.002407,0,0,0,0,0,3.1015882,4.3042596,0,0,0,0,0,0,0,0,0,0,0,0,82.5917452,0,0,0,0,800,50,50,0,0,0,10,300,51.0965
2009,1,0,0,0,0,0,750,2,800,3,100,10.002407,0,0,0,0,0,3.1015882,4.3042596,0,0,0,0,0,0,0,0,0,0,0,0,82.5917452,0,0,0,0,800,50,50,0,0,0,10,360,55.9211
2009,1,0,0,0,0,0,750,2,800,3,100,10.002407,0,0,0,0,0,3.1015882,4.3042596,0,0,0,0,0,0,0,0,0,0,0,0,82.5917452,0,0,0,0,800,50,50,0,0,0,10,420,59.2105
2009,1,0,0,0,0,0,750,2,800,3,100,10.002407,0,0,0,0,0,3.1015882,4.3042596,0,0,0,0,0,0,0,0,0,0,0,0,82.5917452,0,0,0,0,800,50,50,0,0,0,10,480,60.0877
2009,1,0,0,0,0,0,750,2,800,3,100,10.002407,0,0,0,0,0,3.1015882,4.3042596,0,0,0,0,0,0,0,0,0,0,0,0,82.5917452,0,0,0,0,800,50,50,0,0,0,10,540,61.4035
2009,1,0,0,0,0,0,750,2,800,3,100,10.002407,0,0,0,0,0,3.1015882,4.3042596,0,0,0,0,0,0,0,0,0,0,0,0,82.5917452,0,0,0,0,800,50,50,0,0,0,10,600,62.9386
2009,1,0,0,0,0,0,750,2,800,3,100,10.002407,0,0,0,0,0,3.1015882,4.3042596,0,0,0,0,0,0,0,0,0,0,0,0,82.5917452,0,0,0,0,800,50,50,0,0,0,10,660,64.9123
2009,1,0,0,0,0,0,750,2,800,3,100,10.002407,0,0,0,0,0,3.1015882,4.3042596,0,0,0,0,0,0,0,0,0,0,0,0,82.5917452,0,0,0,0,800,50,50,0,0,0,10,720,65.7895
2009,1,0,0,0,0,0,750,2,800,3,100,10.002407,0,0,0,0,0,3.1015882,4.3042596,0,0,0,0,0,0,0,0,0,0,0,0,82.5917452,0,0,0,0,800,50,50,0,0,0,10,780,66.6667
2009,1,0,0,0,0,0,750,2,800,3,100,10.002407,0,0,0,0,0,3.1015882,4.3042596,0,0,0,0,0,0,0,0,0,0,0,0,82.5917452,0,0,0,0,800,50,50,0,0,0,10,840,66.886
2009,1,0,0,0,0,0,750,2,800,3,100,10.002407,0,0,0,0,0,3.1015882,4.3042596,0,0,0,0,0,0,0,0,0,0,0,0,82.5917452,0,0,0,0,800,50,50,0,0,0,10,900,67.1053
2009,1,0,0,0,0,0,750,2,800,3,100,10.002407,0,0,0,0,0,3.1015882,4.3042596,0,0,0,0,0,0,0,0,0,0,0,0,82.5917452,0,0,0,0,800,50,50,0,0,0,10,960,66.886
2009,1,0,0,0,0,0,750,2,800,3,100,10.002407,0,0,0,0,0,3.1015882,4.3042596,0,0,0,0,0,0,0,0,0,0,0,0,82.5917452,0,0,0,0,800,50,50,0,0,0,10,1020,66.886
2009,1,0,0,0,0,0,750,2,800,3,100,10.002407,0,0,0,0,0,3.1015882,4.3042596,0,0,0,0,0,0,0,0,0,0,0,0,82.5917452,0,0,0,0,800,50,50,0,0,0,10,1080,67.1053
2009,1,0,0,0,0,0,750,2,800,3,100,10.002407,0,0,0,0,0,3.1015882,4.3042596,0,0,0,0,0,0,0,0,0,0,0,0,82.5917452,0,0,0,0,800,50,50,0,0,0,10,1140,67.3246
2009,1,0,0,0,0,0,750,2,800,3,100,10.002407,0,0,0,0,0,3.1015882,4.3042596,0,0,0,0,0,0,0,0,0,0,0,0,82.5917452,0,0,0,0,800,50,50,0,0,0,10,1200,67.3246
2009,1,0,0,0,0,0,750,2,800,3,100,10.002407,0,0,0,0,0,3.1015882,4.3042596,0,0,0,0,0,0,0,0,0,0,0,0,82.5917452,0,0,0,0,800,50,50,0,0,0,10,1260,67.5439
2009,1,0,0,0,0,0,750,2,800,3,100,10.002407,0,0,0,0,0,3.1015882,4.3042596,0,0,0,0,0,0,0,0,0,0,0,0,82.5917452,0,0,0,0,800,50,50,0,0,0,10,1320,67.3246
2009,1,0,0,0,0,0,750,2,800,3,100,10.002407,0,0,0,0,0,3.1015882,4.3042596,0,0,0,0,0,0,0,0,0,0,0,0,82.5917452,0,0,0,0,800,50,50,0,0,0,10,1380,67.3246
