Repository: TaniikeLaboratory/Catalyst-Phylogenetic-Tree

File: input/DRM.csv (part 14 of 21)
year,Incipient to wetness impregnation,Wet impregnation,Co-impregnation,Co-precipitation,Sol-gel,Sequential impregnation, calcTemperature (oC),calc Time (h),red Temperature  (oC),red Time (h),red H2 %,Co,Ba,Ca,Cu,Ce,Mn,La,Ni,Pt,Mg,Ir,Au,K,Li,Ru,Rh,Pd,Sr,Y,Zr,Al,Si,Ti,Pr,V,react Temperature (C),reac CH4 %vol,reac CO2 %vol,reac Ar %vol,reac N2 %vol,reac He %vol,GHSV (mgmin/mL),Time on stream (min),CH4 Conversion
2009,1,0,0,0,0,0,750,2,800,3,100,10.002407,0,0,0,0,0,3.1015882,4.3042596,0,0,0,0,0,0,0,0,0,0,0,0,82.5917452,0,0,0,0,800,50,50,0,0,0,10,1440,67.7632
2009,1,0,0,0,0,0,750,2,800,3,100,10.002407,0,0,0,0,0,3.1015882,4.3042596,0,0,0,0,0,0,0,0,0,0,0,0,82.5917452,0,0,0,0,800,50,50,0,0,0,10,1500,66.4474
2009,1,0,0,0,0,0,750,2,800,3,100,10.002407,0,0,0,0,0,3.1015882,4.3042596,0,0,0,0,0,0,0,0,0,0,0,0,82.5917452,0,0,0,0,800,50,50,0,0,0,10,1560,65.7895
2009,1,0,0,0,0,0,750,2,800,3,100,10.002407,0,0,0,0,0,3.1015882,4.3042596,0,0,0,0,0,0,0,0,0,0,0,0,82.5917452,0,0,0,0,800,50,50,0,0,0,10,1620,66.6667
2009,1,0,0,0,0,0,750,2,800,3,100,10.002407,0,0,0,0,0,3.1015882,4.3042596,0,0,0,0,0,0,0,0,0,0,0,0,82.5917452,0,0,0,0,800,50,50,0,0,0,10,1680,66.0088
2009,1,0,0,0,0,0,750,2,800,3,100,10.002407,0,0,0,0,0,3.1015882,4.3042596,0,0,0,0,0,0,0,0,0,0,0,0,82.5917452,0,0,0,0,800,50,50,0,0,0,10,1740,66.6667
2009,1,0,0,0,0,0,750,2,800,3,100,10.002407,0,0,0,0,0,3.1015882,4.3042596,0,0,0,0,0,0,0,0,0,0,0,0,82.5917452,0,0,0,0,800,50,50,0,0,0,10,1800,67.5439
2009,1,0,0,0,0,0,750,2,800,3,100,14.2916559,0,0,0,0,0,3.1021315,0,0,0,0,0,0,0,0,0,0,0,0,0,82.6062126,0,0,0,0,800,50,50,0,0,0,10,60,19.0789
2009,1,0,0,0,0,0,750,2,800,3,100,14.2916559,0,0,0,0,0,3.1021315,0,0,0,0,0,0,0,0,0,0,0,0,0,82.6062126,0,0,0,0,800,50,50,0,0,0,10,120,19.0789
2009,1,0,0,0,0,0,750,2,800,3,100,14.2916559,0,0,0,0,0,3.1021315,0,0,0,0,0,0,0,0,0,0,0,0,0,82.6062126,0,0,0,0,800,50,50,0,0,0,10,180,17.7632
2009,1,0,0,0,0,0,750,2,800,3,100,14.2916559,0,0,0,0,0,3.1021315,0,0,0,0,0,0,0,0,0,0,0,0,0,82.6062126,0,0,0,0,800,50,50,0,0,0,10,240,17.7632
2009,1,0,0,0,0,0,750,2,800,3,100,14.2916559,0,0,0,0,0,3.1021315,0,0,0,0,0,0,0,0,0,0,0,0,0,82.6062126,0,0,0,0,800,50,50,0,0,0,10,300,17.7632
2009,1,0,0,0,0,0,750,2,800,3,100,14.2916559,0,0,0,0,0,3.1021315,0,0,0,0,0,0,0,0,0,0,0,0,0,82.6062126,0,0,0,0,800,50,50,0,0,0,10,360,17.5439
2009,1,0,0,0,0,0,750,2,800,3,100,14.2916559,0,0,0,0,0,3.1021315,0,0,0,0,0,0,0,0,0,0,0,0,0,82.6062126,0,0,0,0,800,50,50,0,0,0,10,420,16.6667
2009,1,0,0,0,0,0,750,2,800,3,100,14.2916559,0,0,0,0,0,3.1021315,0,0,0,0,0,0,0,0,0,0,0,0,0,82.6062126,0,0,0,0,800,50,50,0,0,0,10,480,16.4474
2009,1,0,0,0,0,0,750,2,800,3,100,14.2916559,0,0,0,0,0,3.1021315,0,0,0,0,0,0,0,0,0,0,0,0,0,82.6062126,0,0,0,0,800,50,50,0,0,0,10,540,17.1053
2009,1,0,0,0,0,0,750,2,800,3,100,14.2916559,0,0,0,0,0,3.1021315,0,0,0,0,0,0,0,0,0,0,0,0,0,82.6062126,0,0,0,0,800,50,50,0,0,0,10,600,17.1053
2009,1,0,0,0,0,0,750,2,800,3,100,14.2916559,0,0,0,0,0,3.1021315,0,0,0,0,0,0,0,0,0,0,0,0,0,82.6062126,0,0,0,0,800,50,50,0,0,0,10,660,18.2018
2009,1,0,0,0,0,0,750,2,800,3,100,14.2916559,0,0,0,0,0,3.1021315,0,0,0,0,0,0,0,0,0,0,0,0,0,82.6062126,0,0,0,0,800,50,50,0,0,0,10,720,18.2018
2009,1,0,0,0,0,0,750,2,800,3,100,14.2916559,0,0,0,0,0,3.1021315,0,0,0,0,0,0,0,0,0,0,0,0,0,82.6062126,0,0,0,0,800,50,50,0,0,0,10,780,17.7632
2009,1,0,0,0,0,0,750,2,800,3,100,14.2916559,0,0,0,0,0,3.1021315,0,0,0,0,0,0,0,0,0,0,0,0,0,82.6062126,0,0,0,0,800,50,50,0,0,0,10,840,18.2018
2009,1,0,0,0,0,0,750,2,800,3,100,14.2916559,0,0,0,0,0,3.1021315,0,0,0,0,0,0,0,0,0,0,0,0,0,82.6062126,0,0,0,0,800,50,50,0,0,0,10,900,17.1053
2009,1,0,0,0,0,0,750,2,800,3,100,14.2916559,0,0,0,0,0,3.1021315,0,0,0,0,0,0,0,0,0,0,0,0,0,82.6062126,0,0,0,0,800,50,50,0,0,0,10,960,16.0088
2009,1,0,0,0,0,0,750,2,800,3,100,14.2916559,0,0,0,0,0,3.1021315,0,0,0,0,0,0,0,0,0,0,0,0,0,82.6062126,0,0,0,0,800,50,50,0,0,0,10,1020,19.0789
2009,1,0,0,0,0,0,750,2,800,3,100,14.2916559,0,0,0,0,0,3.1021315,0,0,0,0,0,0,0,0,0,0,0,0,0,82.6062126,0,0,0,0,800,50,50,0,0,0,10,1080,18.4211
2009,1,0,0,0,0,0,750,2,800,3,100,14.2916559,0,0,0,0,0,3.1021315,0,0,0,0,0,0,0,0,0,0,0,0,0,82.6062126,0,0,0,0,800,50,50,0,0,0,10,1140,17.5439
2009,1,0,0,0,0,0,750,2,800,3,100,14.2916559,0,0,0,0,0,3.1021315,0,0,0,0,0,0,0,0,0,0,0,0,0,82.6062126,0,0,0,0,800,50,50,0,0,0,10,1200,18.4211
2014,1,0,0,0,0,0,300,0.5,500,1,5,0,0,0,0,0,0,2.7733688,5.6258858,0,0,0,0,0,0,0,0,0,0,0,0,0,91.6007454,0,0,0,600,20,20,0,60,0,3,60,31.1811
2014,1,0,0,0,0,0,300,0.5,500,1,5,0,0,0,0,0,0,2.7733688,5.6258858,0,0,0,0,0,0,0,0,0,0,0,0,0,91.6007454,0,0,0,650,20,20,0,60,0,3,60,53.596
2014,1,0,0,0,0,0,300,0.5,500,1,5,0,0,0,0,0,0,2.7733688,5.6258858,0,0,0,0,0,0,0,0,0,0,0,0,0,91.6007454,0,0,0,700,20,20,0,60,0,3,60,66.5618
2014,1,0,0,0,0,0,300,0.5,500,1,5,0,0,0,0,0,0,2.7733688,5.6258858,0,0,0,0,0,0,0,0,0,0,0,0,0,91.6007454,0,0,0,750,20,20,0,60,0,3,60,73.3862
2014,1,0,0,0,0,0,300,0.5,500,1,5,0,0,0,0,0,0,1.2077265,5.7164796,0,0,0,0,0,0,0,0,0,0,0,0,0,93.075794,0,0,0,600,20,20,0,60,0,3,60,28.8189
2014,1,0,0,0,0,0,300,0.5,500,1,5,0,0,0,0,0,0,1.2077265,5.7164796,0,0,0,0,0,0,0,0,0,0,0,0,0,93.075794,0,0,0,650,20,20,0,60,0,3,60,46.9815
2014,1,0,0,0,0,0,300,0.5,500,1,5,0,0,0,0,0,0,1.2077265,5.7164796,0,0,0,0,0,0,0,0,0,0,0,0,0,93.075794,0,0,0,700,20,20,0,60,0,3,60,59.9476
2014,1,0,0,0,0,0,300,0.5,500,1,5,0,0,0,0,0,0,1.2077265,5.7164796,0,0,0,0,0,0,0,0,0,0,0,0,0,93.075794,0,0,0,750,20,20,0,60,0,3,60,67.2437
2014,1,0,0,0,0,0,300,0.5,500,1,5,0,0,0,0,0,0,0,5.786363,0,0,0,0,0,0,0,0,0,0,0,0,0,94.213637,0,0,0,600,20,20,0,60,0,3,60,26.6142
2014,1,0,0,0,0,0,300,0.5,500,1,5,0,0,0,0,0,0,0,5.786363,0,0,0,0,0,0,0,0,0,0,0,0,0,94.213637,0,0,0,650,20,20,0,60,0,3,60,38.0055
2014,1,0,0,0,0,0,300,0.5,500,1,5,0,0,0,0,0,0,0,5.786363,0,0,0,0,0,0,0,0,0,0,0,0,0,94.213637,0,0,0,700,20,20,0,60,0,3,60,55.0657
2014,1,0,0,0,0,0,300,0.5,500,1,5,0,0,0,0,0,0,0,5.786363,0,0,0,0,0,0,0,0,0,0,0,0,0,94.213637,0,0,0,750,20,20,0,60,0,3,60,63.1496
2014,1,0,0,0,0,0,300,0.5,500,1,5,0,0,0,0,0,0,2.7733688,5.6258858,0,0,0,0,0,0,0,0,0,0,0,0,0,91.6007454,0,0,0,750,20,20,0,60,0,3,80,73.1397
2014,1,0,0,0,0,0,300,0.5,500,1,5,0,0,0,0,0,0,2.7733688,5.6258858,0,0,0,0,0,0,0,0,0,0,0,0,0,91.6007454,0,0,0,750,20,20,0,60,0,3,140,74.3013
2014,1,0,0,0,0,0,300,0.5,500,1,5,0,0,0,0,0,0,2.7733688,5.6258858,0,0,0,0,0,0,0,0,0,0,0,0,0,91.6007454,0,0,0,750,20,20,0,60,0,3,230,72.9946
2014,1,0,0,0,0,0,300,0.5,500,1,5,0,0,0,0,0,0,2.7733688,5.6258858,0,0,0,0,0,0,0,0,0,0,0,0,0,91.6007454,0,0,0,750,20,20,0,60,0,3,340,73.1397
2014,1,0,0,0,0,0,300,0.5,500,1,5,0,0,0,0,0,0,2.7733688,5.6258858,0,0,0,0,0,0,0,0,0,0,0,0,0,91.6007454,0,0,0,750,20,20,0,60,0,3,420,74.1561
2014,1,0,0,0,0,0,300,0.5,500,1,5,0,0,0,0,0,0,2.7733688,5.6258858,0,0,0,0,0,0,0,0,0,0,0,0,0,91.6007454,0,0,0,750,20,20,0,60,0,3,500,74.1561
2014,1,0,0,0,0,0,300,0.5,500,1,5,0,0,0,0,0,0,2.7733688,5.6258858,0,0,0,0,0,0,0,0,0,0,0,0,0,91.6007454,0,0,0,750,20,20,0,60,0,3,630,74.3013
2014,1,0,0,0,0,0,300,0.5,500,1,5,0,0,0,0,0,0,2.7733688,5.6258858,0,0,0,0,0,0,0,0,0,0,0,0,0,91.6007454,0,0,0,750,20,20,0,60,0,3,720,74.1561
2014,1,0,0,0,0,0,300,0.5,500,1,5,0,0,0,0,0,0,2.7733688,5.6258858,0,0,0,0,0,0,0,0,0,0,0,0,0,91.6007454,0,0,0,750,20,20,0,60,0,3,810,74.3013
2014,1,0,0,0,0,0,300,0.5,500,1,5,0,0,0,0,0,0,2.7733688,5.6258858,0,0,0,0,0,0,0,0,0,0,0,0,0,91.6007454,0,0,0,750,20,20,0,60,0,3,900,73.1397
2014,1,0,0,0,0,0,300,0.5,500,1,5,0,0,0,0,0,0,2.7733688,5.6258858,0,0,0,0,0,0,0,0,0,0,0,0,0,91.6007454,0,0,0,750,20,20,0,60,0,3,980,73.1397
2014,1,0,0,0,0,0,300,0.5,500,1,5,0,0,0,0,0,0,2.7733688,5.6258858,0,0,0,0,0,0,0,0,0,0,0,0,0,91.6007454,0,0,0,750,20,20,0,60,0,3,1050,73.2849
2014,1,0,0,0,0,0,300,0.5,500,1,5,0,0,0,0,0,0,2.7733688,5.6258858,0,0,0,0,0,0,0,0,0,0,0,0,0,91.6007454,0,0,0,750,20,20,0,60,0,3,1130,73.4301
2014,1,0,0,0,0,0,300,0.5,500,1,5,0,0,0,0,0,0,2.7733688,5.6258858,0,0,0,0,0,0,0,0,0,0,0,0,0,91.6007454,0,0,0,750,20,20,0,60,0,3,1240,73.2849
2014,1,0,0,0,0,0,300,0.5,500,1,5,0,0,0,0,0,0,1.2077265,5.7164796,0,0,0,0,0,0,0,0,0,0,0,0,0,93.075794,0,0,0,750,20,20,0,60,0,3,80,66.1706
2014,1,0,0,0,0,0,300,0.5,500,1,5,0,0,0,0,0,0,1.2077265,5.7164796,0,0,0,0,0,0,0,0,0,0,0,0,0,93.075794,0,0,0,750,20,20,0,60,0,3,140,66.1706
2014,1,0,0,0,0,0,300,0.5,500,1,5,0,0,0,0,0,0,1.2077265,5.7164796,0,0,0,0,0,0,0,0,0,0,0,0,0,93.075794,0,0,0,750,20,20,0,60,0,3,230,66.1706
2014,1,0,0,0,0,0,300,0.5,500,1,5,0,0,0,0,0,0,1.2077265,5.7164796,0,0,0,0,0,0,0,0,0,0,0,0,0,93.075794,0,0,0,750,20,20,0,60,0,3,340,66.3158
2014,1,0,0,0,0,0,300,0.5,500,1,5,0,0,0,0,0,0,1.2077265,5.7164796,0,0,0,0,0,0,0,0,0,0,0,0,0,93.075794,0,0,0,750,20,20,0,60,0,3,420,66.1706
2014,1,0,0,0,0,0,300,0.5,500,1,5,0,0,0,0,0,0,1.2077265,5.7164796,0,0,0,0,0,0,0,0,0,0,0,0,0,93.075794,0,0,0,750,20,20,0,60,0,3,500,66.1706
2014,1,0,0,0,0,0,300,0.5,500,1,5,0,0,0,0,0,0,1.2077265,5.7164796,0,0,0,0,0,0,0,0,0,0,0,0,0,93.075794,0,0,0,750,20,20,0,60,0,3,630,66.1706
2014,1,0,0,0,0,0,300,0.5,500,1,5,0,0,0,0,0,0,1.2077265,5.7164796,0,0,0,0,0,0,0,0,0,0,0,0,0,93.075794,0,0,0,750,20,20,0,60,0,3,720,66.1706
2014,1,0,0,0,0,0,300,0.5,500,1,5,0,0,0,0,0,0,1.2077265,5.7164796,0,0,0,0,0,0,0,0,0,0,0,0,0,93.075794,0,0,0,750,20,20,0,60,0,3,810,65.2995
2014,1,0,0,0,0,0,300,0.5,500,1,5,0,0,0,0,0,0,1.2077265,5.7164796,0,0,0,0,0,0,0,0,0,0,0,0,0,93.075794,0,0,0,750,20,20,0,60,0,3,900,65.2995
2014,1,0,0,0,0,0,300,0.5,500,1,5,0,0,0,0,0,0,1.2077265,5.7164796,0,0,0,0,0,0,0,0,0,0,0,0,0,93.075794,0,0,0,750,20,20,0,60,0,3,980,65.2995
2014,1,0,0,0,0,0,300,0.5,500,1,5,0,0,0,0,0,0,1.2077265,5.7164796,0,0,0,0,0,0,0,0,0,0,0,0,0,93.075794,0,0,0,750,20,20,0,60,0,3,1050,65.2995
2014,1,0,0,0,0,0,300,0.5,500,1,5,0,0,0,0,0,0,1.2077265,5.7164796,0,0,0,0,0,0,0,0,0,0,0,0,0,93.075794,0,0,0,750,20,20,0,60,0,3,1130,65.2995
2014,1,0,0,0,0,0,300,0.5,500,1,5,0,0,0,0,0,0,1.2077265,5.7164796,0,0,0,0,0,0,0,0,0,0,0,0,0,93.075794,0,0,0,750,20,20,0,60,0,3,1240,65.2995
2014,1,0,0,0,0,0,300,0.5,500,1,5,0,0,0,0,0,0,0,5.786363,0,0,0,0,0,0,0,0,0,0,0,0,0,94.213637,0,0,0,750,20,20,0,60,0,3,80,63.2668
2014,1,0,0,0,0,0,300,0.5,500,1,5,0,0,0,0,0,0,0,5.786363,0,0,0,0,0,0,0,0,0,0,0,0,0,94.213637,0,0,0,750,20,20,0,60,0,3,140,61.9601
2014,1,0,0,0,0,0,300,0.5,500,1,5,0,0,0,0,0,0,0,5.786363,0,0,0,0,0,0,0,0,0,0,0,0,0,94.213637,0,0,0,750,20,20,0,60,0,3,230,61.9601
2014,1,0,0,0,0,0,300,0.5,500,1,5,0,0,0,0,0,0,0,5.786363,0,0,0,0,0,0,0,0,0,0,0,0,0,94.213637,0,0,0,750,20,20,0,60,0,3,340,62.2505
2014,1,0,0,0,0,0,300,0.5,500,1,5,0,0,0,0,0,0,0,5.786363,0,0,0,0,0,0,0,0,0,0,0,0,0,94.213637,0,0,0,750,20,20,0,60,0,3,420,62.1053
2014,1,0,0,0,0,0,300,0.5,500,1,5,0,0,0,0,0,0,0,5.786363,0,0,0,0,0,0,0,0,0,0,0,0,0,94.213637,0,0,0,750,20,20,0,60,0,3,500,61.0889
2014,1,0,0,0,0,0,300,0.5,500,1,5,0,0,0,0,0,0,0,5.786363,0,0,0,0,0,0,0,0,0,0,0,0,0,94.213637,0,0,0,750,20,20,0,60,0,3,630,60.9437
2014,1,0,0,0,0,0,300,0.5,500,1,5,0,0,0,0,0,0,0,5.786363,0,0,0,0,0,0,0,0,0,0,0,0,0,94.213637,0,0,0,750,20,20,0,60,0,3,720,61.0889
2014,1,0,0,0,0,0,300,0.5,500,1,5,0,0,0,0,0,0,0,5.786363,0,0,0,0,0,0,0,0,0,0,0,0,0,94.213637,0,0,0,750,20,20,0,60,0,3,810,60.9437
2014,1,0,0,0,0,0,300,0.5,500,1,5,0,0,0,0,0,0,0,5.786363,0,0,0,0,0,0,0,0,0,0,0,0,0,94.213637,0,0,0,750,20,20,0,60,0,3,900,59.9274
2014,1,0,0,0,0,0,300,0.5,500,1,5,0,0,0,0,0,0,0,5.786363,0,0,0,0,0,0,0,0,0,0,0,0,0,94.213637,0,0,0,750,20,20,0,60,0,3,980,59.9274
2014,1,0,0,0,0,0,300,0.5,500,1,5,0,0,0,0,0,0,0,5.786363,0,0,0,0,0,0,0,0,0,0,0,0,0,94.213637,0,0,0,750,20,20,0,60,0,3,1050,59.9274
2014,1,0,0,0,0,0,300,0.5,500,1,5,0,0,0,0,0,0,0,5.786363,0,0,0,0,0,0,0,0,0,0,0,0,0,94.213637,0,0,0,750,20,20,0,60,0,3,1130,60.0726
2014,1,0,0,0,0,0,300,0.5,500,1,5,0,0,0,0,0,0,0,5.786363,0,0,0,0,0,0,0,0,0,0,0,0,0,94.213637,0,0,0,750,20,20,0,60,0,3,1240,59.9274
2008,1,0,0,0,0,0,500,5,600,1,100,0,0,0,0,0,0,0,2.9793804,0,0,0,0,0,0,0,0,0,0,0,0,0,97.0206196,0,0,0,700,50,50,0,0,0,2,18,89.2195
2008,1,0,0,0,0,0,500,5,600,1,100,0,0,0,0,0,0,0,2.9793804,0,0,0,0,0,0,0,0,0,0,0,0,0,97.0206196,0,0,0,700,50,50,0,0,0,2,36,88.5443
2008,1,0,0,0,0,0,500,5,600,1,100,0,0,0,0,0,0,0,2.9793804,0,0,0,0,0,0,0,0,0,0,0,0,0,97.0206196,0,0,0,700,50,50,0,0,0,2,54,86.8231
2008,1,0,0,0,0,0,500,5,600,1,100,0,0,0,0,0,0,0,2.9793804,0,0,0,0,0,0,0,0,0,0,0,0,0,97.0206196,0,0,0,700,50,50,0,0,0,2,72,86.1471
2008,1,0,0,0,0,0,500,5,600,1,100,0,0,0,0,0,0,0,2.9793804,0,0,0,0,0,0,0,0,0,0,0,0,0,97.0206196,0,0,0,700,50,50,0,0,0,2,90,83.729
2008,1,0,0,0,0,0,500,5,600,1,100,0,0,0,0,0,0,0,2.9793804,0,0,0,0,0,0,0,0,0,0,0,0,0,97.0206196,0,0,0,700,50,50,0,0,0,2,108,81.3109
2008,1,0,0,0,0,0,500,5,600,1,100,0,0,0,0,0,0,0,2.9793804,0,0,0,0,0,0,0,0,0,0,0,0,0,97.0206196,0,0,0,700,50,50,0,0,0,2,126,78.8928
2008,1,0,0,0,0,0,500,5,600,1,100,0,0,0,0,0,0,0,2.9793804,0,0,0,0,0,0,0,0,0,0,0,0,0,97.0206196,0,0,0,700,50,50,0,0,0,2,144,76.4747
2008,1,0,0,0,0,0,500,5,600,1,100,0,0,0,0,0,0,0,2.9793804,0,0,0,0,0,0,0,0,0,0,0,0,0,97.0206196,0,0,0,700,50,50,0,0,0,2,162,74.0566
2008,1,0,0,0,0,0,500,5,600,1,100,0,0,0,0,0,0,0,2.9793804,0,0,0,0,0,0,0,0,0,0,0,0,0,97.0206196,0,0,0,700,50,50,0,0,0,2,180,72.3346
2008,1,0,0,0,0,0,500,5,600,1,100,0,0,0,0,0,0,0,2.9793804,0,0,0,0,0,0,0,0,0,0,0,0,0,97.0206196,0,0,0,700,50,50,0,0,0,2,198,69.2204
2008,1,0,0,0,0,0,500,5,600,1,100,0,0,0,0,0,0,0,2.9793804,0,0,0,0,0,0,0,0,0,0,0,0,0,97.0206196,0,0,0,700,50,50,0,0,0,2,216,65.757
2008,1,0,0,0,0,0,500,5,600,1,100,0,0,0,0,0,0,0,2.9793804,0,0,0,0,0,0,0,0,0,0,0,0,0,97.0206196,0,0,0,700,50,50,0,0,0,2,234,64.3849
2008,1,0,0,0,0,0,500,5,600,1,100,0,0,0,0,0,0,0,2.9793804,0,0,0,0,0,0,0,0,0,0,0,0,0,97.0206196,0,0,0,700,50,50,0,0,0,2,252,62.3138
2008,1,0,0,0,0,0,500,5,600,1,100,0,0,0,0,0,0,0,2.9793804,0,0,0,0,0,0,0,0,0,0,0,0,0,97.0206196,0,0,0,700,50,50,0,0,0,2,270,60.5926
2008,1,0,0,0,0,0,500,5,600,1,100,0,0,0,0,0,0,0,2.9793804,0,0,0,0,0,0,0,0,0,0,0,0,0,97.0206196,0,0,0,700,50,50,0,0,0,2,288,60.6135
2008,1,0,0,0,0,0,500,5,600,1,100,0,0,0,0,0,0,0,4.8689248,0,0,0,0,0,0,0,0,0,0,0,0,0,95.1310752,0,0,0,700,50,50,0,0,0,2,18,71.4495
2008,1,0,0,0,0,0,500,5,600,1,100,0,0,0,0,0,0,0,4.8689248,0,0,0,0,0,0,0,0,0,0,0,0,0,95.1310752,0,0,0,700,50,50,0,0,0,2,36,65.5478
2008,1,0,0,0,0,0,500,5,600,1,100,0,0,0,0,0,0,0,4.8689248,0,0,0,0,0,0,0,0,0,0,0,0,0,95.1310752,0,0,0,700,50,50,0,0,0,2,54,62.7813
2008,1,0,0,0,0,0,500,5,600,1,100,0,0,0,0,0,0,0,4.8689248,0,0,0,0,0,0,0,0,0,0,0,0,0,95.1310752,0,0,0,700,50,50,0,0,0,2,72,61.4084
2008,1,0,0,0,0,0,500,5,600,1,100,0,0,0,0,0,0,0,4.8689248,0,0,0,0,0,0,0,0,0,0,0,0,0,95.1310752,0,0,0,700,50,50,0,0,0,2,90,61.0809
2008,1,0,0,0,0,0,500,5,600,1,100,0,0,0,0,0,0,0,4.8689248,0,0,0,0,0,0,0,0,0,0,0,0,0,95.1310752,0,0,0,700,50,50,0,0,0,2,108,61.1019
2008,1,0,0,0,0,0,500,5,600,1,100,0,0,0,0,0,0,0,4.8689248,0,0,0,0,0,0,0,0,0,0,0,0,0,95.1310752,0,0,0,700,50,50,0,0,0,2,126,61.8196
2008,1,0,0,0,0,0,500,5,600,1,100,0,0,0,0,0,0,0,4.8689248,0,0,0,0,0,0,0,0,0,0,0,0,0,95.1310752,0,0,0,700,50,50,0,0,0,2,144,62.8859
2008,1,0,0,0,0,0,500,5,600,1,100,0,0,0,0,0,0,0,4.8689248,0,0,0,0,0,0,0,0,0,0,0,0,0,95.1310752,0,0,0,700,50,50,0,0,0,2,162,62.5583
2008,1,0,0,0,0,0,500,5,600,1,100,0,0,0,0,0,0,0,4.8689248,0,0,0,0,0,0,0,0,0,0,0,0,0,95.1310752,0,0,0,700,50,50,0,0,0,2,180,63.2768
2008,1,0,0,0,0,0,500,5,600,1,100,0,0,0,0,0,0,0,4.8689248,0,0,0,0,0,0,0,0,0,0,0,0,0,95.1310752,0,0,0,700,50,50,0,0,0,2,198,62.9479
2008,1,0,0,0,0,0,500,5,600,1,100,0,0,0,0,0,0,0,4.8689248,0,0,0,0,0,0,0,0,0,0,0,0,0,95.1310752,0,0,0,700,50,50,0,0,0,2,216,63.318
2008,1,0,0,0,0,0,500,5,600,1,100,0,0,0,0,0,0,0,4.8689248,0,0,0,0,0,0,0,0,0,0,0,0,0,95.1310752,0,0,0,700,50,50,0,0,0,2,234,63.3382
2008,1,0,0,0,0,0,500,5,600,1,100,0,0,0,0,0,0,0,4.8689248,0,0,0,0,0,0,0,0,0,0,0,0,0,95.1310752,0,0,0,700,50,50,0,0,0,2,252,63.7082
2008,1,0,0,0,0,0,500,5,600,1,100,0,0,0,0,0,0,0,4.8689248,0,0,0,0,0,0,0,0,0,0,0,0,0,95.1310752,0,0,0,700,50,50,0,0,0,2,270,63.7284
2008,1,0,0,0,0,0,500,5,600,1,100,0,0,0,0,0,0,0,4.8689248,0,0,0,0,0,0,0,0,0,0,0,0,0,95.1310752,0,0,0,700,50,50,0,0,0,2,288,64.0978
2008,1,0,0,0,0,0,500,5,600,1,100,0,0,0,0,0,0,0,6.6862748,0,0,0,0,0,0,0,0,0,0,0,0,0,93.3137252,0,0,0,700,50,50,0,0,0,2,18,90.614
2008,1,0,0,0,0,0,500,5,600,1,100,0,0,0,0,0,0,0,6.6862748,0,0,0,0,0,0,0,0,0,0,0,0,0,93.3137252,0,0,0,700,50,50,0,0,0,2,36,90.2865
2008,1,0,0,0,0,0,500,5,600,1,100,0,0,0,0,0,0,0,6.6862748,0,0,0,0,0,0,0,0,0,0,0,0,0,93.3137252,0,0,0,700,50,50,0,0,0,2,54,89.6105
2008,1,0,0,0,0,0,500,5,600,1,100,0,0,0,0,0,0,0,6.6862748,0,0,0,0,0,0,0,0,0,0,0,0,0,93.3137252,0,0,0,700,50,50,0,0,0,2,72,88.5854
2008,1,0,0,0,0,0,500,5,600,1,100,0,0,0,0,0,0,0,6.6862748,0,0,0,0,0,0,0,0,0,0,0,0,0,93.3137252,0,0,0,700,50,50,0,0,0,2,90,87.9109
2008,1,0,0,0,0,0,500,5,600,1,100,0,0,0,0,0,0,0,6.6862748,0,0,0,0,0,0,0,0,0,0,0,0,0,93.3137252,0,0,0,700,50,50,0,0,0,2,108,87.2343
2008,1,0,0,0,0,0,500,5,600,1,100,0,0,0,0,0,0,0,6.6862748,0,0,0,0,0,0,0,0,0,0,0,0,0,93.3137252,0,0,0,700,50,50,0,0,0,2,126,85.8614
2008,1,0,0,0,0,0,500,5,600,1,100,0,0,0,0,0,0,0,6.6862748,0,0,0,0,0,0,0,0,0,0,0,0,0,93.3137252,0,0,0,700,50,50,0,0,0,2,144,84.1409
2008,1,0,0,0,0,0,500,5,600,1,100,0,0,0,0,0,0,0,6.6862748,0,0,0,0,0,0,0,0,0,0,0,0,0,93.3137252,0,0,0,700,50,50,0,0,0,2,162,81.3737
2008,1,0,0,0,0,0,500,5,600,1,100,0,0,0,0,0,0,0,6.6862748,0,0,0,0,0,0,0,0,0,0,0,0,0,93.3137252,0,0,0,700,50,50,0,0,0,2,180,77.9103
2008,1,0,0,0,0,0,500,5,600,1,100,0,0,0,0,0,0,0,6.6862748,0,0,0,0,0,0,0,0,0,0,0,0,0,93.3137252,0,0,0,700,50,50,0,0,0,2,198,73.4016
2008,1,0,0,0,0,0,500,5,600,1,100,0,0,0,0,0,0,0,6.6862748,0,0,0,0,0,0,0,0,0,0,0,0,0,93.3137252,0,0,0,700,50,50,0,0,0,2,216,69.2406
2008,1,0,0,0,0,0,500,5,600,1,100,0,0,0,0,0,0,0,6.6862748,0,0,0,0,0,0,0,0,0,0,0,0,0,93.3137252,0,0,0,700,50,50,0,0,0,2,234,65.081
2008,1,0,0,0,0,0,500,5,600,1,100,0,0,0,0,0,0,0,6.6862748,0,0,0,0,0,0,0,0,0,0,0,0,0,93.3137252,0,0,0,700,50,50,0,0,0,2,252,61.9661
2008,1,0,0,0,0,0,500,5,600,1,100,0,0,0,0,0,0,0,6.6862748,0,0,0,0,0,0,0,0,0,0,0,0,0,93.3137252,0,0,0,700,50,50,0,0,0,2,270,60.941
2008,1,0,0,0,0,0,500,5,600,1,100,0,0,0,0,0,0,0,6.6862748,0,0,0,0,0,0,0,0,0,0,0,0,0,93.3137252,0,0,0,700,50,50,0,0,0,2,288,58.1752
2005,1,0,0,0,0,0,500,3,600,1,100,0,0,0,0,0,0,0,4.8689248,0,0,0,0,0,0,0,0,0,0,0,0,0,95.1310752,0,0,0,700,50,50,0,0,0,1.998001998,60,72
2005,1,0,0,0,0,0,500,3,600,1,100,0,0,0,0,0,0,0,3.6708912,0,0,0,0,0,0,0,0.6979124,0,0,0,0,0,95.6311964,0,0,0,700,50,50,0,0,0,1.998001998,60,81
2005,1,0,0,0,0,0,500,3,600,1,100,0,0,0,0,0,0,0,2.4601945,0,0,0,0,0,0,0,1.4032018,0,0,0,0,0,96.1366038,0,0,0,700,50,50,0,0,0,1.998001998,60,82
2005,1,0,0,0,0,0,500,3,600,1,100,0,0,0,0,0,0,0,1.2366328,0,0,0,0,0,0,0,2.1159855,0,0,0,0,0,96.6473817,0,0,0,700,50,50,0,0,0,1.998001998,60,83
2005,1,0,0,0,0,0,500,3,600,1,100,0,0,0,0,0,0,0,0,0,0,0,0,0,0,0,2.8363839,0,0,0,0,0,97.1636161,0,0,0,700,50,50,0,0,0,1.998001998,60,84
2005,1,0,0,0,0,0,500,3,600,1,100,0,0,0,0,0,0,0,2.4601945,0,0,0,0,0,0,0,1.4032018,0,0,0,0,0,96.1366038,0,0,0,700,50,50,0,0,0,1.998001998,60,84
2005,1,0,0,0,0,0,500,3,600,1,100,0,0,0,0,0,0,0,0,0,0,0,0,0,0,0,2.8363839,0,0,0,0,0,97.1636161,0,0,0,700,50,50,0,0,0,1.998001998,60,84
2013,0,1,0,0,0,0,500,4,700,3,5,0,0,0,0,0,0,0,4.8689248,0,0,0,0,0,0,0,0,0,0,0,0,0,95.1310752,0,0,0,350,50,50,0,0,0,4,5,0.21145
2013,0,1,0,0,0,0,500,4,700,3,5,0,0,0,0,0,0,0,4.8689248,0,0,0,0,0,0,0,0,0,0,0,0,0,95.1310752,0,0,0,600,50,50,0,0,0,4,5,30.3757
2013,0,1,0,0,0,0,500,4,700,3,5,0,0,0,0,0,0,0,4.8689248,0,0,0,0,0,0,0,0,0,0,0,0,0,95.1310752,0,0,0,800,50,50,0,0,0,4,5,95.5403
2013,0,1,0,0,0,0,500,4,700,3,5,0,0,0,0,1.0150763,0,0,4.9610876,0,0,0,0,0,0,0,0,0,0,0,0,0,94.0238361,0,0,0,350,50,50,0,0,0,4,5,0.211814
2013,0,1,0,0,0,0,500,4,700,3,5,0,0,0,0,1.0150763,0,0,4.9610876,0,0,0,0,0,0,0,0,0,0,0,0,0,94.0238361,0,0,0,600,50,50,0,0,0,4,5,68.6387
2013,0,1,0,0,0,0,500,4,700,3,5,0,0,0,0,1.0150763,0,0,4.9610876,0,0,0,0,0,0,0,0,0,0,0,0,0,94.0238361,0,0,0,800,50,50,0,0,0,4,5,96.714
2013,0,1,0,0,0,0,500,4,700,3,5,0,0,0,0,3.1650499,0,0,5.1562921,0,0,0,0,0,0,0,0,0,0,0,0,0,91.6786579,0,0,0,350,50,50,0,0,0,4,5,2.55888
2013,0,1,0,0,0,0,500,4,700,3,5,0,0,0,0,3.1650499,0,0,5.1562921,0,0,0,0,0,0,0,0,0,0,0,0,0,91.6786579,0,0,0,600,50,50,0,0,0,4,5,76.1505
2013,0,1,0,0,0,0,500,4,700,3,5,0,0,0,0,3.1650499,0,0,5.1562921,0,0,0,0,0,0,0,0,0,0,0,0,0,91.6786579,0,0,0,800,50,50,0,0,0,4,5,97.1835
2013,0,1,0,0,0,0,500,4,700,3,5,0,0,0,0,6.7271404,0,0,5.4797084,0,0,0,0,0,0,0,0,0,0,0,0,0,87.7931512,0,0,0,350,50,50,0,0,0,4,5,4.90667
2013,0,1,0,0,0,0,500,4,700,3,5,0,0,0,0,6.7271404,0,0,5.4797084,0,0,0,0,0,0,0,0,0,0,0,0,0,87.7931512,0,0,0,600,50,50,0,0,0,4,5,82.2542
2013,0,1,0,0,0,0,500,4,700,3,5,0,0,0,0,6.7271404,0,0,5.4797084,0,0,0,0,0,0,0,0,0,0,0,0,0,87.7931512,0,0,0,800,50,50,0,0,0,4,5,97.888
2013,0,1,0,0,0,0,500,4,700,3,5,0,0,0,0,12.2351265,0,0,5.9798001,0,0,0,0,0,0,0,0,0,0,0,0,0,81.7850733,0,0,0,350,50,50,0,0,0,4,5,0.21145
2013,0,1,0,0,0,0,500,4,700,3,5,0,0,0,0,12.2351265,0,0,5.9798001,0,0,0,0,0,0,0,0,0,0,0,0,0,81.7850733,0,0,0,600,50,50,0,0,0,4,5,53.6156
2013,0,1,0,0,0,0,500,4,700,3,5,0,0,0,0,12.2351265,0,0,5.9798001,0,0,0,0,0,0,0,0,0,0,0,0,0,81.7850733,0,0,0,800,50,50,0,0,0,4,5,90.6107
2013,0,1,0,0,0,0,500,4,700,3,5,0,0,0,0,87.2126914,0,0,12.7873086,0,0,0,0,0,0,0,0,0,0,0,0,0,0,0,0,0,350,50,50,0,0,0,4,5,3.26347
2013,0,1,0,0,0,0,500,4,700,3,5,0,0,0,0,87.2126914,0,0,12.7873086,0,0,0,0,0,0,0,0,0,0,0,0,0,0,0,0,0,600,50,50,0,0,0,4,5,68.1696
2013,0,1,0,0,0,0,500,4,700,3,5,0,0,0,0,87.2126914,0,0,12.7873086,0,0,0,0,0,0,0,0,0,0,0,0,0,0,0,0,0,800,50,50,0,0,0,4,5,97.4186
2013,0,1,0,0,0,0,500,4,700,3,5,0,0,0,0,0,0,0,4.8689248,0,0,0,0,0,0,0,0,0,0,0,0,0,95.1310752,0,0,0,800,50,50,0,0,0,4,5,95.5982
2013,0,1,0,0,0,0,500,4,700,3,5,0,0,0,0,0,0,0,4.8689248,0,0,0,0,0,0,0,0,0,0,0,0,0,95.1310752,0,0,0,800,50,50,0,0,0,4,30,97.4041
2013,0,1,0,0,0,0,500,4,700,3,5,0,0,0,0,0,0,0,4.8689248,0,0,0,0,0,0,0,0,0,0,0,0,0,95.1310752,0,0,0,800,50,50,0,0,0,4,55,97.9684
2013,0,1,0,0,0,0,500,4,700,3,5,0,0,0,0,0,0,0,4.8689248,0,0,0,0,0,0,0,0,0,0,0,0,0,95.1310752,0,0,0,800,50,50,0,0,0,4,80,97.5169
2013,0,1,0,0,0,0,500,4,700,3,5,0,0,0,0,0,0,0,4.8689248,0,0,0,0,0,0,0,0,0,0,0,0,0,95.1310752,0,0,0,800,50,50,0,0,0,4,105,97.5169
2013,0,1,0,0,0,0,500,4,700,3,5,0,0,0,0,0,0,0,4.8689248,0,0,0,0,0,0,0,0,0,0,0,0,0,95.1310752,0,0,0,800,50,50,0,0,0,4,130,97.2912
2013,0,1,0,0,0,0,500,4,700,3,5,0,0,0,0,0,0,0,4.8689248,0,0,0,0,0,0,0,0,0,0,0,0,0,95.1310752,0,0,0,800,50,50,0,0,0,4,155,97.0655
2013,0,1,0,0,0,0,500,4,700,3,5,0,0,0,0,0,0,0,4.8689248,0,0,0,0,0,0,0,0,0,0,0,0,0,95.1310752,0,0,0,800,50,50,0,0,0,4,180,96.8397
2013,0,1,0,0,0,0,500,4,700,3,5,0,0,0,0,0,0,0,4.8689248,0,0,0,0,0,0,0,0,0,0,0,0,0,95.1310752,0,0,0,800,50,50,0,0,0,4,205,96.614
2013,0,1,0,0,0,0,500,4,700,3,5,0,0,0,0,0,0,0,4.8689248,0,0,0,0,0,0,0,0,0,0,0,0,0,95.1310752,0,0,0,800,50,50,0,0,0,4,230,96.614
2013,0,1,0,0,0,0,500,4,700,3,5,0,0,0,0,0,0,0,4.8689248,0,0,0,0,0,0,0,0,0,0,0,0,0,95.1310752,0,0,0,800,50,50,0,0,0,4,255,96.614
2013,0,1,0,0,0,0,500,4,700,3,5,0,0,0,0,0,0,0,4.8689248,0,0,0,0,0,0,0,0,0,0,0,0,0,95.1310752,0,0,0,800,50,50,0,0,0,4,280,96.5011
2013,0,1,0,0,0,0,500,4,700,3,5,0,0,0,0,0,0,0,4.8689248,0,0,0,0,0,0,0,0,0,0,0,0,0,95.1310752,0,0,0,800,50,50,0,0,0,4,305,96.5011
2013,0,1,0,0,0,0,500,4,700,3,5,0,0,0,0,0,0,0,4.8689248,0,0,0,0,0,0,0,0,0,0,0,0,0,95.1310752,0,0,0,800,50,50,0,0,0,4,330,96.614
2013,0,1,0,0,0,0,500,4,700,3,5,0,0,0,0,0,0,0,4.8689248,0,0,0,0,0,0,0,0,0,0,0,0,0,95.1310752,0,0,0,800,50,50,0,0,0,4,355,96.614
2013,0,1,0,0,0,0,500,4,700,3,5,0,0,0,0,0,0,0,4.8689248,0,0,0,0,0,0,0,0,0,0,0,0,0,95.1310752,0,0,0,800,50,50,0,0,0,4,380,96.614
2013,0,1,0,0,0,0,500,4,700,3,5,0,0,0,0,0,0,0,4.8689248,0,0,0,0,0,0,0,0,0,0,0,0,0,95.1310752,0,0,0,800,50,50,0,0,0,4,405,96.614
2013,0,1,0,0,0,0,500,4,700,3,5,0,0,0,0,0,0,0,4.8689248,0,0,0,0,0,0,0,0,0,0,0,0,0,95.1310752,0,0,0,800,50,50,0,0,0,4,430,96.614
2013,0,1,0,0,0,0,500,4,700,3,5,0,0,0,0,0,0,0,4.8689248,0,0,0,0,0,0,0,0,0,0,0,0,0,95.1310752,0,0,0,800,50,50,0,0,0,4,455,96.7269
2013,0,1,0,0,0,0,500,4,700,3,5,0,0,0,0,0,0,0,4.8689248,0,0,0,0,0,0,0,0,0,0,0,0,0,95.1310752,0,0,0,800,50,50,0,0,0,4,480,96.7269
2013,0,1,0,0,0,0,500,4,700,3,5,0,0,0,0,0,0,0,4.8689248,0,0,0,0,0,0,0,0,0,0,0,0,0,95.1310752,0,0,0,800,50,50,0,0,0,4,505,96.7269
2013,0,1,0,0,0,0,500,4,700,3,5,0,0,0,0,0,0,0,4.8689248,0,0,0,0,0,0,0,0,0,0,0,0,0,95.1310752,0,0,0,800,50,50,0,0,0,4,530,96.614
2013,0,1,0,0,0,0,500,4,700,3,5,0,0,0,0,0,0,0,4.8689248,0,0,0,0,0,0,0,0,0,0,0,0,0,95.1310752,0,0,0,800,50,50,0,0,0,4,555,96.614
2013,0,1,0,0,0,0,500,4,700,3,5,0,0,0,0,0,0,0,4.8689248,0,0,0,0,0,0,0,0,0,0,0,0,0,95.1310752,0,0,0,800,50,50,0,0,0,4,580,96.7269
2013,0,1,0,0,0,0,500,4,700,3,5,0,0,0,0,1.0150763,0,0,4.9610876,0,0,0,0,0,0,0,0,0,0,0,0,0,94.0238361,0,0,0,800,50,50,0,0,0,4,5,97.0655
2013,0,1,0,0,0,0,500,4,700,3,5,0,0,0,0,1.0150763,0,0,4.9610876,0,0,0,0,0,0,0,0,0,0,0,0,0,94.0238361,0,0,0,800,50,50,0,0,0,4,30,96.5011
2013,0,1,0,0,0,0,500,4,700,3,5,0,0,0,0,1.0150763,0,0,4.9610876,0,0,0,0,0,0,0,0,0,0,0,0,0,94.0238361,0,0,0,800,50,50,0,0,0,4,55,96.5011
2013,0,1,0,0,0,0,500,4,700,3,5,0,0,0,0,1.0150763,0,0,4.9610876,0,0,0,0,0,0,0,0,0,0,0,0,0,94.0238361,0,0,0,800,50,50,0,0,0,4,80,96.0497
2013,0,1,0,0,0,0,500,4,700,3,5,0,0,0,0,1.0150763,0,0,4.9610876,0,0,0,0,0,0,0,0,0,0,0,0,0,94.0238361,0,0,0,800,50,50,0,0,0,4,105,96.2754
2013,0,1,0,0,0,0,500,4,700,3,5,0,0,0,0,1.0150763,0,0,4.9610876,0,0,0,0,0,0,0,0,0,0,0,0,0,94.0238361,0,0,0,800,50,50,0,0,0,4,130,94.2438
2013,0,1,0,0,0,0,500,4,700,3,5,0,0,0,0,1.0150763,0,0,4.9610876,0,0,0,0,0,0,0,0,0,0,0,0,0,94.0238361,0,0,0,800,50,50,0,0,0,4,155,93.9052
2013,0,1,0,0,0,0,500,4,700,3,5,0,0,0,0,1.0150763,0,0,4.9610876,0,0,0,0,0,0,0,0,0,0,0,0,0,94.0238361,0,0,0,800,50,50,0,0,0,4,180,93.9052
2013,0,1,0,0,0,0,500,4,700,3,5,0,0,0,0,1.0150763,0,0,4.9610876,0,0,0,0,0,0,0,0,0,0,0,0,0,94.0238361,0,0,0,800,50,50,0,0,0,4,205,93.9052
2013,0,1,0,0,0,0,500,4,700,3,5,0,0,0,0,1.0150763,0,0,4.9610876,0,0,0,0,0,0,0,0,0,0,0,0,0,94.0238361,0,0,0,800,50,50,0,0,0,4,230,94.2438
2013,0,1,0,0,0,0,500,4,700,3,5,0,0,0,0,1.0150763,0,0,4.9610876,0,0,0,0,0,0,0,0,0,0,0,0,0,94.0238361,0,0,0,800,50,50,0,0,0,4,255,94.3567
2013,0,1,0,0,0,0,500,4,700,3,5,0,0,0,0,1.0150763,0,0,4.9610876,0,0,0,0,0,0,0,0,0,0,0,0,0,94.0238361,0,0,0,800,50,50,0,0,0,4,280,94.3567
2013,0,1,0,0,0,0,500,4,700,3,5,0,0,0,0,1.0150763,0,0,4.9610876,0,0,0,0,0,0,0,0,0,0,0,0,0,94.0238361,0,0,0,800,50,50,0,0,0,4,305,94.3567
2013,0,1,0,0,0,0,500,4,700,3,5,0,0,0,0,1.0150763,0,0,4.9610876,0,0,0,0,0,0,0,0,0,0,0,0,0,94.0238361,0,0,0,800,50,50,0,0,0,4,330,94.3567
2013,0,1,0,0,0,0,500,4,700,3,5,0,0,0,0,1.0150763,0,0,4.9610876,0,0,0,0,0,0,0,0,0,0,0,0,0,94.0238361,0,0,0,800,50,50,0,0,0,4,355,94.4695
2013,0,1,0,0,0,0,500,4,700,3,5,0,0,0,0,1.0150763,0,0,4.9610876,0,0,0,0,0,0,0,0,0,0,0,0,0,94.0238361,0,0,0,800,50,50,0,0,0,4,380,94.6953
2013,0,1,0,0,0,0,500,4,700,3,5,0,0,0,0,1.0150763,0,0,4.9610876,0,0,0,0,0,0,0,0,0,0,0,0,0,94.0238361,0,0,0,800,50,50,0,0,0,4,405,94.2438
2013,0,1,0,0,0,0,500,4,700,3,5,0,0,0,0,1.0150763,0,0,4.9610876,0,0,0,0,0,0,0,0,0,0,0,0,0,94.0238361,0,0,0,800,50,50,0,0,0,4,430,94.6953
2013,0,1,0,0,0,0,500,4,700,3,5,0,0,0,0,1.0150763,0,0,4.9610876,0,0,0,0,0,0,0,0,0,0,0,0,0,94.0238361,0,0,0,800,50,50,0,0,0,4,455,94.5824
2013,0,1,0,0,0,0,500,4,700,3,5,0,0,0,0,1.0150763,0,0,4.9610876,0,0,0,0,0,0,0,0,0,0,0,0,0,94.0238361,0,0,0,800,50,50,0,0,0,4,480,94.3567
2013,0,1,0,0,0,0,500,4,700,3,5,0,0,0,0,1.0150763,0,0,4.9610876,0,0,0,0,0,0,0,0,0,0,0,0,0,94.0238361,0,0,0,800,50,50,0,0,0,4,505,94.4695
2013,0,1,0,0,0,0,500,4,700,3,5,0,0,0,0,1.0150763,0,0,4.9610876,0,0,0,0,0,0,0,0,0,0,0,0,0,94.0238361,0,0,0,800,50,50,0,0,0,4,530,94.3567
2013,0,1,0,0,0,0,500,4,700,3,5,0,0,0,0,1.0150763,0,0,4.9610876,0,0,0,0,0,0,0,0,0,0,0,0,0,94.0238361,0,0,0,800,50,50,0,0,0,4,555,94.4695
2013,0,1,0,0,0,0,500,4,700,3,5,0,0,0,0,1.0150763,0,0,4.9610876,0,0,0,0,0,0,0,0,0,0,0,0,0,94.0238361,0,0,0,800,50,50,0,0,0,4,580,94.3567
2013,0,1,0,0,0,0,500,4,700,3,5,0,0,0,0,3.1650499,0,0,5.1562921,0,0,0,0,0,0,0,0,0,0,0,0,0,91.6786579,0,0,0,800,50,50,0,0,0,4,5,97.2912
2013,0,1,0,0,0,0,500,4,700,3,5,0,0,0,0,3.1650499,0,0,5.1562921,0,0,0,0,0,0,0,0,0,0,0,0,0,91.6786579,0,0,0,800,50,50,0,0,0,4,30,97.1783
2013,0,1,0,0,0,0,500,4,700,3,5,0,0,0,0,3.1650499,0,0,5.1562921,0,0,0,0,0,0,0,0,0,0,0,0,0,91.6786579,0,0,0,800,50,50,0,0,0,4,55,97.1783
2013,0,1,0,0,0,0,500,4,700,3,5,0,0,0,0,3.1650499,0,0,5.1562921,0,0,0,0,0,0,0,0,0,0,0,0,0,91.6786579,0,0,0,800,50,50,0,0,0,4,80,97.0655
2013,0,1,0,0,0,0,500,4,700,3,5,0,0,0,0,3.1650499,0,0,5.1562921,0,0,0,0,0,0,0,0,0,0,0,0,0,91.6786579,0,0,0,800,50,50,0,0,0,4,105,96.9526
2013,0,1,0,0,0,0,500,4,700,3,5,0,0,0,0,3.1650499,0,0,5.1562921,0,0,0,0,0,0,0,0,0,0,0,0,0,91.6786579,0,0,0,800,50,50,0,0,0,4,130,96.9526
2013,0,1,0,0,0,0,500,4,700,3,5,0,0,0,0,3.1650499,0,0,5.1562921,0,0,0,0,0,0,0,0,0,0,0,0,0,91.6786579,0,0,0,800,50,50,0,0,0,4,155,96.9526
2013,0,1,0,0,0,0,500,4,700,3,5,0,0,0,0,3.1650499,0,0,5.1562921,0,0,0,0,0,0,0,0,0,0,0,0,0,91.6786579,0,0,0,800,50,50,0,0,0,4,180,96.9526
2013,0,1,0,0,0,0,500,4,700,3,5,0,0,0,0,3.1650499,0,0,5.1562921,0,0,0,0,0,0,0,0,0,0,0,0,0,91.6786579,0,0,0,800,50,50,0,0,0,4,205,96.8397
2013,0,1,0,0,0,0,500,4,700,3,5,0,0,0,0,3.1650499,0,0,5.1562921,0,0,0,0,0,0,0,0,0,0,0,0,0,91.6786579,0,0,0,800,50,50,0,0,0,4,230,96.8397
2013,0,1,0,0,0,0,500,4,700,3,5,0,0,0,0,3.1650499,0,0,5.1562921,0,0,0,0,0,0,0,0,0,0,0,0,0,91.6786579,0,0,0,800,50,50,0,0,0,4,255,96.7269
2013,0,1,0,0,0,0,500,4,700,3,5,0,0,0,0,3.1650499,0,0,5.1562921,0,0,0,0,0,0,0,0,0,0,0,0,0,91.6786579,0,0,0,800,50,50,0,0,0,4,280,96.614
2013,0,1,0,0,0,0,500,4,700,3,5,0,0,0,0,3.1650499,0,0,5.1562921,0,0,0,0,0,0,0,0,0,0,0,0,0,91.6786579,0,0,0,800,50,50,0,0,0,4,305,96.614
2013,0,1,0,0,0,0,500,4,700,3,5,0,0,0,0,3.1650499,0,0,5.1562921,0,0,0,0,0,0,0,0,0,0,0,0,0,91.6786579,0,0,0,800,50,50,0,0,0,4,330,96.614
2013,0,1,0,0,0,0,500,4,700,3,5,0,0,0,0,3.1650499,0,0,5.1562921,0,0,0,0,0,0,0,0,0,0,0,0,0,91.6786579,0,0,0,800,50,50,0,0,0,4,355,96.7269
2013,0,1,0,0,0,0,500,4,700,3,5,0,0,0,0,3.1650499,0,0,5.1562921,0,0,0,0,0,0,0,0,0,0,0,0,0,91.6786579,0,0,0,800,50,50,0,0,0,4,380,96.614
2013,0,1,0,0,0,0,500,4,700,3,5,0,0,0,0,3.1650499,0,0,5.1562921,0,0,0,0,0,0,0,0,0,0,0,0,0,91.6786579,0,0,0,800,50,50,0,0,0,4,405,96.614
2013,0,1,0,0,0,0,500,4,700,3,5,0,0,0,0,3.1650499,0,0,5.1562921,0,0,0,0,0,0,0,0,0,0,0,0,0,91.6786579,0,0,0,800,50,50,0,0,0,4,430,96.8397
2013,0,1,0,0,0,0,500,4,700,3,5,0,0,0,0,3.1650499,0,0,5.1562921,0,0,0,0,0,0,0,0,0,0,0,0,0,91.6786579,0,0,0,800,50,50,0,0,0,4,455,96.614
2013,0,1,0,0,0,0,500,4,700,3,5,0,0,0,0,3.1650499,0,0,5.1562921,0,0,0,0,0,0,0,0,0,0,0,0,0,91.6786579,0,0,0,800,50,50,0,0,0,4,480,96.7269
2013,0,1,0,0,0,0,500,4,700,3,5,0,0,0,0,3.1650499,0,0,5.1562921,0,0,0,0,0,0,0,0,0,0,0,0,0,91.6786579,0,0,0,800,50,50,0,0,0,4,505,96.7269
2013,0,1,0,0,0,0,500,4,700,3,5,0,0,0,0,3.1650499,0,0,5.1562921,0,0,0,0,0,0,0,0,0,0,0,0,0,91.6786579,0,0,0,800,50,50,0,0,0,4,530,96.614
2013,0,1,0,0,0,0,500,4,700,3,5,0,0,0,0,3.1650499,0,0,5.1562921,0,0,0,0,0,0,0,0,0,0,0,0,0,91.6786579,0,0,0,800,50,50,0,0,0,4,555,96.7269
2013,0,1,0,0,0,0,500,4,700,3,5,0,0,0,0,3.1650499,0,0,5.1562921,0,0,0,0,0,0,0,0,0,0,0,0,0,91.6786579,0,0,0,800,50,50,0,0,0,4,580,97.0655
2013,0,1,0,0,0,0,500,4,700,3,5,0,0,0,0,6.7271404,0,0,5.4797084,0,0,0,0,0,0,0,0,0,0,0,0,0,87.7931512,0,0,0,800,50,50,0,0,0,4,5,98.1941
2013,0,1,0,0,0,0,500,4,700,3,5,0,0,0,0,6.7271404,0,0,5.4797084,0,0,0,0,0,0,0,0,0,0,0,0,0,87.7931512,0,0,0,800,50,50,0,0,0,4,30,97.7427
2013,0,1,0,0,0,0,500,4,700,3,5,0,0,0,0,6.7271404,0,0,5.4797084,0,0,0,0,0,0,0,0,0,0,0,0,0,87.7931512,0,0,0,800,50,50,0,0,0,4,55,97.7427
2013,0,1,0,0,0,0,500,4,700,3,5,0,0,0,0,6.7271404,0,0,5.4797084,0,0,0,0,0,0,0,0,0,0,0,0,0,87.7931512,0,0,0,800,50,50,0,0,0,4,80,97.5169
2013,0,1,0,0,0,0,500,4,700,3,5,0,0,0,0,6.7271404,0,0,5.4797084,0,0,0,0,0,0,0,0,0,0,0,0,0,87.7931512,0,0,0,800,50,50,0,0,0,4,105,97.6298
2013,0,1,0,0,0,0,500,4,700,3,5,0,0,0,0,6.7271404,0,0,5.4797084,0,0,0,0,0,0,0,0,0,0,0,0,0,87.7931512,0,0,0,800,50,50,0,0,0,4,130,97.5169
2013,0,1,0,0,0,0,500,4,700,3,5,0,0,0,0,6.7271404,0,0,5.4797084,0,0,0,0,0,0,0,0,0,0,0,0,0,87.7931512,0,0,0,800,50,50,0,0,0,4,155,97.6298
2013,0,1,0,0,0,0,500,4,700,3,5,0,0,0,0,6.7271404,0,0,5.4797084,0,0,0,0,0,0,0,0,0,0,0,0,0,87.7931512,0,0,0,800,50,50,0,0,0,4,180,97.5169
2013,0,1,0,0,0,0,500,4,700,3,5,0,0,0,0,6.7271404,0,0,5.4797084,0,0,0,0,0,0,0,0,0,0,0,0,0,87.7931512,0,0,0,800,50,50,0,0,0,4,205,97.5169
2013,0,1,0,0,0,0,500,4,700,3,5,0,0,0,0,6.7271404,0,0,5.4797084,0,0,0,0,0,0,0,0,0,0,0,0,0,87.7931512,0,0,0,800,50,50,0,0,0,4,230,97.5169
2013,0,1,0,0,0,0,500,4,700,3,5,0,0,0,0,6.7271404,0,0,5.4797084,0,0,0,0,0,0,0,0,0,0,0,0,0,87.7931512,0,0,0,800,50,50,0,0,0,4,255,97.5169
2013,0,1,0,0,0,0,500,4,700,3,5,0,0,0,0,6.7271404,0,0,5.4797084,0,0,0,0,0,0,0,0,0,0,0,0,0,87.7931512,0,0,0,800,50,50,0,0,0,4,280,97.4041
2013,0,1,0,0,0,0,500,4,700,3,5,0,0,0,0,6.7271404,0,0,5.4797084,0,0,0,0,0,0,0,0,0,0,0,0,0,87.7931512,0,0,0,800,50,50,0,0,0,4,305,97.4041
2013,0,1,0,0,0,0,500,4,700,3,5,0,0,0,0,6.7271404,0,0,5.4797084,0,0,0,0,0,0,0,0,0,0,0,0,0,87.7931512,0,0,0,800,50,50,0,0,0,4,330,97.4041
2013,0,1,0,0,0,0,500,4,700,3,5,0,0,0,0,6.7271404,0,0,5.4797084,0,0,0,0,0,0,0,0,0,0,0,0,0,87.7931512,0,0,0,800,50,50,0,0,0,4,355,97.5169
2013,0,1,0,0,0,0,500,4,700,3,5,0,0,0,0,6.7271404,0,0,5.4797084,0,0,0,0,0,0,0,0,0,0,0,0,0,87.7931512,0,0,0,800,50,50,0,0,0,4,380,97.4041
2013,0,1,0,0,0,0,500,4,700,3,5,0,0,0,0,6.7271404,0,0,5.4797084,0,0,0,0,0,0,0,0,0,0,0,0,0,87.7931512,0,0,0,800,50,50,0,0,0,4,405,97.4041
2013,0,1,0,0,0,0,500,4,700,3,5,0,0,0,0,6.7271404,0,0,5.4797084,0,0,0,0,0,0,0,0,0,0,0,0,0,87.7931512,0,0,0,800,50,50,0,0,0,4,430,97.4041
2013,0,1,0,0,0,0,500,4,700,3,5,0,0,0,0,6.7271404,0,0,5.4797084,0,0,0,0,0,0,0,0,0,0,0,0,0,87.7931512,0,0,0,800,50,50,0,0,0,4,455,97.2912
2013,0,1,0,0,0,0,500,4,700,3,5,0,0,0,0,6.7271404,0,0,5.4797084,0,0,0,0,0,0,0,0,0,0,0,0,0,87.7931512,0,0,0,800,50,50,0,0,0,4,480,97.4041
2013,0,1,0,0,0,0,500,4,700,3,5,0,0,0,0,6.7271404,0,0,5.4797084,0,0,0,0,0,0,0,0,0,0,0,0,0,87.7931512,0,0,0,800,50,50,0,0,0,4,505,97.4041
2013,0,1,0,0,0,0,500,4,700,3,5,0,0,0,0,6.7271404,0,0,5.4797084,0,0,0,0,0,0,0,0,0,0,0,0,0,87.7931512,0,0,0,800,50,50,0,0,0,4,530,97.2912
2013,0,1,0,0,0,0,500,4,700,3,5,0,0,0,0,6.7271404,0,0,5.4797084,0,0,0,0,0,0,0,0,0,0,0,0,0,87.7931512,0,0,0,800,50,50,0,0,0,4,555,97.4041
2013,0,1,0,0,0,0,500,4,700,3,5,0,0,0,0,6.7271404,0,0,5.4797084,0,0,0,0,0,0,0,0,0,0,0,0,0,87.7931512,0,0,0,800,50,50,0,0,0,4,580,97.4041
2013,0,1,0,0,0,0,500,4,700,3,5,0,0,0,0,12.2351265,0,0,5.9798001,0,0,0,0,0,0,0,0,0,0,0,0,0,81.7850733,0,0,0,800,50,50,0,0,0,4,5,91.0835
2013,0,1,0,0,0,0,500,4,700,3,5,0,0,0,0,12.2351265,0,0,5.9798001,0,0,0,0,0,0,0,0,0,0,0,0,0,81.7850733,0,0,0,800,50,50,0,0,0,4,30,88.7133
2013,0,1,0,0,0,0,500,4,700,3,5,0,0,0,0,12.2351265,0,0,5.9798001,0,0,0,0,0,0,0,0,0,0,0,0,0,81.7850733,0,0,0,800,50,50,0,0,0,4,55,88.9391
2013,0,1,0,0,0,0,500,4,700,3,5,0,0,0,0,12.2351265,0,0,5.9798001,0,0,0,0,0,0,0,0,0,0,0,0,0,81.7850733,0,0,0,800,50,50,0,0,0,4,80,89.2777
2013,0,1,0,0,0,0,500,4,700,3,5,0,0,0,0,12.2351265,0,0,5.9798001,0,0,0,0,0,0,0,0,0,0,0,0,0,81.7850733,0,0,0,800,50,50,0,0,0,4,105,89.7291
2013,0,1,0,0,0,0,500,4,700,3,5,0,0,0,0,12.2351265,0,0,5.9798001,0,0,0,0,0,0,0,0,0,0,0,0,0,81.7850733,0,0,0,800,50,50,0,0,0,4,130,90.1806
2013,0,1,0,0,0,0,500,4,700,3,5,0,0,0,0,12.2351265,0,0,5.9798001,0,0,0,0,0,0,0,0,0,0,0,0,0,81.7850733,0,0,0,800,50,50,0,0,0,4,155,90.5192
2013,0,1,0,0,0,0,500,4,700,3,5,0,0,0,0,12.2351265,0,0,5.9798001,0,0,0,0,0,0,0,0,0,0,0,0,0,81.7850733,0,0,0,800,50,50,0,0,0,4,180,90.6321
2013,0,1,0,0,0,0,500,4,700,3,5,0,0,0,0,12.2351265,0,0,5.9798001,0,0,0,0,0,0,0,0,0,0,0,0,0,81.7850733,0,0,0,800,50,50,0,0,0,4,205,91.0835
2013,0,1,0,0,0,0,500,4,700,3,5,0,0,0,0,12.2351265,0,0,5.9798001,0,0,0,0,0,0,0,0,0,0,0,0,0,81.7850733,0,0,0,800,50,50,0,0,0,4,230,91.1964
2013,0,1,0,0,0,0,500,4,700,3,5,0,0,0,0,12.2351265,0,0,5.9798001,0,0,0,0,0,0,0,0,0,0,0,0,0,81.7850733,0,0,0,800,50,50,0,0,0,4,255,91.0835
2013,0,1,0,0,0,0,500,4,700,3,5,0,0,0,0,12.2351265,0,0,5.9798001,0,0,0,0,0,0,0,0,0,0,0,0,0,81.7850733,0,0,0,800,50,50,0,0,0,4,280,91.1964
2013,0,1,0,0,0,0,500,4,700,3,5,0,0,0,0,12.2351265,0,0,5.9798001,0,0,0,0,0,0,0,0,0,0,0,0,0,81.7850733,0,0,0,800,50,50,0,0,0,4,305,91.4221
2013,0,1,0,0,0,0,500,4,700,3,5,0,0,0,0,12.2351265,0,0,5.9798001,0,0,0,0,0,0,0,0,0,0,0,0,0,81.7850733,0,0,0,800,50,50,0,0,0,4,330,91.3093
2013,0,1,0,0,0,0,500,4,700,3,5,0,0,0,0,12.2351265,0,0,5.9798001,0,0,0,0,0,0,0,0,0,0,0,0,0,81.7850733,0,0,0,800,50,50,0,0,0,4,355,91.535
2013,0,1,0,0,0,0,500,4,700,3,5,0,0,0,0,12.2351265,0,0,5.9798001,0,0,0,0,0,0,0,0,0,0,0,0,0,81.7850733,0,0,0,800,50,50,0,0,0,4,380,91.7607
2013,0,1,0,0,0,0,500,4,700,3,5,0,0,0,0,12.2351265,0,0,5.9798001,0,0,0,0,0,0,0,0,0,0,0,0,0,81.7850733,0,0,0,800,50,50,0,0,0,4,405,91.8736
2013,0,1,0,0,0,0,500,4,700,3,5,0,0,0,0,12.2351265,0,0,5.9798001,0,0,0,0,0,0,0,0,0,0,0,0,0,81.7850733,0,0,0,800,50,50,0,0,0,4,430,92.4379
2013,0,1,0,0,0,0,500,4,700,3,5,0,0,0,0,12.2351265,0,0,5.9798001,0,0,0,0,0,0,0,0,0,0,0,0,0,81.7850733,0,0,0,800,50,50,0,0,0,4,455,92.5508
2013,0,1,0,0,0,0,500,4,700,3,5,0,0,0,0,12.2351265,0,0,5.9798001,0,0,0,0,0,0,0,0,0,0,0,0,0,81.7850733,0,0,0,800,50,50,0,0,0,4,480,92.5508
2013,0,1,0,0,0,0,500,4,700,3,5,0,0,0,0,12.2351265,0,0,5.9798001,0,0,0,0,0,0,0,0,0,0,0,0,0,81.7850733,0,0,0,800,50,50,0,0,0,4,505,92.6637
2013,0,1,0,0,0,0,500,4,700,3,5,0,0,0,0,12.2351265,0,0,5.9798001,0,0,0,0,0,0,0,0,0,0,0,0,0,81.7850733,0,0,0,800,50,50,0,0,0,4,530,92.6637
2013,0,1,0,0,0,0,500,4,700,3,5,0,0,0,0,12.2351265,0,0,5.9798001,0,0,0,0,0,0,0,0,0,0,0,0,0,81.7850733,0,0,0,800,50,50,0,0,0,4,555,92.8894
2013,0,1,0,0,0,0,500,4,700,3,5,0,0,0,0,12.2351265,0,0,5.9798001,0,0,0,0,0,0,0,0,0,0,0,0,0,81.7850733,0,0,0,800,50,50,0,0,0,4,580,92.8894
2013,0,1,0,0,0,0,500,4,700,3,5,0,0,0,0,87.2126914,0,0,12.7873086,0,0,0,0,0,0,0,0,0,0,0,0,0,0,0,0,0,800,50,50,0,0,0,4,5,97.8555
2013,0,1,0,0,0,0,500,4,700,3,5,0,0,0,0,87.2126914,0,0,12.7873086,0,0,0,0,0,0,0,0,0,0,0,0,0,0,0,0,0,800,50,50,0,0,0,4,30,97.6298
2013,0,1,0,0,0,0,500,4,700,3,5,0,0,0,0,87.2126914,0,0,12.7873086,0,0,0,0,0,0,0,0,0,0,0,0,0,0,0,0,0,800,50,50,0,0,0,4,55,97.0655
2013,0,1,0,0,0,0,500,4,700,3,5,0,0,0,0,87.2126914,0,0,12.7873086,0,0,0,0,0,0,0,0,0,0,0,0,0,0,0,0,0,800,50,50,0,0,0,4,80,95.9368
2013,0,1,0,0,0,0,500,4,700,3,5,0,0,0,0,87.2126914,0,0,12.7873086,0,0,0,0,0,0,0,0,0,0,0,0,0,0,0,0,0,800,50,50,0,0,0,4,105,95.5982
2013,0,1,0,0,0,0,500,4,700,3,5,0,0,0,0,87.2126914,0,0,12.7873086,0,0,0,0,0,0,0,0,0,0,0,0,0,0,0,0,0,800,50,50,0,0,0,4,130,95.3725
2013,0,1,0,0,0,0,500,4,700,3,5,0,0,0,0,87.2126914,0,0,12.7873086,0,0,0,0,0,0,0,0,0,0,0,0,0,0,0,0,0,800,50,50,0,0,0,4,155,94.921
2013,0,1,0,0,0,0,500,4,700,3,5,0,0,0,0,87.2126914,0,0,12.7873086,0,0,0,0,0,0,0,0,0,0,0,0,0,0,0,0,0,800,50,50,0,0,0,4,180,94.6953
2013,0,1,0,0,0,0,500,4,700,3,5,0,0,0,0,87.2126914,0,0,12.7873086,0,0,0,0,0,0,0,0,0,0,0,0,0,0,0,0,0,800,50,50,0,0,0,4,205,94.4695
2013,0,1,0,0,0,0,500,4,700,3,5,0,0,0,0,87.2126914,0,0,12.7873086,0,0,0,0,0,0,0,0,0,0,0,0,0,0,0,0,0,800,50,50,0,0,0,4,230,94.3567
2013,0,1,0,0,0,0,500,4,700,3,5,0,0,0,0,87.2126914,0,0,12.7873086,0,0,0,0,0,0,0,0,0,0,0,0,0,0,0,0,0,800,50,50,0,0,0,4,255,94.0181
2013,0,1,0,0,0,0,500,4,700,3,5,0,0,0,0,87.2126914,0,0,12.7873086,0,0,0,0,0,0,0,0,0,0,0,0,0,0,0,0,0,800,50,50,0,0,0,4,280,93.6795
2013,0,1,0,0,0,0,500,4,700,3,5,0,0,0,0,87.2126914,0,0,12.7873086,0,0,0,0,0,0,0,0,0,0,0,0,0,0,0,0,0,800,50,50,0,0,0,4,305,93.5666
2013,0,1,0,0,0,0,500,4,700,3,5,0,0,0,0,87.2126914,0,0,12.7873086,0,0,0,0,0,0,0,0,0,0,0,0,0,0,0,0,0,800,50,50,0,0,0,4,330,93.4537
2013,0,1,0,0,0,0,500,4,700,3,5,0,0,0,0,87.2126914,0,0,12.7873086,0,0,0,0,0,0,0,0,0,0,0,0,0,0,0,0,0,800,50,50,0,0,0,4,355,93.228
2013,0,1,0,0,0,0,500,4,700,3,5,0,0,0,0,87.2126914,0,0,12.7873086,0,0,0,0,0,0,0,0,0,0,0,0,0,0,0,0,0,800,50,50,0,0,0,4,380,92.0993
2013,0,1,0,0,0,0,500,4,700,3,5,0,0,0,0,87.2126914,0,0,12.7873086,0,0,0,0,0,0,0,0,0,0,0,0,0,0,0,0,0,800,50,50,0,0,0,4,405,92.4379
2013,0,1,0,0,0,0,500,4,700,3,5,0,0,0,0,87.2126914,0,0,12.7873086,0,0,0,0,0,0,0,0,0,0,0,0,0,0,0,0,0,800,50,50,0,0,0,4,430,92.2122
2013,0,1,0,0,0,0,500,4,700,3,5,0,0,0,0,87.2126914,0,0,12.7873086,0,0,0,0,0,0,0,0,0,0,0,0,0,0,0,0,0,800,50,50,0,0,0,4,455,91.9865
2013,0,1,0,0,0,0,500,4,700,3,5,0,0,0,0,87.2126914,0,0,12.7873086,0,0,0,0,0,0,0,0,0,0,0,0,0,0,0,0,0,800,50,50,0,0,0,4,480,91.8736
2013,0,1,0,0,0,0,500,4,700,3,5,0,0,0,0,87.2126914,0,0,12.7873086,0,0,0,0,0,0,0,0,0,0,0,0,0,0,0,0,0,800,50,50,0,0,0,4,505,91.535
2013,0,1,0,0,0,0,500,4,700,3,5,0,0,0,0,87.2126914,0,0,12.7873086,0,0,0,0,0,0,0,0,0,0,0,0,0,0,0,0,0,800,50,50,0,0,0,4,530,91.1964
2013,0,1,0,0,0,0,500,4,700,3,5,0,0,0,0,87.2126914,0,0,12.7873086,0,0,0,0,0,0,0,0,0,0,0,0,0,0,0,0,0,800,50,50,0,0,0,4,555,91.0835
2013,0,1,0,0,0,0,500,4,700,3,5,0,0,0,0,87.2126914,0,0,12.7873086,0,0,0,0,0,0,0,0,0,0,0,0,0,0,0,0,0,800,50,50,0,0,0,4,580,90.7449
