Repository: TaniikeLaboratory/Catalyst-Phylogenetic-Tree

File: input/OCM.csv (part 14 of 23)
year,Preparation,"p(CH4), bar","p(O2), bar",p(CH4)/p(O2),"p total, bar","Contact time, s",O2 conversion,CH4 conversion,COx selectivity,C2H6 selectivity,C2H4 selectivity,C2 selectivity,C2 yield,Ag,Al,Au,B,Ba,Be,Bi,C,Ca,Cd,Ce,Co,Cr,Cs,Cu,Dy,Er,Eu,Fe,Ga,Gd,Ge,Ho,In,Ir,K,La,Li,Lu,Mg,Mn,Mo,Na,Nb,Nd,Ni,P,Pb,Pd,Pr,Pt,Rb,Re,Rh,Ru,Sb,Sc,Si,Sm,Sn,Sr,Ta,Tb,Te,Th,Ti,Tl,Tm,V,W,Y,Yb,Zn,Zr,Temperature_C
1989,Impregnation,0.677999973,0.068000004,9.97058773,1.013000011,0.22,,9.800000191,,,,65,6.370000124,0,0,0,0,0,0,0,0,0,0,0,0,0,0,0,0,0,0,0,0,0,0,0,0,0,0,0,0,0,0,0,0,55,0,0,0,0,0,0,0,0,0,0,0,0,0,0,0,45,0,0,0,0,0,0,0,0,0,0,0,0,0,0,0,779.85
1985,Therm.decomp.,0.649999976,0.079999998,8.125,1.013000011,0.2,100,13,,13,36,49,6.37,0,0,0,0,0,0,0,0,66.19999695,0,0,0,0,0,0,0,0,0,0,0,0,0,0,0,0,0,0,0,0,0,0,0,0,0,0,0,0,33.79999924,0,0,0,0,0,0,0,0,0,0,0,0,0,0,0,0,0,0,0,0,0,0,0,0,0,0,839.85
2012,n.a.,0.192307692,0.038461538,5,1,,,11,42.1,,,57.9,6.369,0,0,0,0,10,0,0,0,0,0,0,0,0,0,0,0,0,0,0,0,0,0,0,50,0,0,40,0,0,0,0,0,0,0,0,0,0,0,0,0,0,0,0,0,0,0,0,0,0,0,0,0,0,0,0,0,0,0,0,0,0,0,0,0,799.85
2016,Impregnation,0.8,0.2,4,1,1.5,,8.478261,,,,75.02074,6.360454141,0,0,0,0,0,0,0,0,0,0,0,0,0,0,0,0,0,0,0,0,0,0,0,0,0,0,0,0,0,95.4298889,0,0,0,0,0,0,0,0,0,0,0,0,0,0,0,0,0,0,0,0,0,0,4.570111105,0,0,0,0,0,0,0,0,0,0,0,550
2018,Precipitation,0.44,0.11,4,1,0.02661344,,19.19315,,,,33.02211,6.337983105,0,0,0,0,0,0,0,0,0,0,0,0,0,0,0,0,0,0,0,0,0,0,0,0,0,0,0,0,0,0,0,0,0,0,0,0,0,0,0,0,0,0,0,0,0,0,0,0,0,0,0,0,0,0,0,0,0,0,0,0,100,0,0,0,650
1986,n.a.,0.670000017,0.07,9.571429253,1.013000011,0.079,100,12.69999981,,16.10000038,33.79999924,49.89999962,6.337299856,0,0,0,0,1.399999976,0,0,0,98.59999847,0,0,0,0,0,0,0,0,0,0,0,0,0,0,0,0,0,0,0,0,0,0,0,0,0,0,0,0,0,0,0,0,0,0,0,0,0,0,0,0,0,0,0,0,0,0,0,0,0,0,0,0,0,0,0,749.85
2018,Impregnation,,,10,1,0.108333333,,6.653306,,,,95.24189929,6.336735,0,0,0,0,0,0,0,0,0,0,0,0,0,0,0,0,0,0,0,0,0,0,0,0,0,0,0,0,0,0,14.05126933,0,8.757932713,0,0,0,0,0,0,0,0,0,0,0,0,0,0,72.8118316,0,0,0,0,0,0,0,0,0,0,0,4.378966357,0,0,0,0,750
1986,Therm.decomp.,0.5,0.050000001,10,1.013000011,1.03,90,12.10000038,,11.19999981,41.09999847,52.29999828,6.328299992,0,80,0,0,0,0,0,0,0,0,0,0,0,0,0,0,0,0,0,0,0,0,0,0,0,0,0,0,0,0,0,0,0,0,0,0,0,20,0,0,0,0,0,0,0,0,0,0,0,0,0,0,0,0,0,0,0,0,0,0,0,0,0,0,749.85
2019,Precipitation,0.4,0.1,4,1,0.033283408,,10.11628,,,,62.53561,6.326277407,0,0,0,0,0,0,0,0,0,0,0,0,0,0,0,0,0,0,0,0,0,0,0,0,0,0,0,0,0,0,0,0,0,0,0,0,0,0,0,50,0,0,0,0,0,0,0,0,0,0,0,0,0,0,0,0,0,0,0,0,0,0,0,50,675
2009,n.a.,0.666666667,0.333333333,2,1,0.03535,,23.6,73,15.1,11.7,26.8,6.3248,0,0,0,0,0,0,0,0,0,0,0,0,0,0,0,0,0,0,0,0,0,0,0,0,0,0,0,0,0,0,0,0,0,0,0,0,0,0,0,0,0,0,0,0,0,0,0,0,0,0,0,0,0,0,0,0,0,0,0,0,0,0,0,100,600
2009,Therm.decomp.,0.666999996,0.333000004,2.003002882,1.013000011,0.2,,23.60000038,,,,26.79999924,6.324799922,0,0,0,0,0,0,0,0,0,0,0,0,0,0,0,0,0,0,0,0,0,0,0,0,0,0,0,0,0,0,0,0,0,0,0,0,0,0,0,0,0,0,0,0,0,0,0,0,0,0,0,0,0,0,0,0,0,0,0,0,0,0,0,100,599.85
1990,Precipitation,0.133000001,0.066500001,2,1.013000011,0.8,46.90000153,26.89999962,,12.30000019,11.19999981,23.5,6.32149991,0,0,0,0,0,0,0,0,0,0,0,0,0,0,0,0,0,0,0,0,0,0,0,0,0,0,100,0,0,0,0,0,0,0,0,0,0,0,0,0,0,0,0,0,0,0,0,0,0,0,0,0,0,0,0,0,0,0,0,0,0,0,0,0,699.85
2013,Sol-gel,0.533333333,0.266666667,2,1,0.18,,11.9,46.9,23.6,29.5,53.1,6.3189,0,0,0,0,0,0,0,0,0,0,0,0,0,0,0,0,0,0,0,0,0,0,0,0,0,0,0,0,0,47.32586315,2.226142683,0,2.081420678,0,0,0,0,0,0,0,0,0,0,0,0,0,0,0,0,0,0,0,0,0,0,47.32586315,0,0,0,1.040710339,0,0,0,0,799.85
2018,Precipitation,0.44,0.11,4,1,0.026496559,,16.97835,,,,37.15139,6.307693024,0,0,0,0,0,0,0,0,0,0,1,0,0,0,0,0,0,0,0,0,0,0,0,0,0,0,0,0,0,0,0,0,0,0,0,0,0,0,0,0,0,0,0,0,0,0,0,0,0,0,0,0,0,0,0,0,0,0,0,0,99,0,0,0,750
2016,n.a.,0.8,0.2,4,1,1.5,,16.86422,,,,37.40042,6.30728911,0,0,0,0,0,0,0,0,0,0,0,0,0,0,0,0,0,0,0,0,0,0,0,0,0,0,0,0,0,0,0,0,0,0,0,0,0,0,0,100,0,0,0,0,0,0,0,0,0,0,0,0,0,0,0,0,0,0,0,0,0,0,0,0,800
2018,Precipitation,0.44,0.11,4,1,0.02661344,,17.97066,,,,35.08599,6.305183971,0,0,0,0,0,0,0,0,0,0,0,0,0,0,0,0,0,0,0,0,0,0,0,0,0,0,0,0,0,0,0,0,0,0,0,0,0,0,0,0,0,0,0,0,0,0,0,0,0,0,0,0,0,0,0,0,0,0,0,0,100,0,0,0,750
1985,n.a.,0.300000012,0.050000001,6,1.013000011,0.1,100,15.30000019,,15.10000038,26.10000038,41.20000076,6.303600195,0,0,0,0,0,0,0,0,100,0,0,0,0,0,0,0,0,0,0,0,0,0,0,0,0,0,0,0,0,0,0,0,0,0,0,0,0,0,0,0,0,0,0,0,0,0,0,0,0,0,0,0,0,0,0,0,0,0,0,0,0,0,0,0,749.85
1992,Therm.decomp.,0.400000006,0.079999998,5,1.013000011,0.6,82.69999695,13.89999962,54.59999847,16.20000076,29.10000038,45.30000114,6.296699986,0,0,0,0,0,0,40,0,0,0,0,0,0,0,0,0,0,0,0,0,0,0,0,0,0,0,0,0,0,0,0,0,0,40,0,0,0,0,0,0,0,0,0,0,0,0,0,0,0,0,20,0,0,0,0,0,0,0,0,0,0,0,0,0,749.85
2018,Precipitation,0.45,0.12,4,1,0.024,42.2,10.8,,24.29166667,34.00833333,58.3,6.2964,0,0,0,0,0,0,0,0,0,0,0,0,0,0,0,0,0,0,0,0,0,0,0,0,0,0,0,0,0,0,0,0,0,0,0,0,0,0,0,0,0,0,0,0,0,0,0,0,0,0,66.66666667,0,0,0,0,33.33333333,0,0,0,0,0,0,0,0,900
2018,Impregnation,0.4,0.1,4,1,0.030998621,,9.436275,,,,66.66666,6.290849371,0,0,0,0,0,0,0,0,0,0,0,0,0,0,0,0,0,0,0,0,0,0,0,0,0,0,0,10,0,0,0,0,0,0,0,0,0,0,0,0,0,0,0,0,0,0,0,0,0,90,0,0,0,0,0,0,0,0,0,0,0,0,0,0,675
2018,Slurry,0.461538462,0.153846154,3,1,0.186472246,90.8046,20.68966,,,,30.37767,6.285036639,0,0,0,0,0,0,0,0,0,0,0,0,0,0,0,0,0,0,0,0,0,0,0,0,0,0,0,0,0,0,2.225972071,0,2.081119488,0,0,0,0,0,0,0,0,0,0,0,0,0,0,94.6523487,0,0,0,0,0,0,0,0,0,0,0,1.040559744,0,0,0,0,765
2016,Impregnation,0.8,0.2,4,1,1.5,,17.11957,,,,36.6805,6.279543874,0,0,0,0,0,0,0,0,0,0,0,0,0,0,0,0,0,0,0,0,0,0,0,0,0,0,0,0,0,95.4298889,0,0,0,0,0,0,0,0,0,0,0,0,0,0,0,0,0,0,0,0,0,0,4.570111105,0,0,0,0,0,0,0,0,0,0,0,700
1985,n.a.,0.959999979,0.050000001,19.20000076,1.013000011,1,98.90000153,7.800000191,,42.09999847,38.29999924,80.39999771,6.271199975,0,0,0,0,0,0,0,0,0,0,0,0,0,0,0,0,0,0,0,0,0,0,0,0,0,0,0,0,0,0,0,0,2,0,0,0,0,20,0,0,0,0,0,0,0,0,0,78,0,0,0,0,0,0,0,0,0,0,0,0,0,0,0,0,854.85
2017,IJP-A synthesis,0.454545455,0.151515152,3,1,0.033671,,20.48,,,,30.61,6.268928,0,0,0,0,0,0,0,0,0,0,0,0,0,0,0,0,0,0,0,0,0,0,0,0,0,0,80.10253,1.25760974,0,17.0298,1.610061,0,0,0,0,0,0,0,0,0,0,0,0,0,0,0,0,0,0,0,0,0,0,0,0,0,0,0,0,0,0,0,0,0,700
2017,n.a.,0.08,0.04,2,1,0.115325,,28.88563,,,,21.70088,6.268435904,0,0,0,0,0,0,0,0,0,0,0,0,0,0,0,0,0,0,0,0,0,0,0,0,0,0,0,7.104770101,0,92.8952299,0,0,0,0,0,0,0,0,0,0,0,0,0,0,0,0,0,0,0,0,0,0,0,0,0,0,0,0,0,0,0,0,0,0,700
2011,Precipitation,0.416,0.084,5,1,0.25,,18.37209,,,,33.96552,6.240175903,0,0,0,0,0,0,0,0,0,0,0,0,0,0,0,0,0,0,0,0,0,0,0,0,0,0,0,0,0,0,0,0,0,0,0,0,0,0,0,0,0,0,0,0,0,0,0,0,77.45159275,0,22.54840725,0,0,0,0,0,0,0,0,0,0,0,0,0,600
1989,Therm.decomp.,0.289999992,0.150000006,1.933333039,1.013000011,0.96,,26,,,,24,6.24,0,0,0,0,0,0,0,0,0,0,0,0,0,0,0,0,0,0,0,0,0,0,0,0,0,28.60000038,0,0,0,0,0,0,0,0,28.60000038,0,0,0,0,0,0,0,0,0,0,0,0,0,0,0,0,0,0,0,0,42.79999924,0,0,0,0,0,0,0,0,749.85
2013,Impregnation,0.8,0.2,4,1,2.045454545,,19.5,,17.4,14.6,32,6.24,0,89.4244,0,0,0,0,0,0,0,0,0,0,0,0,0,0,0,0,0,0,0,0,0,0,0,0,0,0,0,0,0,0,0,0,0,0,0,0,0,0,0,0,0,0,0,0,0,0,10.5756,0,0,0,0,0,0,0,0,0,0,0,0,0,0,0,740
2018,Precipitation,0.44,0.11,4,1,0.026151995,,18.30709,,,,34.06374,6.236079539,0,0,0,0,0,0,0,0,0,0,4,0,0,0,0,0,0,0,0,0,0,0,0,0,0,0,0,0,0,0,0,0,0,0,0,0,0,0,0,0,0,0,0,0,0,0,0,0,0,0,0,0,0,0,0,0,0,0,0,0,96,0,0,0,650
2016,n.a.,0.8,0.2,4,1,1.5,,16.97198,,,,36.72956,6.233733577,0,0,0,0,0,0,0,0,0,0,0,0,0,0,0,0,0,0,0,0,0,0,0,0,0,0,0,0,0,0,0,0,0,0,0,0,0,0,0,100,0,0,0,0,0,0,0,0,0,0,0,0,0,0,0,0,0,0,0,0,0,0,0,0,750
1994,Therm.decomp.,0.101000004,0.050999999,1.980391979,1.013000011,0.5,49,16.10000038,59.40000153,18.10000038,20.60000038,38.70000076,6.23070027,0,0,0,0,0,0,0,0,0,0,0,0,0,0,0,0,0,0,0,0,0,0,0,0,0,0,0,0,0,0,0,0,50,50,0,0,0,0,0,0,0,0,0,0,0,0,0,0,0,0,0,0,0,0,0,0,0,0,0,0,0,0,0,0,749.85
2010,n.a.,0.416,0.084,4.952380952,1,0.25,,18.91593,,,,32.93018107,6.22905,0,0,0,0,0,9.300820026,0,0,0,0,0,0,0,0,0,0,0,0,0,0,0,0,0,0,0,0,0,0,0,0,0,0,0,0,90.69917997,0,0,0,0,0,0,0,0,0,0,0,0,0,0,0,0,0,0,0,0,0,0,0,0,0,0,0,0,0,849.85
2010,Slurry,0.285714286,0.071428571,4,1,0.030796,99.62406,18.98496,,,,32.70677,6.209367202,0,0,0,0,0,0,0,0,0,0,0,0,0,0,0,0,0,0,0,0,0,0,0,0,0,0,0,0,0,0,0,0,0,0,0,0,0,0,0,0,0,0,0,0,0,0,0,0,100,0,0,0,0,0,0,0,0,0,0,0,0,0,0,0,800
2017,Impregnation,0.571428571,0.142857143,4,1,0.01285,,17.92453,,,,34.59329756,6.200686,0,0,0,0,0,0,0,0,0,0,0,0,0,0,0,0,0,0,0,0,0,0,0,0,0,0,0,0,0,0,2.226323,0,2.081448,0,0,0,0,0,0,0,0,0,0,0,0,0,0,94.65150621,0,0,0,0,0,0,0,0,0,0,0,1.040724,0,0,0,0,750
2008,n.a.,0.098999999,0.033,3,1.013000011,0.06,41,10,,,,62,6.2,0,0,0,0,0,0,0,0,0,0,0,0,0,0,0,0,0,0,0,0,0,0,0,0,0,0,0,30,0,70,0,0,0,0,0,0,0,0,0,0,0,0,0,0,0,0,0,0,0,0,0,0,0,0,0,0,0,0,0,0,0,0,0,0,799.85
2016,Impregnation,0.8,0.2,4,1,1.5,,16.86422,,,,36.72956,6.194153803,0,0,0,0,0,0,0,0,2.961052273,0,0,0,0,0,0,0,0,0,0,0,0,0,0,0,0,0,0,0,0,91.28155308,0,0,0,0,0,0,0,0,0,5.757394649,0,0,0,0,0,0,0,0,0,0,0,0,0,0,0,0,0,0,0,0,0,0,0,0,650
1993,Therm.decomp.,0.300000012,0.050000001,6,1.013000011,0.24,,17.20000076,,,,36,6.192000275,0,0,0,0,0,0,0,0,0,0,0,0,0,0,0,0,0,0,0,0,0,0,0,0,0,0,0,0,0,0,0,0,0,0,0,0,0,0,0,0,0,0,0,0,0,0,0,0,0,0,0,0,0,0,0,0,0,0,0,0,100,0,0,0,794.85
1997,Impregnation,0.800000012,0.200000003,4,1.013000011,0.35,,20.70000076,,,,29.89999962,6.189300149,0,0,0,0,0,0,0,0,0,0,0,0,0,0,0,0,0,0,0,0,0,0,0,0,0,0,0,0,0,90.90000153,0,0,0,0,0,0,0,0,0,0,0,9.100000381,0,0,0,0,0,0,0,0,0,0,0,0,0,0,0,0,0,0,0,0,0,0,749.85
2019,Impregnation,0.75,0.25,3,1,0.072,,18.79,64,24.3,8.6,32.9,6.18191,0,0,0,0,0,0,0,0,0,0,0,0,0,0,0,0,0,0,0,0,0,0,0,0,0,0,0,0,0,0,16.78,0,4.184,0,0,0,0,0,0,0,0,0,0,0,0,0,0,76.944,0,0,0,0,0,0,0,0,0,0,0,2.092,0,0,0,0,700
2018,Impregnation,0.4,0.1,4,1,0.030879447,,9.338235,,,,66.18005,6.180048592,0,0,0,0,0,0,0,0,0,0,0,0,0,0,0,0,0,0,0,0,0,0,0,0,0,10,0,0,0,0,0,0,0,0,0,0,0,0,0,0,0,0,0,0,0,0,0,0,0,90,0,0,0,0,0,0,0,0,0,0,0,0,0,0,725
2016,Impregnation,0.8,0.2,4,1,1.5,,12.88043,,,,47.9668,6.178330097,0,0,0,0,0,0,0,0,0,0,0,0,0,0,0,0,0,0,0,0,0,0,0,0,0,0,0,0,0,95.4298889,0,0,0,0,0,0,0,0,0,0,0,0,0,0,0,0,0,0,0,0,0,0,4.570111105,0,0,0,0,0,0,0,0,0,0,0,600
2013,Microemulsion,0.875,0.125,7,1,2.045454545,,13,,29.4,18.1,47.5,6.175,0,0,0,0,0,0,0,0,0,0,0,0,0,0,0,0,0,0,0,0,0,0,0,0,0,0,0,0,0,0,0,0,0,0,0,0,0,0,0,0,0,0,0,0,0,0,0,0,100,0,0,0,0,0,0,0,0,0,0,0,0,0,0,0,800
2019,Sol-gel,,,4,1,0.027152516,,11.11111,44.46602,33.98058,21.5534,55.53398,6.170441605,0,0,0,0,0,0,0,0,80.6104405,0,0,0,0,0,0,0,0,0,0,0,0,0,0,0,0,0,4.649206949,0,0,0,0,0,0,0,0,0,0,0,0,0,0,0,0,0,0,0,0,0,0,0,14.74035255,0,0,0,0,0,0,0,0,0,0,0,0,0,780
1999,Impregnation,0.5,0.209999993,2.380951881,1.013000011,1.5,60,14.89999962,,31.20000076,10.19999981,41.40000057,6.168599927,0,97,0,0,0,0,0,0,0,0,0,0,0,0,0,0,0,0,0,0,0,0,0,0,0,0,0,3,0,0,0,0,0,0,0,0,0,0,0,0,0,0,0,0,0,0,0,0,0,0,0,0,0,0,0,0,0,0,0,0,0,0,0,0,899.85
2011,Precipitation,0.416,0.084,5,1,0.25,,18.72093,,,,32.93103,6.164995075,0,0,0,0,0,0,0,0,0,0,0,0,0,0,0,0,0,0,0,0,0,0,0,0,0,0,0,0,0,22.19827586,0,0,0,0,0,0,0,0,0,0,0,0,0,0,0,0,0,0,77.80172414,0,0,0,0,0,0,0,0,0,0,0,0,0,0,0,625
1991,n.a.,0.949999988,0.050000001,19,1.013000011,0.07,55,7,10,66,22,88,6.16,0,0,0,0,0,0,0,0,0,0,0,0,0,0,0,0,0,0,0,0,0,0,0,0,0,0,0,0,0,0,0,0,4.300000191,0,0,0,0,0,0,0,0,0,0,0,0,0,0,0,0,0,95.69999695,0,0,0,0,0,0,0,0,0,0,0,0,0,749.85
2011,Solid-phase technique,0.72972973,0.27027027,2.7,1,0.1317,8,8,18,36,41,77,6.16,0,0,0,0,0,0,0,0,0,0,0,0,0,0,0,0,0,0,0,0,0,0,0,0,0,0,0,0,0,0,2.249316796,0,0,0,0,0,0,0,0,0,0,2.10216523,0,0,0,0,0,94.59743536,0,0,0,0,0,0,0,0,0,0,0,1.051082615,0,0,0,0,807
2017,IJP-A synthesis,0.454545455,0.151515152,3,1,0.03157,,21.96,,,,28.02,6.153192,0,0,0,0,0,0,0,0,0,0,0,0,0,0,0,0,0,0,0,0,0,0,0,0,0,0,95.33797,0.676899609,0,3.117552,0.867576,0,0,0,0,0,0,0,0,0,0,0,0,0,0,0,0,0,0,0,0,0,0,0,0,0,0,0,0,0,0,0,0,0,700
1995,Precipitation,0.476999998,0.067000002,7.119402885,1.013000011,0.75,,12.19999981,,,,50.29999924,6.136599811,0,66.69999695,0,0,0,0,0,0,0,0,0,0,0,0,0,0,0,0,0,0,0,0,0,0,0,0,0,0,0,0,0,0,0,0,0,0,0,33.29999924,0,0,0,0,0,0,0,0,0,0,0,0,0,0,0,0,0,0,0,0,0,0,0,0,0,0,849.85
2017,Sol-gel,0.75,0.25,3,1,0.36,100,15,,18.17777778,22.72222222,40.9,6.135,0,0,0,0,0,0,0,0,0,0,0,0,0,0,0,0,0,0,0,0,0,0,0,0,0,0,0,0,0,0,2.233,0,2.088,0,0,0,0,0,0,0,0,0,0,0,0,0,0,93.6936,0,0,0,0,0,0,0,0.9464,0,0,0,1.044,0,0,0,0,775
2018,Impregnation,,,10,1,0.108333333,,6.132265,,,,100,6.132265,0,0,0,0,0,0,0,0,0,0,0,0,0,0,0,0,0,0,0,0,0,0,0,0,0,0,0,0,0,0,14.05126933,0,8.757932713,0,0,0,0,0,0,0,0,0,0,0,0,0,0,72.8118316,0,0,0,0,0,0,0,0,0,0,0,4.378966357,0,0,0,0,700
1995,Therm.decomp.,0.340000004,0.129999995,2.615385056,1.013000011,0.5,,19.39999962,62.79999924,23.70000076,7.900000095,31.60000086,6.130400046,0,0,0,0,0,0,96,0,0,0,0,0,0,0,0,0,4,0,0,0,0,0,0,0,0,0,0,0,0,0,0,0,0,0,0,0,0,0,0,0,0,0,0,0,0,0,0,0,0,0,0,0,0,0,0,0,0,0,0,0,0,0,0,0,814.85
1995,Impregnation,0.75,0.25,3,1.013000011,0.25,,25.10000038,,,,24.39999962,6.124399997,0,0,0,0,0,0,0,0,0,0,0,0,0,0,0,0,0,0,0,0,0,0,0,0,0,0,0,0,0,20,20,0,60,0,0,0,0,0,0,0,0,0,0,0,0,0,0,0,0,0,0,0,0,0,0,0,0,0,0,0,0,0,0,0,749.85
1992,n.a.,0.507000029,0.101000004,5.019802094,1.013000011,7.2,,9,,,,68,6.12,0,0,0,0,0,0,0,0,0,0,0,0,0,0,0,0,0,0,0,0,0,0,0,0,0,0,0,25.60000038,0,0,0,0,0,0,0,0,0,0,0,0,0,0,0,0,0,0,0,0,0,0,0,0,0,0,0,0,0,0,0,0,0,0,74.40000153,0,699.85
2014,Impregnation,0.4,0.1,4,1,0.00768,93,18,66,,,34,6.12,0,0,0,0,0,0,0,0,0,0,0,0,0,0,0,0,0,0,0,0,0,0,0,0,0,0,89.95911,0,0,0,1.996251,0,5.363092,0,0,0,0,0,0,0,0,0,0,0,0,0,0,0,0,0,0,0,0,0,0,0,0,0,0,2.681546,0,0,0,0,749.85
1999,Impregnation,0.939999998,0.059,15.93220329,1.013000011,0.035,,7.400000095,,,,82.5,6.105000079,0,10.39999962,0,0,0,0,0,0,0,0,0,0,0,0,0,0,0,0,0,0,16,0,0,0,0,0,0,0,0,0,0,0,0,0,0,0,0,0,0,0,0,0,0,0,0,0,0,64.59999847,0,0,9,0,0,0,0,0,0,0,0,0,0,0,0,0,849.85
2009,n.a.,0.227272727,0.090909091,2.5,1,0.28215112,,11.2,45.5,31.8,22.7,54.5,6.104,0,0,0,0,0,0,0,0,0,0,0,0,0,0,0,0,0,0,0,0,0,0,0,0,0,0,0,0,0,0,50,0,10,0,0,0,0,0,0,0,0,0,0,0,0,0,0,0,40,0,0,0,0,0,0,0,0,0,0,0,0,0,0,0,739.85
1995,Therm.decomp.,0.340000004,0.129999995,2.615385056,1.013000011,0.5,,18.93000031,64,22.70000076,9.5,32.20000076,6.095460243,0,0,0,0,0,0,96,0,0,0,0,0,0,0,0,0,0,0,0,0,0,0,0,0,0,0,0,0,0,0,0,0,0,0,0,0,0,0,0,0,0,0,0,0,0,0,0,0,4,0,0,0,0,0,0,0,0,0,0,0,0,0,0,0,814.85
2011,Impregnation,0.4,0.1,4,1,0.056603774,27,8,24,,,76,6.08,0,0,0,0,0,0,0,0,0,0,0,0,0,0,0,0,0,0,0,0,0,0,0,0,0,0,0,0,0,0,2.225972071,0,2.081119488,0,0,0,0,0,0,0,0,0,0,0,0,0,0,94.6523487,0,0,0,0,0,0,0,0,0,0,0,1.040559744,0,0,0,0,749.85
2014,Impregnation,0.666666667,0.333333333,2,1,0.015497549,17,8,16,30,46,76,6.08,0,0,0,0,0,0,0,0,0,0,0,0,0,0,0,0,0,0,0,0,0,0,0,0,0,0,0,2.080299563,0,0,2.225920533,0,0,0,0,0,0,0,0,0,0,0,0,0,0,0,0,94.65363012,0,0,0,0,0,0,0,0,0,0,0,1.040149782,0,0,0,0,805
2014,Sol-gel,0.666666667,0.333333333,2,1,0.045394448,17,8,16,30,46,76,6.08,0,0,0,0,0,0,0,0,0,0,0,0,0,0,0,0,0,0,0,0,0,0,0,0,0,0,0,2.080299563,0,0,2.225920533,0,0,0,0,0,0,0,0,0,0,0,0,0,0,0,0,94.65363012,0,0,0,0,0,0,0,0,0,0,0,1.040149782,0,0,0,0,804.85
2016,n.a.,0.8,0.2,4,1,1.5,,16.95652,,,,35.85062,6.07901755,0,0,0,0,0,0,0,0,0,0,0,0,0,0,0,0,0,0,0,0,0,0,0,0,0,0,0,0,0,0,0,0,0,0,0,0,0,0,0,0,0,0,0,0,0,0,0,0,0,0,0,0,100,0,0,0,0,0,0,0,0,0,0,0,600
2015,Impregnation,,,4,1,0.04706199,100,17,64.3,25.9,9.8,35.7,6.069,0,80,0,0,0,0,0,0,0,0,0,0,0,0,0,0,0,0,0,0,0,0,0,0,0,0,0,0,0,0,0,0,0,0,0,0,0,0,0,0,0,0,0,0,0,0,0,0,20,0,0,0,0,0,0,0,0,0,0,0,0,0,0,0,800
2009,n.a.,0.227272727,0.090909091,2.5,1,0.30816641,,14.2,57.3,15.8,26.9,42.7,6.0634,0,0,0,0,0,0,0,0,0,0,0,0,0,0,0,0,0,0,0,0,0,0,0,0,0,0,40,0,0,0,50,0,10,0,0,0,0,0,0,0,0,0,0,0,0,0,0,0,0,0,0,0,0,0,0,0,0,0,0,0,0,0,0,0,759.85
2016,Impregnation,0.8,0.2,4,1,1.5,,16.90217,,,,35.85062,6.059532738,0,0,0,0,0,0,0,0,0,0,0,0,0,0,0,0,0,0,0,0,0,0,0,0,0,0,0,0,0,95.4298889,0,0,0,0,0,0,0,0,0,0,0,0,0,0,0,0,0,0,0,0,0,0,4.570111105,0,0,0,0,0,0,0,0,0,0,0,650
1985,Impregnation,0.660000026,0.079999998,8.25,1.013000011,0.47,93,11,,18,37,55,6.05,0,0,0,0,0,0,0,0,92,0,0,0,0,0,0,0,0,0,0,0,0,0,0,0,0,8,0,0,0,0,0,0,0,0,0,0,0,0,0,0,0,0,0,0,0,0,0,0,0,0,0,0,0,0,0,0,0,0,0,0,0,0,0,0,782.85
1986,Impregnation,0.639999986,0.078000002,8.205127716,1.013000011,0.17,94,11,45,,,55,6.05,0,0,0,0,0,0,0,0,100,0,0,0,0,0,0,0,0,0,0,0,0,0,0,0,0,0,0,0,0,0,0,0,0,0,0,0,0,0,0,0,0,0,0,0,0,0,0,0,0,0,0,0,0,0,0,0,0,0,0,0,0,0,0,0,766.85
2018,Impregnation,0.4,0.1,4,1,0.030816641,,8.970589,,,,67.39659,6.045871089,0,0,0,0,0,0,0,0,0,0,0,0,0,0,0,0,0,0,0,0,0,0,0,0,0,0,0,0,0,0,0,0,10,0,0,0,0,0,0,0,0,0,0,0,0,0,0,0,0,90,0,0,0,0,0,0,0,0,0,0,0,0,0,0,725
1992,Impregnation,0.829999983,0.170000002,4.882352829,1.013000011,0.9,,9,,44,23,67,6.03,0,0,0,0,0,0,0,0,0,0,0,0,0,0,0,0,0,0,0,0,0,0,0,0,0,0,0,3,0,0,0,0,0,0,0,0,0,0,0,0,0,0,0,0,0,0,0,97,0,0,0,0,0,0,0,0,0,0,0,0,0,0,0,0,799.85
2013,Sol-gel,0.533333333,0.266666667,2,1,0.18,,11.8,48.9,19.2,31.9,51.1,6.0298,0,0,0,0,0,0,0,0,0,0,0,0,0,0,0,0,0,0,0,0,0,0,0,0,0,0,0,0,0,71.61943911,1.876147037,0,1.754178322,0,0,0,0,0,0,0,0,0,0,0,0,0,0,0,0,0,0,0,0,0,0,23.87314637,0,0,0,0.877089161,0,0,0,0,799.85
2013,n.a.,,,3,1,0.651,,22.3,,,,27,6.021,0,0,0,0,0,0,0,0,0,0,0,0,0,0,0,0,0,0,0,0,0,0,0,0,0,0,100,0,0,0,0,0,0,0,0,0,0,0,0,0,0,0,0,0,0,0,0,0,0,0,0,0,0,0,0,0,0,0,0,0,0,0,0,0,600
1991,Sol-gel,0.670000017,0.330000013,2.030303001,1.013000011,,,12.80000019,,,,47,6.01600009,0,0,0,0,0,0,0,0,0,0,0,30,0,0,0,0,0,0,20,0,0,0,0,0,0,0,0,0,0,0,0,0,0,0,0,0,0,0,0,0,0,0,0,0,0,0,0,0,0,0,50,0,0,0,0,0,0,0,0,0,0,0,0,0,749.85
2016,n.a.,0.8,0.2,4,1,1.5,,16.75647,,,,35.89098,6.014061296,0,0,0,0,0,0,0,0,0,0,0,0,0,0,0,0,0,0,0,0,0,0,0,0,0,0,0,0,0,0,0,0,0,0,0,0,0,0,0,100,0,0,0,0,0,0,0,0,0,0,0,0,0,0,0,0,0,0,0,0,0,0,0,0,700
2012,n.a.,0.192307692,0.038461538,5,1,,,12.4,51.5,,,48.5,6.014,0,0,0,0,0,0,0,0,0,0,0,0,0,0,0,0,0,0,0,0,0,0,0,50,0,0,50,0,0,0,0,0,0,0,0,0,0,0,0,0,0,0,0,0,0,0,0,0,0,0,0,0,0,0,0,0,0,0,0,0,0,0,0,0,799.85
2017,IJP-A synthesis,0.454545455,0.151515152,3,1,0.033549,,20.9,,,,28.77,6.01293,0,0,0,0,0,0,0,0,0,0,0,0,0,0,0,0,0,0,0,0,0,0,0,0,0,0,80.87997,2.539631187,0,13.32902,3.251375,0,0,0,0,0,0,0,0,0,0,0,0,0,0,0,0,0,0,0,0,0,0,0,0,0,0,0,0,0,0,0,0,0,700
2015,Sol-gel,0.761904762,0.19047619,4,1,0.00107267,,15.09542,,,,39.80916,6.0093599,0,0,0,0,0,0,0,0,80.61044,0,0,0,0,0,0,0,0,0,0,0,0,0,0,0,0,0,4.649207,0,0,0,0,0,0,0,0,0,0,0,0,0,0,0,0,0,0,0,0,0,0,0,14.74035,0,0,0,0,0,0,0,0,0,0,0,0,0,800
1994,Impregnation,0.050000001,0.029999999,1.666666985,1.013000011,,,10,,,,60,6,0,0,0,0,0,0,0,0,0,0,0,0,0,0,0,0,0,0,3,0,0,0,0,0,0,0,0,0,0,0,0,0,0,0,0,0,0,0,0,0,0,0,0,0,0,0,0,97,0,0,0,0,0,0,0,0,0,0,0,0,0,0,0,0,849.85
2007,Impregnation,0.882000029,0.118000001,7.474575996,1.013000011,0.3,,15,,,,40,6,0,0,0,0,0,0,0,0,0,0,0,0,0,0,0,0,0,0,0,0,0,0,0,0,0,0,0,0.800000012,0,0,4.300000191,0,0,0,0,0,0,0,0,0,0,0,0,0,0,0,0,94.90000153,0,0,0,0,0,0,0,0,0,0,0,0,0,0,0,0,699.85
2007,Impregnation,0.882000029,0.118000001,7.474575996,1.013000011,0.3,,15,,,,40,6,0,0,0,0,0,0,0,0,0,0,0,0,0,0,0,0,0,0,0,0,0,0,0,0,0,0,0,0,0,0,4.5,0,0,0,0,0,0,0,0,0,0,0,0,0,0,0,0,94.90000153,0,0,0,0,0,0,0,0,0,0,0,0.600000024,0,0,0,0,699.85
2018,Slurry,0.461538462,0.153846154,3,1,0.372944492,99.0164,25.73771,,,,23.27869,5.991401724,0,0,0,0,0,0,0,0,0,0,0,0,0,0,0,0,0,0,0,0,0,0,0,0,0,0,0,0,0,0,2.225972071,0,2.081119488,0,0,0,0,0,0,0,0,0,0,0,0,0,0,94.6523487,0,0,0,0,0,0,0,0,0,0,0,1.040559744,0,0,0,0,750
2018,Precipitation,0.44,0.11,4,1,0.025489072,,19.78346,,,,30.27888,5.990210113,0,0,0,0,0,0,0,0,0,0,10,0,0,0,0,0,0,0,0,0,0,0,0,0,0,0,0,0,0,0,0,0,0,0,0,0,0,0,0,0,0,0,0,0,0,0,0,0,0,0,0,0,0,0,0,0,0,0,0,0,90,0,0,0,650
2011,Precipitation,0.416,0.084,5,1,0.25,,18.28488,,,,32.75862,5.989874357,0,0,0,0,0,0,0,0,11.72325432,0,0,0,0,0,0,0,0,0,0,0,0,0,0,0,0,0,0,0,0,0,0,0,0,0,0,0,0,0,0,0,0,0,0,0,0,0,0,0,88.27674568,0,0,0,0,0,0,0,0,0,0,0,0,0,0,0,650
2011,Impregnation,0.16,0.04,4,0.2,0.282021152,25.5,8.5,29.7,,,70.3,5.9755,0,0,0,0,0,0,0,0,0,0,0,0,0,0,0,0,0,0,0,0,0,0,0,0,0,0,0,0,0,0,1.624329,0,3.622933,0,0,0,0,0,0,0,0,0,0,0,0,0,0,94.07,0,0,0,0,0,0,0,0,0,0,0,0.679744,0,0,0,0,735
1990,Impregnation,0.875,0.125,7,1.013000011,4.2,,16,,,,37.29999924,5.967999878,0,0,0,0,0,0,0,0,0,0,0,0,0,0,0,0,0,0,0,0,0,0,0,0,0,22.5,0,0,0,0,0,0,0,0,0,0,0,0,0,0,0,0,0,0,0,0,0,0,0,0,0,0,0,0,0,0,0,0,0,0,0,0,0,77.5,749.85
2016,n.a.,0.8,0.2,4,1,1.5,,16.70259,,,,35.72327,5.966711323,0,0,0,0,0,0,0,0,0,0,0,0,0,0,0,0,0,0,0,0,0,0,0,0,0,0,0,0,0,0,0,0,0,0,0,0,0,0,0,100,0,0,0,0,0,0,0,0,0,0,0,0,0,0,0,0,0,0,0,0,0,0,0,0,650
2019,Precipitation,0.4,0.1,4,1,0.038058991,,8.982558,,,,66.23932,5.949985338,0,0,0,0,0,0,0,0,0,0,0,0,0,0,0,0,0,0,0,0,0,0,0,0,0,0,0,0,0,0,0,0,0,0,0,0,0,0,0,0,0,0,0,0,0,0,0,0,0,0,0,0,0,0,0,0,0,0,0,0,50,0,0,50,725
2013,Microemulsion,0.8,0.2,4,1,2.045454545,,19.5,,21.5,9,30.5,5.9475,0,89.4244,0,0,0,0,0,0,0,0,0,0,0,0,0,0,0,0,0,0,0,0,0,0,0,0,0,0,0,0,0,0,0,0,0,0,0,0,0,0,0,0,0,0,0,0,0,0,10.5756,0,0,0,0,0,0,0,0,0,0,0,0,0,0,0,800
2010,Slurry,0.285714286,0.071428571,4,1,0.0395,100,18.56061,,,,32.00758,5.940802094,0,0,0,0,0,0,0,0,0,0,0,0,0,0,0,0,0,0,0,0,0,0,0,0,0,0,100,0,0,0,0,0,0,0,0,0,0,0,0,0,0,0,0,0,0,0,0,0,0,0,0,0,0,0,0,0,0,0,0,0,0,0,0,0,800
2010,Impregnation,0.5,0.105,4.761904762,1,0.13,,11,,24,30,54,5.94,0,0,0,0,0,0,0,0,0,0,0,0,0,0,0,0,0,0,0,0,0,0,0,0,0,0,0,0,0,0,0,0,0,0,0,0,0,0,0,0,0,0,0,0,0,0,0,98.95481717,0,0,0,0,0,0,0,0,0,0,0,1.04518283,0,0,0,0,800
2017,Impregnation,0.4,0.1,4,1.3,0.0222564,,11.90769,,,,49.84615,5.935525019,0,0,0,0,0,0,0,0,0,0,0,0,0,0,0,0,0,0,0,0,0,0,0,0,0,0,0,0,0,0,1.449275362,0,10.72463768,0,0,0,0,0,0,0,0,0,0,0,0,0,0,84.05797101,0,0,0,0,0,0,0,0,0,0,0,3.768115942,0,0,0,0,750
1991,n.a.,0.66900003,0.07,9.557143211,1.013000011,0.23,,7.5,,,,79,5.925,0,0,0,0,0,0,0,0,0,0,0,1.299999952,0,0,0,0,0,0,0,0,0,0,0,0,0,0,0,32.90000153,0,65.80000305,0,0,0,0,0,0,0,0,0,0,0,0,0,0,0,0,0,0,0,0,0,0,0,0,0,0,0,0,0,0,0,0,0,0,699.85
2019,Sol-gel,0.4,0.1,4,1,0.035549236,,18.06754,,15.75592,16.97464,32.73056,5.91360702,0,0,0,0,0,0,0,0,0,0,0,0,0,0,0,0,0,0,0,0,0,0,0,0,0,0,50,0,0,0,0,0,0,0,0,0,0,0,0,0,0,0,0,0,0,0,0,0,0,0,0,0,0,0,0,50,0,0,0,0,0,0,0,0,800
2013,Impregnation,0.8,0.2,4,1,2.045454545,,21.5,,20.1,7.4,27.5,5.9125,0,89.4244,0,0,0,0,0,0,0,0,0,0,0,0,0,0,0,0,0,0,0,0,0,0,0,0,0,0,0,0,0,0,0,0,0,0,0,0,0,0,0,0,0,0,0,0,0,0,10.5756,0,0,0,0,0,0,0,0,0,0,0,0,0,0,0,800
2013,Impregnation,0.8,0.2,4,1,2.045454545,,21.5,,19.8,7.7,27.5,5.9125,0,89.4244,0,0,0,0,0,0,0,0,0,0,0,0,0,0,0,0,0,0,0,0,0,0,0,0,0,0,0,0,0,0,0,0,0,0,0,0,0,0,0,0,0,0,0,0,0,0,10.5756,0,0,0,0,0,0,0,0,0,0,0,0,0,0,0,800
2018,Precipitation,,,8,1,0.02626585,,11.7126,,,,50.47151,5.91152608,0,0,0,0,0,0,0,0,0,0,3,0,0,0,0,0,0,0,0,0,0,0,0,0,0,0,0,0,0,0,0,0,0,0,0,0,0,0,0,0,0,0,0,0,0,0,0,0,0,0,0,0,0,0,0,0,0,0,0,0,97,0,0,0,700
2018,Precipitation,0.45,0.12,4,1,0.024,21,9.2,,32.05,32.05,64.1,5.8972,0,0,0,0,0,0,0,0,0,0,0,0,0,0,0,0,0,0,0,0,0,0,0,0,0,0,0,0,0,0,0,0,0,0,0,0,0,0,0,0,0,0,0,0,0,0,0,0,0,0,66.66666667,0,0,0,0,33.33333333,0,0,0,0,0,0,0,0,900
2018,Impregnation,0.5,0.25,2,1,0.36,28.2,11.9,,,,49.5,5.8905,0,0,0,0,0,0,0,0,0,0,0,0,0,0,0,0,0,0,0,0,0,0,0,0,0,0,2.227,0,0,0,0,0,2.082,0,0,0,0,0,0,0,0,0,0,0,0,0,0,94.65,0,0,0,0,0,0,0,0,0,0,0,1.041,0,0,0,0,800
1992,n.a.,0.962000012,0.050999999,18.86274529,1.013000011,0.05,76,7,,,,84,5.88,0,0,0,0,100,0,0,0,0,0,0,0,0,0,0,0,0,0,0,0,0,0,0,0,0,0,0,0,0,0,0,0,0,0,0,0,0,0,0,0,0,0,0,0,0,0,0,0,0,0,0,0,0,0,0,0,0,0,0,0,0,0,0,0,849.85
2009,n.a.,0.227272727,0.090909091,2.5,1,1.052358062,,9.1,35.4,34.6,30,64.6,5.8786,0,0,0,0,0,0,0,0,0,0,0,44.44444444,0,0,0,0,0,0,0,0,0,0,0,0,0,0,44.44444444,0,0,0,0,0,11.11111111,0,0,0,0,0,0,0,0,0,0,0,0,0,0,0,0,0,0,0,0,0,0,0,0,0,0,0,0,0,0,0,759.85
2013,n.a.,0.875,0.125,7,1,2.045454545,,12.5,,29.8,17.2,47,5.875,0,0,0,0,0,0,0,0,0,0,0,0,0,0,0,0,0,0,0,0,0,0,0,0,0,0,0,0,0,0,0,0,0,0,0,0,0,0,0,0,0,0,0,0,0,0,0,0,100,0,0,0,0,0,0,0,0,0,0,0,0,0,0,0,800
2018,Sol-gel,0.4,0.1,4,1,0.031801558,,16.85393,,13.98714,20.84619,34.83333,5.870785055,0,0,0,0,0,0,0,0,0,0,50,0,0,0,0,0,0,0,0,0,0,0,0,0,0,0,50,0,0,0,0,0,0,0,0,0,0,0,0,0,0,0,0,0,0,0,0,0,0,0,0,0,0,0,0,0,0,0,0,0,0,0,0,0,550
2010,n.a.,0.416,0.084,4.952380952,1,0.25,,19.35841,,,,30.3016725,5.865922,0,0,0,0,0,9.300820026,0,0,0,0,0,0,0,0,0,0,0,0,0,0,0,0,0,0,0,0,0,0,0,0,0,0,0,0,90.69917997,0,0,0,0,0,0,0,0,0,0,0,0,0,0,0,0,0,0,0,0,0,0,0,0,0,0,0,0,0,649.85
1992,n.a.,0.962000012,0.050999999,18.86274529,1.013000011,0.05,87,7.800000191,,,,75,5.850000143,0,0,0,0,0,0,0,0,100,0,0,0,0,0,0,0,0,0,0,0,0,0,0,0,0,0,0,0,0,0,0,0,0,0,0,0,0,0,0,0,0,0,0,0,0,0,0,0,0,0,0,0,0,0,0,0,0,0,0,0,0,0,0,0,849.85
2013,n.a.,0.9,0.1,9,1,2.045454545,,10,,25.5,33,58.5,5.85,0,0,0,0,0,0,0,0,0,0,0,0,0,0,0,0,0,0,0,0,0,0,0,0,0,0,0,0,0,0,0,0,0,0,0,0,0,0,0,0,0,0,0,0,0,0,0,0,100,0,0,0,0,0,0,0,0,0,0,0,0,0,0,0,740
2014,Impregnation,0.4,0.1,4,1,0.00768,66,13,55,,,45,5.85,0,0,0,0,0,0,0,0,0,0,0,0,0,0,0,0,0,0,0,0,0,0,0,0,0,0,97.93758,0,0,0,2.062416,0,0,0,0,0,0,0,0,0,0,0,0,0,0,0,0,0,0,0,0,0,0,0,0,0,0,0,0,0,0,0,0,0,749.85
1986,n.a.,0.5,0.100000001,5,1.013000011,7.9,,8,25,34,39,73,5.84,0,0,0,0,0,0,0,0,0,0,0,0,0,0,0,0,0,0,0,0,0,0,0,0,0,0,0,21.10000038,0,52.59999847,0,0,0,0,0,0,0,0,0,0,0,0,0,0,0,0,0,0,0,0,0,0,0,0,0,26.29999924,0,0,0,0,0,0,0,0,750.85
2017,IJP-A synthesis,0.454545455,0.151515152,3,1,0.035745,,23.61,,,,24.72,5.836392,0,0,0,0,0,0,0,0,0,0,0,0,0,0,0,0,0,0,0,0,0,0,0,0,0,0,66.80919,2.097808658,0,28.40727,2.68573,0,0,0,0,0,0,0,0,0,0,0,0,0,0,0,0,0,0,0,0,0,0,0,0,0,0,0,0,0,0,0,0,0,700
2016,n.a.,0.285,0.095,3,1.9,3.512831481,37.7193,12.9386,54.38596,11.62281,33.44298,45.06579,5.830882305,0,0,0,0,0,0,0,0,81.25386505,0,0,0,0,0,0,0,0,0,0,0,0,0,0,0,0,0,9.373067473,0,0,0,0,0,0,0,0,0,0,0,0,0,0,0,0,0,0,0,0,0,0,0,9.373067473,0,0,0,0,0,0,0,0,0,0,0,0,0,828.185
1986,Impregnation,0.639999986,0.078000002,8.205127716,1.013000011,0.19,94,11,47,,,53,5.83,0,0,0,0,0,0,0,0,0,0,0,0,0,0,0,0,0,0,0,0,0,0,0,0,0,0,0,0,0,100,0,0,0,0,0,0,0,0,0,0,0,0,0,0,0,0,0,0,0,0,0,0,0,0,0,0,0,0,0,0,0,0,0,0,783.85
2013,n.a.,,,3.7,1,0.0213,,13.2,55.9,10.2,33.9,44.1,5.8212,0,0,0,0,0,0,0,0,0,0,100,0,0,0,0,0,0,0,0,0,0,0,0,0,0,0,0,0,0,0,0,0,0,0,0,0,0,0,0,0,0,0,0,0,0,0,0,0,0,0,0,0,0,0,0,0,0,0,0,0,0,0,0,0,799.85
2018,Impregnation,0.4,0.1,4,1,0.030378055,,8.259804,,,,70.43796,5.818037438,0,0,0,0,0,0,0,0,10,0,0,0,0,0,0,0,0,0,0,0,0,0,0,0,0,0,0,0,0,0,0,0,0,0,0,0,0,0,0,0,0,0,0,0,0,0,0,0,0,90,0,0,0,0,0,0,0,0,0,0,0,0,0,0,725
2019,Precipitation,0.4,0.1,4,1,0.031152648,,8.023255,,,,72.50713,5.817431933,0,0,0,0,0,0,0,0,0,0,0,0,0,0,0,0,0,0,0,0,0,0,0,0,0,0,0,0,0,0,0,0,0,0,0,0,0,0,0,0,0,0,0,0,0,0,0,0,50,0,0,0,0,0,0,0,0,0,0,0,0,0,0,50,725
1989,n.a.,0.677999973,0.068000004,9.97058773,1.013000011,0.22,100,12.10000038,,,,48,5.808000183,0,0,0,0,0,0,0,0,0,0,0,0,0,0,0,0,0,0,0,0,100,0,0,0,0,0,0,0,0,0,0,0,0,0,0,0,0,0,0,0,0,0,0,0,0,0,0,0,0,0,0,0,0,0,0,0,0,0,0,0,0,0,0,0,769.85
2018,Pechini method,,,26,1,0.010978044,,7.239819,,26.20391,53.96963,80.17354,5.804419182,0,0,0,0,50,0,0,0,0,0,40,0,0,0,0,0,0,0,0,0,10,0,0,0,0,0,0,0,0,0,0,0,0,0,0,0,0,0,0,0,0,0,0,0,0,0,0,0,0,0,0,0,0,0,0,0,0,0,0,0,0,0,0,0,749.85
2017,IJP-A synthesis,0.454545455,0.151515152,3,1,0.033467,,21.92,,,,26.47,5.802224,0,0,0,0,0,0,0,0,0,0,0,0,0,0,0,0,0,0,0,0,0,0,0,0,0,0,82.52187,2.591186664,0,13.5996,1.287341,0,0,0,0,0,0,0,0,0,0,0,0,0,0,0,0,0,0,0,0,0,0,0,0,0,0,0,0,0,0,0,0,0,700
1989,Therm.decomp.,0.150000006,0.075000003,2,1.013000011,0.15,100,29,,,,20,5.8,0,0,0,0,33.29999924,0,0,0,0,0,0,0,0,0,0,0,0,0,0,0,0,0,0,0,0,0,0,0,0,0,0,0,0,0,0,0,0,0,0,0,0,0,0,0,0,0,0,0,0,50,0,0,0,0,0,0,0,0,0,0,16.70000076,0,0,0,749.85
1989,Therm.decomp.,0.289999992,0.150000006,1.933333039,1.013000011,2,,29,,,,20,5.8,0,0,0,0,0,0,0,0,0,0,0,0,0,0,0,0,0,0,0,0,28.60000038,0,0,0,0,28.60000038,0,0,0,0,0,0,0,0,0,0,0,0,0,0,0,0,0,0,0,0,0,0,0,0,0,0,0,0,0,42.79999924,0,0,0,0,0,0,0,0,749.85
2018,Impregnation,0.4,0.1,4,1,0.030879447,,8.823529,,,,65.69343,5.796478847,0,0,0,0,0,0,0,0,0,0,0,0,0,0,0,0,0,0,0,0,0,0,0,0,0,10,0,0,0,0,0,0,0,0,0,0,0,0,0,0,0,0,0,0,0,0,0,0,0,90,0,0,0,0,0,0,0,0,0,0,0,0,0,0,700
2018,Sol-gel,0.4,0.1,4,1,0.033858134,,14.66292,,11.97749,27.52251,39.5,5.7918534,0,0,0,0,0,0,0,0,0,0,50,0,0,0,0,0,0,0,0,0,0,0,0,0,0,0,0,0,0,0,0,0,0,0,0,0,0,0,0,0,0,0,0,0,0,0,0,0,0,0,0,0,0,0,0,0,0,0,0,0,50,0,0,0,550
1991,Sol-gel,0.670000017,0.330000013,2.030303001,1.013000011,,,6.199999809,,,,93.09999847,5.772199728,0,0,0,0,50,0,0,0,0,0,0,40,0,0,0,0,0,0,10,0,0,0,0,0,0,0,0,0,0,0,0,0,0,0,0,0,0,0,0,0,0,0,0,0,0,0,0,0,0,0,0,0,0,0,0,0,0,0,0,0,0,0,0,0,799.85
2006,Impregnation,0.416999996,0.166999996,2.497005939,1.013000011,0.109,,20.60000038,72,15,,28,5.768000107,0,0,0,0,0,0,0,0,0,0,0,0,0,0,0,0,0,0,0,0,0,0,0,0,0,0,0,0,0,0,16.89999962,0,0,0,0,0,0,0,0,0,0,0,0,0,0,0,0,83.09999847,0,0,0,0,0,0,0,0,0,0,0,0,0,0,0,0,799.85
2017,Impregnation,0.444444444,0.111111111,4,1,0.369233317,,15.75622564,,,,36.5625,5.76087,0,0,0,0,0,0,0,0,0,0,0,0,0,0,0,0,0,0,0,0,0,0,0,0,0,0,0,0,0,0,2.225972071,0,2.081119488,0,0,0,0,0,0,0,0,0,0,0,0,0,0,94.6523487,0,0,0,0,0,0,0,0,0,0,0,1.040559744,0,0,0,0,750
2011,Solid-phase technique,0.666666667,0.333333333,2,1,0.146333333,13,16,35,30,6,36,5.76,0,0,0,0,0,0,0,0,0,0,0,0,0,0,0,0,0,0,0,0,0,0,0,0,0,2.10216523,0,0,0,0,2.249316796,0,0,0,0,0,0,0,0,0,0,0,0,0,0,0,0,94.59743536,0,0,0,0,0,0,0,0,0,0,0,1.051082615,0,0,0,0,817
2018,Impregnation,0.44,0.11,4,1,0.026597,,18.2058,,,,31.6129,5.755381348,0,0,0,0,0.411709,0,0,0,0,0,0,0,0,0,0,0,0,0,0,0,0,0,0,0,0,0,0,0,0,0,0,0,0,0,0,0,0,0,0,0,0,0,0,0,0,0,0,0,0,0,0,0,0,0,0,0,0,0,0,0,99.588291,0,0,0,650
1989,Therm.decomp.,0.289999992,0.150000006,1.933333039,1.013000011,1.2,,25,,,,23,5.75,0,0,0,0,0,0,0,0,0,0,0,0,0,0,0,0,0,0,0,0,0,0,0,0,0,28.60000038,0,0,0,0,0,0,0,0,0,0,0,0,0,0,0,0,0,0,0,0,0,0,28.60000038,0,0,0,0,0,0,42.79999924,0,0,0,0,0,0,0,0,749.85
2018,Precipitation,0.44,0.11,4,1,0.02626585,,18.3563,,,,31.32411,5.749947604,0,0,0,0,0,0,0,0,0,0,3,0,0,0,0,0,0,0,0,0,0,0,0,0,0,0,0,0,0,0,0,0,0,0,0,0,0,0,0,0,0,0,0,0,0,0,0,0,0,0,0,0,0,0,0,0,0,0,0,0,97,0,0,0,650
2015,Impregnation,0.428571429,0.142857143,3,1,0.046367499,,9.7,,44.7,14.5,59.2,5.7424,0,0,0,0,0,0,0,0,0,0,0,0,0,0,0,0,0,0,0,0,0,0,0,0,0,0,0,0,0,0,1.560072121,0,2.095630778,0,0,0,0,0,0,0,0,0,0,0,0,0,0,95.29648171,0,0,0,0,0,0,0,0,0,0,0,1.047815389,0,0,0,0,800
2013,Microemulsion,0.8,0.2,4,1,2.045454545,,18.5,,17,14,31,5.735,0,89.4244,0,0,0,0,0,0,0,0,0,0,0,0,0,0,0,0,0,0,0,0,0,0,0,0,0,0,0,0,0,0,0,0,0,0,0,0,0,0,0,0,0,0,0,0,0,0,10.5756,0,0,0,0,0,0,0,0,0,0,0,0,0,0,0,740
2016,Impregnation,0.8,0.2,4,1,1.5,,7.717391,,,,74.19087,5.725599524,0,0,0,0,0,0,0,0,0,0,0,0,0,0,0,0,0,0,0,0,0,0,0,0,0,0,0,0,0,95.4298889,0,0,0,0,0,0,0,0,0,0,0,0,0,0,0,0,0,0,0,0,0,0,4.570111105,0,0,0,0,0,0,0,0,0,0,0,500
1990,Impregnation,0.430000007,0.159999996,2.6875,1.013000011,0.035,,22,,,,26,5.72,0,0,0,0,0,0,0,0,0,0,0,0,0,0,0,0,0,0,0,0,0,0,0,0,0,0,0,0,0,97.40000153,0,0,0,0,0,0,0,0,0,0,0,0,0,0,0,0,0,0,0,2.599999905,0,0,0,0,0,0,0,0,0,0,0,0,0,0,779.85
2018,Impregnation,0.867867868,0.117117117,7.41025641,1,0.063817,46.52956,8.204082,,,,69.68912,5.71735255,0.793758,0,0,0,0,0,0,0,0,0,2.262464,0,0,0,0,0,0,0,0,0,0,0,0,0,0,0,0,0,0,0,0.762943,0,2.157588,0,0,0,0,0,0,0,0,0,0,0,0,0,0,92.94445,0,0,0,0,0,0,0,0,0,0,0,1.078794,0,0,0,0,700
2018,Hydrothermal treatment,0.44,0.11,4,1,0.02661344,,12.53056,,,,45.55283,5.708024695,0,0,0,0,0,0,0,0,0,0,0,0,0,0,0,0,0,0,0,0,0,0,0,0,0,0,0,0,0,0,0,0,0,0,0,0,0,0,0,0,0,0,0,0,0,0,0,0,0,0,0,0,0,0,0,0,0,0,0,0,100,0,0,0,650
1986,n.a.,0.699999988,0.07,10,1.013000011,0.207,90,9.800000191,,16.29999924,41.90000153,58.20000076,5.703600186,0,54.70000076,0,0,0,0,0,0,0,0,0,0,0,0,0,0,0,0,0,0,0,0,0,0,0,37,0,0,0,0,0,0,0,0,0,0,0,8.300000191,0,0,0,0,0,0,0,0,0,0,0,0,0,0,0,0,0,0,0,0,0,0,0,0,0,0,749.85
1997,Therm.decomp.,0.889999986,0.109999999,8.090909004,1.013000011,0.07,,12.89999962,,,,44.20000076,5.70179993,0,0,0,0,0,0,0,0,0,0,0,0,0,0,0,0,0,0,0,0,0,0,0,0,0,0,0,0,0,90.09999847,0,0,0,0,0,0,0,0,0,0,0,0,0,0,0,0,0,0,0,0,0,0,0,0,0,0,0,0,0,0,0,9.899999619,0,0,799.85
1986,Impregnation,0.639999986,0.078000002,8.205127716,1.013000011,0.29,91,10,,,,57,5.7,0,90.69999695,0,0,0,0,0,0,0,0,0,0,0,0,0,0,0,0,0,0,0,0,0,0,0,0,0,0,0,0,0,0,0,0,0,0,0,9.300000191,0,0,0,0,0,0,0,0,0,0,0,0,0,0,0,0,0,0,0,0,0,0,0,0,0,0,783.85
1992,n.a.,0.507000029,0.101000004,5.019802094,1.013000011,7.2,,10,,,,57,5.7,0,0,0,0,0,0,0,0,0,0,0,0,0,0,0,0,0,0,0,0,0,0,0,0,0,0,0,9.600000381,0,90.40000153,0,0,0,0,0,0,0,0,0,0,0,0,0,0,0,0,0,0,0,0,0,0,0,0,0,0,0,0,0,0,0,0,0,0,667.85
2013,n.a.,0.9,0.1,9,1,2.045454545,,10,,36,21,57,5.7,0,0,0,0,0,0,0,0,0,0,0,0,0,0,0,0,0,0,0,0,0,0,0,0,0,0,0,0,0,0,0,0,0,0,0,0,0,0,0,0,0,0,0,0,0,0,0,0,100,0,0,0,0,0,0,0,0,0,0,0,0,0,0,0,800
1999,Impregnation,0.939999998,0.059,15.93220329,1.013000011,0.035,,7,,,,81.30000305,5.691000214,0,10.39999962,0,0,0,0,0,0,0,0,0,0,0,0,0,0,16,0,0,0,0,0,0,0,0,0,0,0,0,0,0,0,0,0,0,0,0,0,0,0,0,0,0,0,0,0,0,64.59999847,0,0,9,0,0,0,0,0,0,0,0,0,0,0,0,0,849.85
1986,n.a.,0.699999988,0.07,10,1.013000011,0.207,100,10,,21.29999924,35.59999847,56.89999771,5.689999771,0,80.40000153,0,0,0,0,0,0,0,0,0,0,0,0,0,0,0,0,0,0,0,0,0,0,0,0,0,7.599999905,0,0,0,0,0,0,0,0,0,12,0,0,0,0,0,0,0,0,0,0,0,0,0,0,0,0,0,0,0,0,0,0,0,0,0,0,749.85
1986,n.a.,0.660000026,0.07,9.428570747,1.013000011,0.22,95.09999847,10.10000038,,17.10000038,39.09999847,56.19999886,5.676200099,0,78.30000305,0,0,0,0,0,0,0,0,0,0,0,0,0,0,0,0,0,0,0,0,0,0,0,0,0,0,0,0,0,0,0,0,0,0,0,21.70000076,0,0,0,0,0,0,0,0,0,0,0,0,0,0,0,0,0,0,0,0,0,0,0,0,0,0,739.85
2010,n.a.,0.416,0.084,4.952380952,1,0.25,,17.97566,,,,31.54482784,5.670391,0,0,0,0,0,0,0,0,0,0,0,0,0,0,0,0,0,0,0,0,0,0,0,0,0,0,0,0,0,11.24757595,0,0,0,0,88.75242405,0,0,0,0,0,0,0,0,0,0,0,0,0,0,0,0,0,0,0,0,0,0,0,0,0,0,0,0,0,674.85
2001,Impregnation,0.879999995,0.118000001,7.45762682,1.013000011,0.22,,9,,17,,63,5.67,0,0,0,0,0,0,0,0,0,0,0,0,0,0,0,0,0,0,0,0,0,0,0,0,0,0,0,0,0,0,0,0,9.100000381,0,0,0,0,0,0,0,0,0,0,0,0,0,0,82.80000305,0,0,0,0,0,0,0,0,0,0,0,4.5,0,0,3.599999905,0,776.85
2016,n.a.,0.8,0.2,4,1,1.5,,16.57609,,,,34.19087,5.667509383,0,0,0,0,0,0,0,0,0,0,0,0,0,0,0,0,0,0,0,0,0,0,0,0,0,0,0,0,0,0,0,0,0,0,0,0,0,0,0,0,0,0,0,0,0,0,0,0,0,0,0,0,100,0,0,0,0,0,0,0,0,0,0,0,550
2017,Impregnation,0.444444444,0.111111111,4,1,0.368879509,,9.15434602,,,,61.875,5.6642516,0,0,0,0,0,0,0,0,0,0,0,0,0,0,0,0,0,0,0,0,0,0,0,0,0,0,0,0,0,0,2.226915227,0,2.082001269,0,0,0,0,0,0,0,0,0,0,0.059449331,0,0,0,94.59063354,0,0,0,0,0,0,0,0,0,0,0,1.041000634,0,0,0,0,750
2018,Pechini method,,,26,1,0.012276786,,6.997743,,26.72489,54.14847,80.87336,5.659309888,0,0,0,0,50,0,0,0,0,0,20,0,0,0,0,0,0,0,0,0,20,0,0,0,0,0,0,0,0,0,0,0,0,0,0,0,0,0,0,0,0,0,0,0,0,0,0,0,0,0,0,0,0,0,0,0,0,0,0,0,0,0,0,10,749.85
2018,Impregnation,0.4,0.1,4,1,0.030998621,,8.725491,,,,64.84185,5.657769786,0,0,0,0,0,0,0,0,0,0,0,0,0,0,0,0,0,0,0,0,0,0,0,0,0,0,0,10,0,0,0,0,0,0,0,0,0,0,0,0,0,0,0,0,0,0,0,0,0,90,0,0,0,0,0,0,0,0,0,0,0,0,0,0,650
1986,n.a.,0.699999988,0.07,10,1.013000011,0.207,99,9.899999619,,16.60000038,40.40000153,57.00000191,5.642999971,0,79.59999847,0,0,0,0,0,0,8,0,0,0,0,0,0,0,0,0,0,0,0,0,0,0,0,0,0,0,0,0,0,0,0,0,0,0,0,12.39999962,0,0,0,0,0,0,0,0,0,0,0,0,0,0,0,0,0,0,0,0,0,0,0,0,0,0,749.85
2018,Precipitation,0.44,0.11,4,1,0.02661344,,17.29829,,,,32.57985,5.635756935,0,0,0,0,0,0,0,0,0,0,0,0,0,0,0,0,0,0,0,0,0,0,0,0,0,0,0,0,0,0,0,0,0,0,0,0,0,0,0,0,0,0,0,0,0,0,0,0,0,0,0,0,0,0,0,0,0,0,0,0,100,0,0,0,700
2017,Impregnation,0.444444444,0.111111111,4,1,0.368852438,,14.2256412,,,,39.5625,5.6280193,0,0,0,0,0,0,0,0,0,0,0,0,0,0,0,0,0,0,0,0,0,0,0,0,0,0,0,0,0,0,2.227541042,0,2.08258636,0,0,0,0,0,0,0,0.031363687,0,0,0,0,0,0,94.61721573,0,0,0,0,0,0,0,0,0,0,0,1.04129318,0,0,0,0,750
1993,Sol-gel,0.545000017,0.181999996,2.994504929,1.013000011,0.1,,16.39999962,,,,34.29999924,5.625199744,0,0,0,0,0,0,0,0,0,0,0,0,0,0,0,0,0,0,0,0,0,0,0,0,0,0,0,0,0,0,2.099999905,0,0,0,0,0,0,0,0,0,0,0,0,0,0,0,0,97.90000153,0,0,0,0,0,0,0,0,0,0,0,0,0,0,0,0,799.85
2018,Precipitation,0.44,0.11,4,1,0.02661344,,16.53543,,,,33.9921,5.620739901,0,0,0,0,0,0,0,0,0,0,0,0,0,0,0,0,0,0,0,0,0,0,0,0,0,0,0,0,0,0,0,0,0,0,0,0,0,0,0,0,0,0,0,0,0,0,0,0,0,0,0,0,0,0,0,0,0,0,0,0,100,0,0,0,750
1995,Therm.decomp.,0.670000017,0.07,9.571429253,1.013000011,0.11,94,11,,33,18,51,5.61,0,0,0,0,0,0,0,0,100,0,0,0,0,0,0,0,0,0,0,0,0,0,0,0,0,0,0,0,0,0,0,0,0,0,0,0,0,0,0,0,0,0,0,0,0,0,0,0,0,0,0,0,0,0,0,0,0,0,0,0,0,0,0,0,739.85
1995,Precipitation,0.079999998,0.039999999,2,1.013000011,0.6,,11,23.20000076,18,33,51,5.61,0,51.5,0,0,0,0,0,0,0,0,0,0,0,0,0,0,0,0,0,0,0,0,0,0,0,0,0,0,0,0,0,0,0,0,0,0,0,0,0,0,0,0,0,0,0,0,0,0,0,0,0,0,0,0,0,0,0,0,0,0,0,0,48.5,0,749.85
2019,Impregnation,0.4,0.022222222,18,1,0.01391025,,6.883117,18.57143,,,81.42857,5.604823745,0,0,0,0,0,0,0,0,0,0,0,0,0,0,0,0,0,0,0,0,0,0,0,0,0,0,0,0,0,0,1.560072121,0,2.095630778,0,0,0,0,0,0,0,0,0,0,0,0,0,0,95.29648171,0,0,0,0,0,0,0,0,0,0,0,1.047815389,0,0,0,0,800
2016,Impregnation,0.8,0.2,4,1,1.5,,16.21767,,,,34.54927,5.603086596,0,0,0,0,0,0,0,0,2.961052273,0,0,0,0,0,0,0,0,0,0,0,0,0,0,0,0,0,0,0,0,91.28155308,0,0,0,0,0,0,0,0,0,5.757394649,0,0,0,0,0,0,0,0,0,0,0,0,0,0,0,0,0,0,0,0,0,0,0,0,600
1999,Impregnation,0.5,0.209999993,2.380951881,1.013000011,1.5,,14.19999981,,30.20000076,9,39.20000076,5.566400034,0,0,0,0,0,0,0,0,0,0,0,0,0,0,0,0,0,0,0,0,0,0,0,0,0,0,0,0.600000024,0,0,0,0,0,0,0,0,0,0,0,0,0,0,0,0,0,0,0,99.40000153,0,0,0,0,0,0,0,0,0,0,0,0,0,0,0,0,899.85
2013,Impregnation,,,3.7,1,0.0254,,18.4,69.3,12.4,17.8,30.2,5.5568,0,0,0,0,0,0,0,0,30,0,70,0,0,0,0,0,0,0,0,0,0,0,0,0,0,0,0,0,0,0,0,0,0,0,0,0,0,0,0,0,0,0,0,0,0,0,0,0,0,0,0,0,0,0,0,0,0,0,0,0,0,0,0,0,799.85
1992,Therm.decomp.,0.400000006,0.079999998,5,1.013000011,0.3,92,14.19999981,60.90000153,10.89999962,28.20000076,39.10000038,5.55219998,0,0,0,0,0,0,0,0,33.29999924,0,0,0,0,0,0,0,0,0,0,0,0,0,0,0,0,16.70000076,0,0,0,0,0,0,0,0,0,0,0,0,0,0,0,0,0,0,0,0,0,0,0,0,0,50,0,0,0,0,0,0,0,0,0,0,0,0,749.85
1997,Therm.decomp.,0.75,0.150000006,5,1.013000011,0.18,99.5,24.20000076,77.09999847,,,22.89999962,5.541800082,0,0,0,0,0,0,0,0,0,0,0,0,0,0,0,0,0,0,0,0,0,0,0,0,0,0,0,0,0,0,0,0,0,0,0,0,0,0,0,0,0,0,0,0,0,0,0,0,0,0,0,0,100,0,0,0,0,0,0,0,0,0,0,0,799.85
2019,Impregnation,0.75,0.25,3,1,0.072,,16.99,64.1,22.5,10.1,32.6,5.53874,0,0,0,0,0,0,0,0,0,0,0,0,0,0,0,0,0,0,0,0,0,0,0,0,0,0,0,0,0,0,9.15393,0,0.02042,0,0,0,0,0,0,0,0,0,0,0,0,0,0,90.81544,0,0,0,0,0,0,0,0,0,0,0,0.01021,0,0,0,0,700
1990,Therm.decomp.,0.908999979,0.090999998,9.989010811,1.013000011,0.24,54.70000076,8.600000381,,,,64.30000305,5.529800508,0,0,0,0,0,0,0,0,0,0,0,0,0,0,0,0,0,0,0,0,0,0,0,0,0,0,0,0,0,0,0,0,0,0,0,0,0,0,0,0,0,0,0,0,0,0,0,0,0,0,0,0,0,0,100,0,0,0,0,0,0,0,0,0,879.85
2018,Impregnation,0.4,0.1,4,1,0.030816641,,8.431373,,,,65.57178,5.528601355,0,0,0,0,0,0,0,0,0,0,0,0,0,0,0,0,0,0,0,0,0,0,0,0,0,0,0,0,0,0,0,0,10,0,0,0,0,0,0,0,0,0,0,0,0,0,0,0,0,90,0,0,0,0,0,0,0,0,0,0,0,0,0,0,750
2017,IJP-A synthesis,0.454545455,0.151515152,3,1,0.035707,,20.87,,,,26.49,5.528463,0,0,0,0,0,0,0,0,0,0,0,0,0,0,0,0,0,0,0,0,0,0,0,0,0,0,67.92555,2.132862383,0,28.88195,1.059639,0,0,0,0,0,0,0,0,0,0,0,0,0,0,0,0,0,0,0,0,0,0,0,0,0,0,0,0,0,0,0,0,0,700
1994,Precipitation,0.949999988,0.050000001,19,1.013000011,0.052,100,8,,,,69,5.52,0,0,0,0,0,0,0,0,0,0,0,0,0,0,0,0,0,0,0,0,0,0,0,0,0,0,0,0,0,78.90000153,0,1.100000024,0,0,0,0,0,0,0,0,0,0,0,0,0,0,0,0,0,0,20,0,0,0,0,0,0,0,0,0,0,0,0,0,849.85
2011,Precipitation,0.416,0.084,5,1,0.25,,18.72093,,,,29.48276,5.519446862,0,0,0,0,0,0,0,0,0,0,0,0,0,0,0,0,0,0,0,0,0,0,0,0,0,0,0,0,0,0,0,0,0,0,0,0,0,0,0,0,0,0,0,0,0,0,0,0,82.24177256,0,0,0,0,0,0,0,0,0,0,0,0,0,17.75822744,0,675
1998,Precipitation,0.600000024,0.059999999,10,1.013000011,0.0333,97,10.89999962,,,,50.59999847,5.515399641,0,0,0,0,0,0,0,0,0,0,0,0,0,0,0,0,0,0,0,0,0,0,0,0,0,0,0,0,0,0,0,0,0,0,100,0,0,0,0,0,0,0,0,0,0,0,0,0,0,0,0,0,0,0,0,0,0,0,0,0,0,0,0,0,749.85
1999,Impregnation,0.5,0.209999993,2.380951881,1.013000011,1.5,54,13.39999962,,30.10000038,11,41.10000038,5.507399894,0,0,0,0,0,0,0,0,0,0,0,0,0,0,0,0,0,0,0,0,0,0,0,0,0,0,0,0,0,0,0,0,2,0,0,0,0,0,0,0,0,0,0,0,0,0,0,98,0,0,0,0,0,0,0,0,0,0,0,0,0,0,0,0,899.85
1990,Impregnation,0.400000006,0.079999998,5,1.013000011,0.06,30.20000076,9.5,,13.30000019,44.59999847,57.89999866,5.500499873,0,0,0,0,0,0,0,0,0,0,0,0,0,0,0,0,0,0,0,0,0,0,0,0,0,0,95,0,0,0,0,0,5,0,0,0,0,0,0,0,0,0,0,0,0,0,0,0,0,0,0,0,0,0,0,0,0,0,0,0,0,0,0,0,649.85
1985,Impregnation,0.649999976,0.079999998,8.125,1.013000011,6.88,100,11,,24,26,50,5.5,0,87,0,0,0,0,0,0,0,0,0,0,0,0,0,0,0,0,0,0,0,0,0,0,0,0,0,13,0,0,0,0,0,0,0,0,0,0,0,0,0,0,0,0,0,0,0,0,0,0,0,0,0,0,0,0,0,0,0,0,0,0,0,0,750.85
1994,Impregnation,0.908999979,0.090999998,9.989010811,1.013000011,0.3,100,10,,,,55,5.5,0,0,0,0,0,0,0,0,0,0,0,0,0,0,0,0,0,0,0,0,0,0,0,0,0,0,0,0,0,80,0,0,0,0,0,0,0,0,0,0,0,0,0,0,0,0,0,0,0,0,0,0,0,0,0,0,0,0,0,0,0,0,0,20,799.85
2017,IJP-A synthesis,0.454545455,0.151515152,3,1,0.035257,,21.26,,,,25.86,5.497836,0,0,0,0,0,0,0,0,0,0,0,0,0,0,0,0,0,0,0,0,0,0,0,0,0,0,69.34813,0.083217753,0,29.48682,1.081831,0,0,0,0,0,0,0,0,0,0,0,0,0,0,0,0,0,0,0,0,0,0,0,0,0,0,0,0,0,0,0,0,0,700
