Repository: TaniikeLaboratory/Catalyst-Phylogenetic-Tree

File: input/DRM.csv (part 15 of 21)
year,Incipient to wetness impregnation,Wet impregnation,Co-impregnation,Co-precipitation,Sol-gel,Sequential impregnation, calcTemperature (oC),calc Time (h),red Temperature  (oC),red Time (h),red H2 %,Co,Ba,Ca,Cu,Ce,Mn,La,Ni,Pt,Mg,Ir,Au,K,Li,Ru,Rh,Pd,Sr,Y,Zr,Al,Si,Ti,Pr,V,react Temperature (C),reac CH4 %vol,reac CO2 %vol,reac Ar %vol,reac N2 %vol,reac He %vol,GHSV (mgmin/mL),Time on stream (min),CH4 Conversion
2014,1,0,0,0,0,0,550,5,750,1,5,0,0,0,0,0,0,0,6.497185,0,0,0,0,0,0,0,0,0,0,0,0,93.502815,0,0,0,0,400,15,15,0,0,70,1,30,0.0215059
2014,1,0,0,0,0,0,550,5,750,1,5,0,0,0,0,0,0,0,6.497185,0,0,0,0,0,0,0,0,0,0,0,0,93.502815,0,0,0,0,450,15,15,0,0,70,1,30,0.0433703
2014,1,0,0,0,0,0,550,5,750,1,5,0,0,0,0,0,0,0,6.497185,0,0,0,0,0,0,0,0,0,0,0,0,93.502815,0,0,0,0,500,15,15,0,0,70,1,30,0.0645177
2014,1,0,0,0,0,0,550,5,750,1,5,0,0,0,0,0,0,0,6.497185,0,0,0,0,0,0,0,0,0,0,0,0,93.502815,0,0,0,0,550,15,15,0,0,70,1,30,33.3406
2014,1,0,0,0,0,0,550,5,750,1,5,0,0,0,0,0,0,0,6.497185,0,0,0,0,0,0,0,0,0,0,0,0,93.502815,0,0,0,0,600,15,15,0,0,70,1,30,48.2202
2014,1,0,0,0,0,0,550,5,750,1,5,0,0,0,0,0,0,0,6.497185,0,0,0,0,0,0,0,0,0,0,0,0,93.502815,0,0,0,0,650,15,15,0,0,70,1,30,62.8647
2014,1,0,0,0,0,0,550,5,750,1,5,0,0,0,0,0,0,0,6.497185,0,0,0,0,0,0,0,0,0,0,0,0,93.502815,0,0,0,0,700,15,15,0,0,70,1,30,75.1499
2014,1,0,0,0,0,0,550,5,750,1,5,0,0,0,0,0,0,0,6.497185,0,0,0,0,0,0,0,0,0,0,0,0,93.502815,0,0,0,0,750,15,15,0,0,70,1,30,84.1337
2014,1,0,0,0,0,0,550,5,750,1,5,0,0,0,0,0,0,0,6.497185,0,0,0,0,0,0,0,0,0,0,0,0,93.502815,0,0,0,0,800,15,15,0,0,70,1,30,90.0514
2014,1,0,0,0,0,0,550,5,750,1,5,0,0,0,0,0,0,0,6.497185,0,0,0,0,0,0,0,0,0,0,0,0,93.502815,0,0,0,0,850,15,15,0,0,70,1,30,93.6102
2014,1,0,0,0,0,0,400,2,750,1,5,0,0,0,0,0,0,0,6.490841,0.0976424,0,0,0,0,0,0,0,0,0,0,0,93.4115165,0,0,0,0,400,15,15,0,0,70,1,30,2.61619
2014,1,0,0,0,0,0,400,2,750,1,5,0,0,0,0,0,0,0,6.490841,0.0976424,0,0,0,0,0,0,0,0,0,0,0,93.4115165,0,0,0,0,450,15,15,0,0,70,1,30,11.3637
2014,1,0,0,0,0,0,400,2,750,1,5,0,0,0,0,0,0,0,6.490841,0.0976424,0,0,0,0,0,0,0,0,0,0,0,93.4115165,0,0,0,0,500,15,15,0,0,70,1,30,21.7622
2014,1,0,0,0,0,0,400,2,750,1,5,0,0,0,0,0,0,0,6.490841,0.0976424,0,0,0,0,0,0,0,0,0,0,0,93.4115165,0,0,0,0,550,15,15,0,0,70,1,30,35.4629
2014,1,0,0,0,0,0,400,2,750,1,5,0,0,0,0,0,0,0,6.490841,0.0976424,0,0,0,0,0,0,0,0,0,0,0,93.4115165,0,0,0,0,600,15,15,0,0,70,1,30,51.9938
2014,1,0,0,0,0,0,400,2,750,1,5,0,0,0,0,0,0,0,6.490841,0.0976424,0,0,0,0,0,0,0,0,0,0,0,93.4115165,0,0,0,0,650,15,15,0,0,70,1,30,67.5813
2014,1,0,0,0,0,0,400,2,750,1,5,0,0,0,0,0,0,0,6.490841,0.0976424,0,0,0,0,0,0,0,0,0,0,0,93.4115165,0,0,0,0,700,15,15,0,0,70,1,30,79.3952
2014,1,0,0,0,0,0,400,2,750,1,5,0,0,0,0,0,0,0,6.490841,0.0976424,0,0,0,0,0,0,0,0,0,0,0,93.4115165,0,0,0,0,750,15,15,0,0,70,1,30,87.9072
2014,1,0,0,0,0,0,400,2,750,1,5,0,0,0,0,0,0,0,6.490841,0.0976424,0,0,0,0,0,0,0,0,0,0,0,93.4115165,0,0,0,0,800,15,15,0,0,70,1,30,93.3532
2014,1,0,0,0,0,0,400,2,750,1,5,0,0,0,0,0,0,0,6.490841,0.0976424,0,0,0,0,0,0,0,0,0,0,0,93.4115165,0,0,0,0,850,15,15,0,0,70,1,30,95.9687
2014,1,0,0,0,0,0,400,4,750,1,5,0,0,0,0,0,0,0,6.4845699,0.0975481,0,0,0.0966157,0,0,0,0,0,0,0,0,93.3212663,0,0,0,0,400,15,15,0,0,70,1,30,1.20111
2014,1,0,0,0,0,0,400,4,750,1,5,0,0,0,0,0,0,0,6.4845699,0.0975481,0,0,0.0966157,0,0,0,0,0,0,0,0,93.3212663,0,0,0,0,450,15,15,0,0,70,1,30,5.70337
2014,1,0,0,0,0,0,400,4,750,1,5,0,0,0,0,0,0,0,6.4845699,0.0975481,0,0,0.0966157,0,0,0,0,0,0,0,0,93.3212663,0,0,0,0,500,15,15,0,0,70,1,30,19.4041
2014,1,0,0,0,0,0,400,4,750,1,5,0,0,0,0,0,0,0,6.4845699,0.0975481,0,0,0.0966157,0,0,0,0,0,0,0,0,93.3212663,0,0,0,0,550,15,15,0,0,70,1,30,34.2837
2014,1,0,0,0,0,0,400,4,750,1,5,0,0,0,0,0,0,0,6.4845699,0.0975481,0,0,0.0966157,0,0,0,0,0,0,0,0,93.3212663,0,0,0,0,600,15,15,0,0,70,1,30,50.1074
2014,1,0,0,0,0,0,400,4,750,1,5,0,0,0,0,0,0,0,6.4845699,0.0975481,0,0,0.0966157,0,0,0,0,0,0,0,0,93.3212663,0,0,0,0,650,15,15,0,0,70,1,30,66.1665
2014,1,0,0,0,0,0,400,4,750,1,5,0,0,0,0,0,0,0,6.4845699,0.0975481,0,0,0.0966157,0,0,0,0,0,0,0,0,93.3212663,0,0,0,0,700,15,15,0,0,70,1,30,79.1593
2014,1,0,0,0,0,0,400,4,750,1,5,0,0,0,0,0,0,0,6.4845699,0.0975481,0,0,0.0966157,0,0,0,0,0,0,0,0,93.3212663,0,0,0,0,750,15,15,0,0,70,1,30,87.9072
2014,1,0,0,0,0,0,400,4,750,1,5,0,0,0,0,0,0,0,6.4845699,0.0975481,0,0,0.0966157,0,0,0,0,0,0,0,0,93.3212663,0,0,0,0,800,15,15,0,0,70,1,30,93.3529
2014,1,0,0,0,0,0,400,4,750,1,5,0,0,0,0,0,0,0,6.4845699,0.0975481,0,0,0.0966157,0,0,0,0,0,0,0,0,93.3212663,0,0,0,0,850,15,15,0,0,70,1,30,95.968
2014,1,0,0,0,0,0,550,5,750,1,5,0,0,0,0,0,0,0,5.6841483,0,20.6938939,0,0,0,0,0,0,0,0,0,0,73.6219577,0,0,0,0,400,15,15,0,0,70,1,30,0.0207547
2014,1,0,0,0,0,0,550,5,750,1,5,0,0,0,0,0,0,0,5.6841483,0,20.6938939,0,0,0,0,0,0,0,0,0,0,73.6219577,0,0,0,0,450,15,15,0,0,70,1,30,0.0418612
2014,1,0,0,0,0,0,550,5,750,1,5,0,0,0,0,0,0,0,5.6841483,0,20.6938939,0,0,0,0,0,0,0,0,0,0,73.6219577,0,0,0,0,500,15,15,0,0,70,1,30,0.291621
2014,1,0,0,0,0,0,550,5,750,1,5,0,0,0,0,0,0,0,5.6841483,0,20.6938939,0,0,0,0,0,0,0,0,0,0,73.6219577,0,0,0,0,550,15,15,0,0,70,1,30,34.0279
2014,1,0,0,0,0,0,550,5,750,1,5,0,0,0,0,0,0,0,5.6841483,0,20.6938939,0,0,0,0,0,0,0,0,0,0,73.6219577,0,0,0,0,600,15,15,0,0,70,1,30,48.9572
2014,1,0,0,0,0,0,550,5,750,1,5,0,0,0,0,0,0,0,5.6841483,0,20.6938939,0,0,0,0,0,0,0,0,0,0,73.6219577,0,0,0,0,650,15,15,0,0,70,1,30,63.1984
2014,1,0,0,0,0,0,550,5,750,1,5,0,0,0,0,0,0,0,5.6841483,0,20.6938939,0,0,0,0,0,0,0,0,0,0,73.6219577,0,0,0,0,700,15,15,0,0,70,1,30,75.1457
2014,1,0,0,0,0,0,550,5,750,1,5,0,0,0,0,0,0,0,5.6841483,0,20.6938939,0,0,0,0,0,0,0,0,0,0,73.6219577,0,0,0,0,750,15,15,0,0,70,1,30,83.653
2014,1,0,0,0,0,0,550,5,750,1,5,0,0,0,0,0,0,0,5.6841483,0,20.6938939,0,0,0,0,0,0,0,0,0,0,73.6219577,0,0,0,0,800,15,15,0,0,70,1,30,89.6367
2014,1,0,0,0,0,0,550,5,750,1,5,0,0,0,0,0,0,0,5.6841483,0,20.6938939,0,0,0,0,0,0,0,0,0,0,73.6219577,0,0,0,0,850,15,15,0,0,70,1,30,92.8685
2014,1,0,0,0,0,0,550,5,750,1,5,0,0,0,0,5.7585269,0,0,6.7546188,0,0,0,0,0,0,0,0,0,0,0,0,87.4868544,0,0,0,0,400,15,15,0,0,70,1,30,0.0207547
2014,1,0,0,0,0,0,550,5,750,1,5,0,0,0,0,5.7585269,0,0,6.7546188,0,0,0,0,0,0,0,0,0,0,0,0,87.4868544,0,0,0,0,450,15,15,0,0,70,1,30,0.0418612
2014,1,0,0,0,0,0,550,5,750,1,5,0,0,0,0,5.7585269,0,0,6.7546188,0,0,0,0,0,0,0,0,0,0,0,0,87.4868544,0,0,0,0,500,15,15,0,0,70,1,30,0.291621
2014,1,0,0,0,0,0,550,5,750,1,5,0,0,0,0,5.7585269,0,0,6.7546188,0,0,0,0,0,0,0,0,0,0,0,0,87.4868544,0,0,0,0,550,15,15,0,0,70,1,30,34.0279
2014,1,0,0,0,0,0,550,5,750,1,5,0,0,0,0,5.7585269,0,0,6.7546188,0,0,0,0,0,0,0,0,0,0,0,0,87.4868544,0,0,0,0,600,15,15,0,0,70,1,30,48.7278
2014,1,0,0,0,0,0,550,5,750,1,5,0,0,0,0,5.7585269,0,0,6.7546188,0,0,0,0,0,0,0,0,0,0,0,0,87.4868544,0,0,0,0,650,15,15,0,0,70,1,30,64.1155
2014,1,0,0,0,0,0,550,5,750,1,5,0,0,0,0,5.7585269,0,0,6.7546188,0,0,0,0,0,0,0,0,0,0,0,0,87.4868544,0,0,0,0,700,15,15,0,0,70,1,30,77.2099
2014,1,0,0,0,0,0,550,5,750,1,5,0,0,0,0,5.7585269,0,0,6.7546188,0,0,0,0,0,0,0,0,0,0,0,0,87.4868544,0,0,0,0,750,15,15,0,0,70,1,30,86.4043
2014,1,0,0,0,0,0,550,5,750,1,5,0,0,0,0,5.7585269,0,0,6.7546188,0,0,0,0,0,0,0,0,0,0,0,0,87.4868544,0,0,0,0,800,15,15,0,0,70,1,30,92.3887
2014,1,0,0,0,0,0,550,5,750,1,5,0,0,0,0,5.7585269,0,0,6.7546188,0,0,0,0,0,0,0,0,0,0,0,0,87.4868544,0,0,0,0,850,15,15,0,0,70,1,30,95.6208
2014,1,0,0,0,0,0,400,4,750,1,5,0,0,0,0,0,0,0,5.6744905,0.085362,20.6587333,0,0.0845461,0,0,0,0,0,0,0,0,73.4968681,0,0,0,0,400,15,15,0,0,70,1,30,0.250112
2014,1,0,0,0,0,0,400,4,750,1,5,0,0,0,0,0,0,0,5.6744905,0.085362,20.6587333,0,0.0845461,0,0,0,0,0,0,0,0,73.4968681,0,0,0,0,450,15,15,0,0,70,1,30,6.00479
2014,1,0,0,0,0,0,400,4,750,1,5,0,0,0,0,0,0,0,5.6744905,0.085362,20.6587333,0,0.0845461,0,0,0,0,0,0,0,0,73.4968681,0,0,0,0,500,15,15,0,0,70,1,30,18.4108
2014,1,0,0,0,0,0,400,4,750,1,5,0,0,0,0,0,0,0,5.6744905,0.085362,20.6587333,0,0.0845461,0,0,0,0,0,0,0,0,73.4968681,0,0,0,0,550,15,15,0,0,70,1,30,31.7343
2014,1,0,0,0,0,0,400,4,750,1,5,0,0,0,0,0,0,0,5.6744905,0.085362,20.6587333,0,0.0845461,0,0,0,0,0,0,0,0,73.4968681,0,0,0,0,600,15,15,0,0,70,1,30,47.122
2014,1,0,0,0,0,0,400,4,750,1,5,0,0,0,0,0,0,0,5.6744905,0.085362,20.6587333,0,0.0845461,0,0,0,0,0,0,0,0,73.4968681,0,0,0,0,650,15,15,0,0,70,1,30,62.739
2014,1,0,0,0,0,0,400,4,750,1,5,0,0,0,0,0,0,0,5.6744905,0.085362,20.6587333,0,0.0845461,0,0,0,0,0,0,0,0,73.4968681,0,0,0,0,700,15,15,0,0,70,1,30,77.2099
2014,1,0,0,0,0,0,400,4,750,1,5,0,0,0,0,0,0,0,5.6744905,0.085362,20.6587333,0,0.0845461,0,0,0,0,0,0,0,0,73.4968681,0,0,0,0,750,15,15,0,0,70,1,30,87.5518
2014,1,0,0,0,0,0,400,4,750,1,5,0,0,0,0,0,0,0,5.6744905,0.085362,20.6587333,0,0.0845461,0,0,0,0,0,0,0,0,73.4968681,0,0,0,0,800,15,15,0,0,70,1,30,93.3064
2014,1,0,0,0,0,0,400,4,750,1,5,0,0,0,0,0,0,0,5.6744905,0.085362,20.6587333,0,0.0845461,0,0,0,0,0,0,0,0,73.4968681,0,0,0,0,850,15,15,0,0,70,1,30,96.3092
2014,1,0,0,0,0,0,400,4,750,1,5,0,0,0,0,5.7469038,0,0,6.7409851,0.1014054,0,0,0.1004362,0,0,0,0,0,0,0,0,87.3102695,0,0,0,0,400,15,15,0,0,70,1,30,3.91982
2014,1,0,0,0,0,0,400,4,750,1,5,0,0,0,0,5.7469038,0,0,6.7409851,0.1014054,0,0,0.1004362,0,0,0,0,0,0,0,0,87.3102695,0,0,0,0,450,15,15,0,0,70,1,30,10.5919
2014,1,0,0,0,0,0,400,4,750,1,5,0,0,0,0,5.7469038,0,0,6.7409851,0.1014054,0,0,0.1004362,0,0,0,0,0,0,0,0,87.3102695,0,0,0,0,500,15,15,0,0,70,1,30,21.8515
2014,1,0,0,0,0,0,400,4,750,1,5,0,0,0,0,5.7469038,0,0,6.7409851,0.1014054,0,0,0.1004362,0,0,0,0,0,0,0,0,87.3102695,0,0,0,0,550,15,15,0,0,70,1,30,35.4043
2014,1,0,0,0,0,0,400,4,750,1,5,0,0,0,0,5.7469038,0,0,6.7409851,0.1014054,0,0,0.1004362,0,0,0,0,0,0,0,0,87.3102695,0,0,0,0,600,15,15,0,0,70,1,30,50.792
2014,1,0,0,0,0,0,400,4,750,1,5,0,0,0,0,5.7469038,0,0,6.7409851,0.1014054,0,0,0.1004362,0,0,0,0,0,0,0,0,87.3102695,0,0,0,0,650,15,15,0,0,70,1,30,65.9503
2014,1,0,0,0,0,0,400,4,750,1,5,0,0,0,0,5.7469038,0,0,6.7409851,0.1014054,0,0,0.1004362,0,0,0,0,0,0,0,0,87.3102695,0,0,0,0,700,15,15,0,0,70,1,30,79.0441
2014,1,0,0,0,0,0,400,4,750,1,5,0,0,0,0,5.7469038,0,0,6.7409851,0.1014054,0,0,0.1004362,0,0,0,0,0,0,0,0,87.3102695,0,0,0,0,750,15,15,0,0,70,1,30,88.2398
2014,1,0,0,0,0,0,400,4,750,1,5,0,0,0,0,5.7469038,0,0,6.7409851,0.1014054,0,0,0.1004362,0,0,0,0,0,0,0,0,87.3102695,0,0,0,0,800,15,15,0,0,70,1,30,93.5354
2014,1,0,0,0,0,0,400,4,750,1,5,0,0,0,0,5.7469038,0,0,6.7409851,0.1014054,0,0,0.1004362,0,0,0,0,0,0,0,0,87.3102695,0,0,0,0,850,15,15,0,0,70,1,30,96.3088
2011,1,0,0,0,0,0,500,1,650,1,100,0,0,0,0,0,0,0,7.9916729,0,0,0,0,0,0,0,0,0,0,0,0,92.0083271,0,0,0,0,650,33.33333333,66.66666667,0,0,0,0.3,60,53
2011,1,0,0,0,0,0,500,1,650,1,100,0,0,0,0,1.6537635,0,0,8.0826097,0,0,0,0,0,0,0,0,0,0,0,0,90.2636268,0,0,0,0,650,33.33333333,66.66666667,0,0,0,0.3,60,58
2011,1,0,0,0,0,0,500,1,650,1,100,0,0,0,0,1.6461746,0,0,8.0455197,0,0,0,0,0,0,0,0.458886,0,0,0,0,89.8494197,0,0,0,0,650,33.33333333,66.66666667,0,0,0,0.3,60,71
2011,1,0,0,0,0,0,500,1,700,1,100,0,0,0,0,0,0,0,7.9916729,0,0,0,0,0,0,0,0,0,0,0,0,92.0083271,0,0,0,0,700,33.33333333,66.66666667,0,0,0,0.3,60,61
2011,1,0,0,0,0,0,500,1,700,1,100,0,0,0,0,1.6537635,0,0,8.0826097,0,0,0,0,0,0,0,0,0,0,0,0,90.2636268,0,0,0,0,700,33.33333333,66.66666667,0,0,0,0.3,60,69
2011,1,0,0,0,0,0,500,1,700,1,100,0,0,0,0,1.6461746,0,0,8.0455197,0,0,0,0,0,0,0,0.458886,0,0,0,0,89.8494197,0,0,0,0,700,33.33333333,66.66666667,0,0,0,0.3,60,80
2011,1,0,0,0,0,0,500,1,750,1,100,0,0,0,0,0,0,0,7.9916729,0,0,0,0,0,0,0,0,0,0,0,0,92.0083271,0,0,0,0,750,33.33333333,66.66666667,0,0,0,0.3,60,68
2011,1,0,0,0,0,0,500,1,750,1,100,0,0,0,0,1.6537635,0,0,8.0826097,0,0,0,0,0,0,0,0,0,0,0,0,90.2636268,0,0,0,0,750,33.33333333,66.66666667,0,0,0,0.3,60,75
2011,1,0,0,0,0,0,500,1,750,1,100,0,0,0,0,1.6461746,0,0,8.0455197,0,0,0,0,0,0,0,0.458886,0,0,0,0,89.8494197,0,0,0,0,750,33.33333333,66.66666667,0,0,0,0.3,60,85
2009,0,1,0,0,0,0,800,2,750,3,100,0,0,0,0,0,0,0,9.4996014,0,0,0,0,0,0,0,0,0,0,0,90.5003986,0,0,0,0,0,800,50,50,0,0,0,1.666666667,10,11.9565
2009,0,1,0,0,0,0,800,2,750,3,100,0,0,0,0,0,0,0,9.4996014,0,0,0,0,0,0,0,0,0,0,0,90.5003986,0,0,0,0,0,800,50,50,0,0,0,1.666666667,20,11.3043
2009,0,1,0,0,0,0,800,2,750,3,100,0,0,0,0,0,0,0,9.4996014,0,0,0,0,0,0,0,0,0,0,0,90.5003986,0,0,0,0,0,800,50,50,0,0,0,1.666666667,30,11.087
2009,0,1,0,0,0,0,800,2,750,3,100,0,0,0,0,0,0,0,9.4996014,0,0,0,0,0,0,0,0,0,0,0,90.5003986,0,0,0,0,0,800,50,50,0,0,0,1.666666667,40,11.3043
2009,0,1,0,0,0,0,800,2,750,3,100,0,0,0,0,0,0,0,9.4996014,0,0,0,0,0,0,0,0,0,0,0,90.5003986,0,0,0,0,0,800,50,50,0,0,0,1.666666667,50,11.9565
2009,0,1,0,0,0,0,800,2,750,3,100,0,0,0,0,0,0,0,9.4996014,0,0,0,0,0,0,0,0,0,0,0,90.5003986,0,0,0,0,0,800,50,50,0,0,0,1.666666667,60,12.3913
2009,0,1,0,0,0,0,800,2,750,3,100,0,0,0,0,0,0,0,9.4996014,0,0,0,0,0,0,0,0,0,0,0,90.5003986,0,0,0,0,0,800,50,50,0,0,0,1.666666667,70,12.1739
2009,0,1,0,0,0,0,800,2,750,3,100,0,0,0,0,0,0,0,9.4996014,0,0,0,0,0,0,0,0,0,0,0,90.5003986,0,0,0,0,0,800,50,50,0,0,0,1.666666667,80,11.7391
2009,0,1,0,0,0,0,800,2,750,3,100,0,0,0,0,0,0,0,9.4996014,0,0,0,0,0,0,0,0,0,0,0,90.5003986,0,0,0,0,0,800,50,50,0,0,0,1.666666667,90,11.7391
2009,0,1,0,0,0,0,800,2,750,3,100,0,0,0,0,0,0,0,9.4996014,0,0,0,0,0,0,0,0,0,0,0,90.5003986,0,0,0,0,0,800,50,50,0,0,0,1.666666667,100,11.3043
2009,0,1,0,0,0,0,800,2,750,3,100,0,0,0,0,0,0,0,9.4996014,0,0,0,0,0,0,0,0,0,0,0,90.5003986,0,0,0,0,0,800,50,50,0,0,0,1.666666667,110,11.5217
2009,0,1,0,0,0,0,800,2,750,3,100,0,0,0,0,0,0,0,9.4996014,0,0,0,0,0,0,0,0,0,0,0,90.5003986,0,0,0,0,0,800,50,50,0,0,0,1.666666667,120,11.5217
2009,0,1,0,0,0,0,800,2,750,3,100,0,0,0,0,0,0,0,9.4996014,0,0,0,0,0,0,0,0,0,0,0,90.5003986,0,0,0,0,0,800,50,50,0,0,0,1.666666667,130,11.5217
2009,0,1,0,0,0,0,800,2,750,3,100,0,0,0,0,0,0,0,9.4996014,0,0,0,0,0,0,0,0,0,0,0,90.5003986,0,0,0,0,0,800,50,50,0,0,0,1.666666667,140,12.3913
2009,0,1,0,0,0,0,800,2,750,3,100,0,0,0,0,0,0,0,9.4996014,0,0,0,0,0,0,0,0,0,0,0,90.5003986,0,0,0,0,0,800,50,50,0,0,0,1.666666667,150,13.0435
2009,0,1,0,0,0,0,800,2,750,3,100,0,0,0,0,0,0,0,9.4996014,0,0,0,0,0,0,0,0,0,0,0,90.5003986,0,0,0,0,0,800,50,50,0,0,0,1.666666667,160,12.8261
2009,0,1,0,0,0,0,800,2,750,3,100,0,0,0,0,0,0,0,9.4996014,0,0,0,0,0,0,0,0,0,0,0,90.5003986,0,0,0,0,0,800,50,50,0,0,0,1.666666667,170,12.8261
2009,0,1,0,0,0,0,800,2,750,3,100,0,0,0,0,0,0,0,9.4996014,0,0,0,0,0,0,0,0,0,0,0,90.5003986,0,0,0,0,0,800,50,50,0,0,0,1.666666667,180,13.0435
2009,0,1,0,0,0,0,800,2,750,3,100,0,0,0,0,0,0,0,9.4996014,0,0,0,0,0,0,0,0,0,0,0,90.5003986,0,0,0,0,0,800,50,50,0,0,0,1.666666667,190,13.2609
2009,0,1,0,0,0,0,800,2,750,3,100,0,0,0,0,0,0,0,9.4996014,0,0,0,0,0,0,0,0,0,0,0,90.5003986,0,0,0,0,0,800,50,50,0,0,0,1.666666667,200,13.4783
2009,0,1,0,0,0,0,800,2,750,3,100,0,0,0,0,0,0,0,9.4996014,0,0,0,0,0,0,0,0,0,0,0,90.5003986,0,0,0,0,0,800,50,50,0,0,0,1.666666667,210,13.6957
2009,0,1,0,0,0,0,800,2,750,3,100,0,0,0,0,0,0,0,9.4996014,0,0,0,0,0,0,0,0,0,0,0,90.5003986,0,0,0,0,0,800,50,50,0,0,0,1.666666667,220,14.1304
2009,0,1,0,0,0,0,800,2,750,3,100,0,0,0,0,0,0,0,9.4996014,0,0,0,0,0,0,0,0,0,0,0,90.5003986,0,0,0,0,0,800,50,50,0,0,0,1.666666667,230,14.3478
2009,0,1,0,0,0,0,800,2,750,3,100,0,0,0,0,0,0,0,9.4996014,0,0,0,0,0,0,0,0,0,0,0,90.5003986,0,0,0,0,0,800,50,50,0,0,0,1.666666667,240,14.5652
2009,0,1,0,0,0,0,800,2,750,3,100,0,0,0,0,0,0,0,9.4996014,0,0,0,0,0,0,0,0,0,0,0,90.5003986,0,0,0,0,0,800,50,50,0,0,0,1.666666667,250,14.7826
2009,0,1,0,0,0,0,800,2,750,3,100,0,0,0,0,0,0,0,9.4996014,0,0,0,0,0,0,0,0,0,0,0,90.5003986,0,0,0,0,0,800,50,50,0,0,0,1.666666667,260,15
2009,0,1,0,0,0,0,800,2,750,3,100,0,0,0,0,0,0,0,9.4996014,0,0,0,0,0,0,0,0,0,0,0,90.5003986,0,0,0,0,0,800,50,50,0,0,0,1.666666667,270,15.2174
2009,0,1,0,0,0,0,800,2,750,3,100,0,0,0,0,0,0,0,9.4996014,0,0,0,0,0,0,0,0,0,0,0,90.5003986,0,0,0,0,0,800,50,50,0,0,0,1.666666667,280,15.6522
2009,0,1,0,0,0,0,800,2,750,3,100,0,0,0,0,0,0,0,9.4996014,0,0,0,0,0,0,0,0,0,0,0,90.5003986,0,0,0,0,0,800,50,50,0,0,0,1.666666667,290,15.8696
2009,0,1,0,0,0,0,800,2,750,3,100,0,0,0,0,0,0,0,9.4996014,0,0,0,0,0,0,0,0,0,0,0,90.5003986,0,0,0,0,0,800,50,50,0,0,0,1.666666667,300,16.087
2009,0,1,0,0,0,0,800,2,750,3,100,0,0,0,0,0,0,0,9.4996014,0,0,0,0,0,0,0,0,0,0,0,90.5003986,0,0,0,0,0,800,50,50,0,0,0,1.666666667,310,16.3043
2009,0,1,0,0,0,0,800,2,750,3,100,0,0,0,0,0,0,0,9.4996014,0,0,0,0,0,0,0,0,0,0,0,90.5003986,0,0,0,0,0,800,50,50,0,0,0,1.666666667,320,16.3043
2009,0,1,0,0,0,0,800,2,750,3,100,0,0,0,0,0,0,0,9.4996014,0,0,0,0,0,0,0,0,0,0,0,90.5003986,0,0,0,0,0,800,50,50,0,0,0,1.666666667,330,16.5217
2009,0,1,0,0,0,0,800,2,750,3,100,0,0,0,0,0,0,0,9.4996014,0,0,0,0,0,0,0,0,0,0,0,90.5003986,0,0,0,0,0,800,50,50,0,0,0,1.666666667,340,16.5217
2009,0,1,0,0,0,0,800,2,750,3,100,0,0,0,0,0,0,0,9.4996014,0,0,0,0,0,0,0,0,0,0,0,90.5003986,0,0,0,0,0,800,50,50,0,0,0,1.666666667,350,16.5217
2009,0,1,0,0,0,0,800,2,750,3,100,0,0,0,0,0,0,0,9.4996014,0,0,0,0,0,0,0,0,0,0,0,90.5003986,0,0,0,0,0,800,50,50,0,0,0,1.666666667,360,16.7391
2009,0,1,0,0,0,0,800,2,750,3,100,0,0,3.6256343,0,0,0,0,9.311929,0,0,0,0,0,0,0,0,0,0,0,87.0624367,0,0,0,0,0,800,50,50,0,0,0,1.666666667,10,72.3913
2009,0,1,0,0,0,0,800,2,750,3,100,0,0,3.6256343,0,0,0,0,9.311929,0,0,0,0,0,0,0,0,0,0,0,87.0624367,0,0,0,0,0,800,50,50,0,0,0,1.666666667,20,74.5652
2009,0,1,0,0,0,0,800,2,750,3,100,0,0,3.6256343,0,0,0,0,9.311929,0,0,0,0,0,0,0,0,0,0,0,87.0624367,0,0,0,0,0,800,50,50,0,0,0,1.666666667,30,74.1304
2009,0,1,0,0,0,0,800,2,750,3,100,0,0,3.6256343,0,0,0,0,9.311929,0,0,0,0,0,0,0,0,0,0,0,87.0624367,0,0,0,0,0,800,50,50,0,0,0,1.666666667,40,74.5652
2009,0,1,0,0,0,0,800,2,750,3,100,0,0,3.6256343,0,0,0,0,9.311929,0,0,0,0,0,0,0,0,0,0,0,87.0624367,0,0,0,0,0,800,50,50,0,0,0,1.666666667,50,74.3478
2009,0,1,0,0,0,0,800,2,750,3,100,0,0,3.6256343,0,0,0,0,9.311929,0,0,0,0,0,0,0,0,0,0,0,87.0624367,0,0,0,0,0,800,50,50,0,0,0,1.666666667,60,73.2609
2009,0,1,0,0,0,0,800,2,750,3,100,0,0,3.6256343,0,0,0,0,9.311929,0,0,0,0,0,0,0,0,0,0,0,87.0624367,0,0,0,0,0,800,50,50,0,0,0,1.666666667,70,71.9565
2009,0,1,0,0,0,0,800,2,750,3,100,0,0,3.6256343,0,0,0,0,9.311929,0,0,0,0,0,0,0,0,0,0,0,87.0624367,0,0,0,0,0,800,50,50,0,0,0,1.666666667,80,71.087
2009,0,1,0,0,0,0,800,2,750,3,100,0,0,3.6256343,0,0,0,0,9.311929,0,0,0,0,0,0,0,0,0,0,0,87.0624367,0,0,0,0,0,800,50,50,0,0,0,1.666666667,90,70.6522
2009,0,1,0,0,0,0,800,2,750,3,100,0,0,3.6256343,0,0,0,0,9.311929,0,0,0,0,0,0,0,0,0,0,0,87.0624367,0,0,0,0,0,800,50,50,0,0,0,1.666666667,100,69.5652
2009,0,1,0,0,0,0,800,2,750,3,100,0,0,3.6256343,0,0,0,0,9.311929,0,0,0,0,0,0,0,0,0,0,0,87.0624367,0,0,0,0,0,800,50,50,0,0,0,1.666666667,110,69.1304
2009,0,1,0,0,0,0,800,2,750,3,100,0,0,3.6256343,0,0,0,0,9.311929,0,0,0,0,0,0,0,0,0,0,0,87.0624367,0,0,0,0,0,800,50,50,0,0,0,1.666666667,120,68.913
2009,0,1,0,0,0,0,800,2,750,3,100,0,0,3.6256343,0,0,0,0,9.311929,0,0,0,0,0,0,0,0,0,0,0,87.0624367,0,0,0,0,0,800,50,50,0,0,0,1.666666667,130,69.3478
2009,0,1,0,0,0,0,800,2,750,3,100,0,0,3.6256343,0,0,0,0,9.311929,0,0,0,0,0,0,0,0,0,0,0,87.0624367,0,0,0,0,0,800,50,50,0,0,0,1.666666667,140,69.1304
2009,0,1,0,0,0,0,800,2,750,3,100,0,0,3.6256343,0,0,0,0,9.311929,0,0,0,0,0,0,0,0,0,0,0,87.0624367,0,0,0,0,0,800,50,50,0,0,0,1.666666667,150,68.913
2009,0,1,0,0,0,0,800,2,750,3,100,0,0,3.6256343,0,0,0,0,9.311929,0,0,0,0,0,0,0,0,0,0,0,87.0624367,0,0,0,0,0,800,50,50,0,0,0,1.666666667,160,68.913
2009,0,1,0,0,0,0,800,2,750,3,100,0,0,3.6256343,0,0,0,0,9.311929,0,0,0,0,0,0,0,0,0,0,0,87.0624367,0,0,0,0,0,800,50,50,0,0,0,1.666666667,170,68.6957
2009,0,1,0,0,0,0,800,2,750,3,100,0,0,3.6256343,0,0,0,0,9.311929,0,0,0,0,0,0,0,0,0,0,0,87.0624367,0,0,0,0,0,800,50,50,0,0,0,1.666666667,180,67.6087
2009,0,1,0,0,0,0,800,2,750,3,100,0,0,3.6256343,0,0,0,0,9.311929,0,0,0,0,0,0,0,0,0,0,0,87.0624367,0,0,0,0,0,800,50,50,0,0,0,1.666666667,190,66.7391
2009,0,1,0,0,0,0,800,2,750,3,100,0,0,3.6256343,0,0,0,0,9.311929,0,0,0,0,0,0,0,0,0,0,0,87.0624367,0,0,0,0,0,800,50,50,0,0,0,1.666666667,200,65.6522
2009,0,1,0,0,0,0,800,2,750,3,100,0,0,3.6256343,0,0,0,0,9.311929,0,0,0,0,0,0,0,0,0,0,0,87.0624367,0,0,0,0,0,800,50,50,0,0,0,1.666666667,210,65.2174
2009,0,1,0,0,0,0,800,2,750,3,100,0,0,3.6256343,0,0,0,0,9.311929,0,0,0,0,0,0,0,0,0,0,0,87.0624367,0,0,0,0,0,800,50,50,0,0,0,1.666666667,220,64.3478
2009,0,1,0,0,0,0,800,2,750,3,100,0,0,3.6256343,0,0,0,0,9.311929,0,0,0,0,0,0,0,0,0,0,0,87.0624367,0,0,0,0,0,800,50,50,0,0,0,1.666666667,230,64.7826
2009,0,1,0,0,0,0,800,2,750,3,100,0,0,3.6256343,0,0,0,0,9.311929,0,0,0,0,0,0,0,0,0,0,0,87.0624367,0,0,0,0,0,800,50,50,0,0,0,1.666666667,240,63.6957
2009,0,1,0,0,0,0,800,2,750,3,100,0,0,3.6256343,0,0,0,0,9.311929,0,0,0,0,0,0,0,0,0,0,0,87.0624367,0,0,0,0,0,800,50,50,0,0,0,1.666666667,250,63.6957
2009,0,1,0,0,0,0,800,2,750,3,100,0,0,3.6256343,0,0,0,0,9.311929,0,0,0,0,0,0,0,0,0,0,0,87.0624367,0,0,0,0,0,800,50,50,0,0,0,1.666666667,260,63.4783
2009,0,1,0,0,0,0,800,2,750,3,100,0,0,3.6256343,0,0,0,0,9.311929,0,0,0,0,0,0,0,0,0,0,0,87.0624367,0,0,0,0,0,800,50,50,0,0,0,1.666666667,270,63.6957
2009,0,1,0,0,0,0,800,2,750,3,100,0,0,3.6256343,0,0,0,0,9.311929,0,0,0,0,0,0,0,0,0,0,0,87.0624367,0,0,0,0,0,800,50,50,0,0,0,1.666666667,280,62.6087
2009,0,1,0,0,0,0,800,2,750,3,100,0,0,3.6256343,0,0,0,0,9.311929,0,0,0,0,0,0,0,0,0,0,0,87.0624367,0,0,0,0,0,800,50,50,0,0,0,1.666666667,290,62.6087
2009,0,1,0,0,0,0,800,2,750,3,100,0,0,3.6256343,0,0,0,0,9.311929,0,0,0,0,0,0,0,0,0,0,0,87.0624367,0,0,0,0,0,800,50,50,0,0,0,1.666666667,300,61.9565
2009,0,1,0,0,0,0,800,2,750,3,100,0,0,3.6256343,0,0,0,0,9.311929,0,0,0,0,0,0,0,0,0,0,0,87.0624367,0,0,0,0,0,800,50,50,0,0,0,1.666666667,310,61.9565
2009,0,1,0,0,0,0,800,2,750,3,100,0,0,3.6256343,0,0,0,0,9.311929,0,0,0,0,0,0,0,0,0,0,0,87.0624367,0,0,0,0,0,800,50,50,0,0,0,1.666666667,320,61.087
2009,0,1,0,0,0,0,800,2,750,3,100,0,0,3.6256343,0,0,0,0,9.311929,0,0,0,0,0,0,0,0,0,0,0,87.0624367,0,0,0,0,0,800,50,50,0,0,0,1.666666667,330,63.4783
2009,0,1,0,0,0,0,800,2,750,3,100,0,0,3.6256343,0,0,0,0,9.311929,0,0,0,0,0,0,0,0,0,0,0,87.0624367,0,0,0,0,0,800,50,50,0,0,0,1.666666667,340,63.2609
2009,0,1,0,0,0,0,800,2,750,3,100,0,0,3.6256343,0,0,0,0,9.311929,0,0,0,0,0,0,0,0,0,0,0,87.0624367,0,0,0,0,0,800,50,50,0,0,0,1.666666667,350,62.8261
2009,0,1,0,0,0,0,800,2,750,3,100,0,0,3.6256343,0,0,0,0,9.311929,0,0,0,0,0,0,0,0,0,0,0,87.0624367,0,0,0,0,0,800,50,50,0,0,0,1.666666667,360,62.8261
2009,0,1,0,0,0,0,800,2,750,3,100,0,0,7.2705016,0,0,0,0,9.123261,0,0,0,0,0,0,0,0,0,0,0,83.6062374,0,0,0,0,0,800,50,50,0,0,0,1.666666667,10,89.1304
2009,0,1,0,0,0,0,800,2,750,3,100,0,0,7.2705016,0,0,0,0,9.123261,0,0,0,0,0,0,0,0,0,0,0,83.6062374,0,0,0,0,0,800,50,50,0,0,0,1.666666667,20,84.5652
2009,0,1,0,0,0,0,800,2,750,3,100,0,0,7.2705016,0,0,0,0,9.123261,0,0,0,0,0,0,0,0,0,0,0,83.6062374,0,0,0,0,0,800,50,50,0,0,0,1.666666667,30,83.913
2009,0,1,0,0,0,0,800,2,750,3,100,0,0,7.2705016,0,0,0,0,9.123261,0,0,0,0,0,0,0,0,0,0,0,83.6062374,0,0,0,0,0,800,50,50,0,0,0,1.666666667,40,81.9565
2009,0,1,0,0,0,0,800,2,750,3,100,0,0,7.2705016,0,0,0,0,9.123261,0,0,0,0,0,0,0,0,0,0,0,83.6062374,0,0,0,0,0,800,50,50,0,0,0,1.666666667,50,81.9565
2009,0,1,0,0,0,0,800,2,750,3,100,0,0,7.2705016,0,0,0,0,9.123261,0,0,0,0,0,0,0,0,0,0,0,83.6062374,0,0,0,0,0,800,50,50,0,0,0,1.666666667,60,81.5217
2009,0,1,0,0,0,0,800,2,750,3,100,0,0,7.2705016,0,0,0,0,9.123261,0,0,0,0,0,0,0,0,0,0,0,83.6062374,0,0,0,0,0,800,50,50,0,0,0,1.666666667,70,80.8696
2009,0,1,0,0,0,0,800,2,750,3,100,0,0,7.2705016,0,0,0,0,9.123261,0,0,0,0,0,0,0,0,0,0,0,83.6062374,0,0,0,0,0,800,50,50,0,0,0,1.666666667,80,80
2009,0,1,0,0,0,0,800,2,750,3,100,0,0,7.2705016,0,0,0,0,9.123261,0,0,0,0,0,0,0,0,0,0,0,83.6062374,0,0,0,0,0,800,50,50,0,0,0,1.666666667,90,79.1304
2009,0,1,0,0,0,0,800,2,750,3,100,0,0,7.2705016,0,0,0,0,9.123261,0,0,0,0,0,0,0,0,0,0,0,83.6062374,0,0,0,0,0,800,50,50,0,0,0,1.666666667,100,78.4783
2009,0,1,0,0,0,0,800,2,750,3,100,0,0,7.2705016,0,0,0,0,9.123261,0,0,0,0,0,0,0,0,0,0,0,83.6062374,0,0,0,0,0,800,50,50,0,0,0,1.666666667,110,77.8261
2009,0,1,0,0,0,0,800,2,750,3,100,0,0,7.2705016,0,0,0,0,9.123261,0,0,0,0,0,0,0,0,0,0,0,83.6062374,0,0,0,0,0,800,50,50,0,0,0,1.666666667,120,77.1739
2009,0,1,0,0,0,0,800,2,750,3,100,0,0,7.2705016,0,0,0,0,9.123261,0,0,0,0,0,0,0,0,0,0,0,83.6062374,0,0,0,0,0,800,50,50,0,0,0,1.666666667,130,76.7391
2009,0,1,0,0,0,0,800,2,750,3,100,0,0,7.2705016,0,0,0,0,9.123261,0,0,0,0,0,0,0,0,0,0,0,83.6062374,0,0,0,0,0,800,50,50,0,0,0,1.666666667,140,76.3043
2009,0,1,0,0,0,0,800,2,750,3,100,0,0,7.2705016,0,0,0,0,9.123261,0,0,0,0,0,0,0,0,0,0,0,83.6062374,0,0,0,0,0,800,50,50,0,0,0,1.666666667,150,75.6522
2009,0,1,0,0,0,0,800,2,750,3,100,0,0,7.2705016,0,0,0,0,9.123261,0,0,0,0,0,0,0,0,0,0,0,83.6062374,0,0,0,0,0,800,50,50,0,0,0,1.666666667,160,74.7826
2009,0,1,0,0,0,0,800,2,750,3,100,0,0,7.2705016,0,0,0,0,9.123261,0,0,0,0,0,0,0,0,0,0,0,83.6062374,0,0,0,0,0,800,50,50,0,0,0,1.666666667,170,74.3478
2009,0,1,0,0,0,0,800,2,750,3,100,0,0,7.2705016,0,0,0,0,9.123261,0,0,0,0,0,0,0,0,0,0,0,83.6062374,0,0,0,0,0,800,50,50,0,0,0,1.666666667,180,73.913
2009,0,1,0,0,0,0,800,2,750,3,100,0,0,7.2705016,0,0,0,0,9.123261,0,0,0,0,0,0,0,0,0,0,0,83.6062374,0,0,0,0,0,800,50,50,0,0,0,1.666666667,190,73.4783
2009,0,1,0,0,0,0,800,2,750,3,100,0,0,7.2705016,0,0,0,0,9.123261,0,0,0,0,0,0,0,0,0,0,0,83.6062374,0,0,0,0,0,800,50,50,0,0,0,1.666666667,200,73.913
2009,0,1,0,0,0,0,800,2,750,3,100,0,0,7.2705016,0,0,0,0,9.123261,0,0,0,0,0,0,0,0,0,0,0,83.6062374,0,0,0,0,0,800,50,50,0,0,0,1.666666667,210,73.6957
2009,0,1,0,0,0,0,800,2,750,3,100,0,0,7.2705016,0,0,0,0,9.123261,0,0,0,0,0,0,0,0,0,0,0,83.6062374,0,0,0,0,0,800,50,50,0,0,0,1.666666667,220,73.913
2009,0,1,0,0,0,0,800,2,750,3,100,0,0,7.2705016,0,0,0,0,9.123261,0,0,0,0,0,0,0,0,0,0,0,83.6062374,0,0,0,0,0,800,50,50,0,0,0,1.666666667,230,73.2609
2009,0,1,0,0,0,0,800,2,750,3,100,0,0,7.2705016,0,0,0,0,9.123261,0,0,0,0,0,0,0,0,0,0,0,83.6062374,0,0,0,0,0,800,50,50,0,0,0,1.666666667,240,72.8261
2009,0,1,0,0,0,0,800,2,750,3,100,0,0,7.2705016,0,0,0,0,9.123261,0,0,0,0,0,0,0,0,0,0,0,83.6062374,0,0,0,0,0,800,50,50,0,0,0,1.666666667,250,72.3913
2009,0,1,0,0,0,0,800,2,750,3,100,0,0,7.2705016,0,0,0,0,9.123261,0,0,0,0,0,0,0,0,0,0,0,83.6062374,0,0,0,0,0,800,50,50,0,0,0,1.666666667,260,71.7391
2009,0,1,0,0,0,0,800,2,750,3,100,0,0,7.2705016,0,0,0,0,9.123261,0,0,0,0,0,0,0,0,0,0,0,83.6062374,0,0,0,0,0,800,50,50,0,0,0,1.666666667,270,71.5217
2009,0,1,0,0,0,0,800,2,750,3,100,0,0,7.2705016,0,0,0,0,9.123261,0,0,0,0,0,0,0,0,0,0,0,83.6062374,0,0,0,0,0,800,50,50,0,0,0,1.666666667,280,71.087
2009,0,1,0,0,0,0,800,2,750,3,100,0,0,7.2705016,0,0,0,0,9.123261,0,0,0,0,0,0,0,0,0,0,0,83.6062374,0,0,0,0,0,800,50,50,0,0,0,1.666666667,290,70.6522
2009,0,1,0,0,0,0,800,2,750,3,100,0,0,7.2705016,0,0,0,0,9.123261,0,0,0,0,0,0,0,0,0,0,0,83.6062374,0,0,0,0,0,800,50,50,0,0,0,1.666666667,300,70
2009,0,1,0,0,0,0,800,2,750,3,100,0,0,7.2705016,0,0,0,0,9.123261,0,0,0,0,0,0,0,0,0,0,0,83.6062374,0,0,0,0,0,800,50,50,0,0,0,1.666666667,310,69.5652
2009,0,1,0,0,0,0,800,2,750,3,100,0,0,7.2705016,0,0,0,0,9.123261,0,0,0,0,0,0,0,0,0,0,0,83.6062374,0,0,0,0,0,800,50,50,0,0,0,1.666666667,320,69.1304
2009,0,1,0,0,0,0,800,2,750,3,100,0,0,7.2705016,0,0,0,0,9.123261,0,0,0,0,0,0,0,0,0,0,0,83.6062374,0,0,0,0,0,800,50,50,0,0,0,1.666666667,330,68.4783
2009,0,1,0,0,0,0,800,2,750,3,100,0,0,7.2705016,0,0,0,0,9.123261,0,0,0,0,0,0,0,0,0,0,0,83.6062374,0,0,0,0,0,800,50,50,0,0,0,1.666666667,340,68.0435
2009,0,1,0,0,0,0,800,2,750,3,100,0,0,7.2705016,0,0,0,0,9.123261,0,0,0,0,0,0,0,0,0,0,0,83.6062374,0,0,0,0,0,800,50,50,0,0,0,1.666666667,350,67.3913
2009,0,1,0,0,0,0,800,2,750,3,100,0,0,7.2705016,0,0,0,0,9.123261,0,0,0,0,0,0,0,0,0,0,0,83.6062374,0,0,0,0,0,800,50,50,0,0,0,1.666666667,360,66.9565
2009,0,1,0,0,0,0,800,2,750,3,100,0,0,12.7630746,0,0,0,0,8.8389509,0,0,0,0,0,0,0,0,0,0,0,78.3979745,0,0,0,0,0,800,50,50,0,0,0,1.666666667,10,74.1304
2009,0,1,0,0,0,0,800,2,750,3,100,0,0,12.7630746,0,0,0,0,8.8389509,0,0,0,0,0,0,0,0,0,0,0,78.3979745,0,0,0,0,0,800,50,50,0,0,0,1.666666667,20,69.1304
2009,0,1,0,0,0,0,800,2,750,3,100,0,0,12.7630746,0,0,0,0,8.8389509,0,0,0,0,0,0,0,0,0,0,0,78.3979745,0,0,0,0,0,800,50,50,0,0,0,1.666666667,30,65.8696
2009,0,1,0,0,0,0,800,2,750,3,100,0,0,12.7630746,0,0,0,0,8.8389509,0,0,0,0,0,0,0,0,0,0,0,78.3979745,0,0,0,0,0,800,50,50,0,0,0,1.666666667,40,64.7826
2009,0,1,0,0,0,0,800,2,750,3,100,0,0,12.7630746,0,0,0,0,8.8389509,0,0,0,0,0,0,0,0,0,0,0,78.3979745,0,0,0,0,0,800,50,50,0,0,0,1.666666667,50,61.3043
2009,0,1,0,0,0,0,800,2,750,3,100,0,0,12.7630746,0,0,0,0,8.8389509,0,0,0,0,0,0,0,0,0,0,0,78.3979745,0,0,0,0,0,800,50,50,0,0,0,1.666666667,60,59.5652
2009,0,1,0,0,0,0,800,2,750,3,100,0,0,12.7630746,0,0,0,0,8.8389509,0,0,0,0,0,0,0,0,0,0,0,78.3979745,0,0,0,0,0,800,50,50,0,0,0,1.666666667,70,58.0435
2009,0,1,0,0,0,0,800,2,750,3,100,0,0,12.7630746,0,0,0,0,8.8389509,0,0,0,0,0,0,0,0,0,0,0,78.3979745,0,0,0,0,0,800,50,50,0,0,0,1.666666667,80,56.3043
2009,0,1,0,0,0,0,800,2,750,3,100,0,0,12.7630746,0,0,0,0,8.8389509,0,0,0,0,0,0,0,0,0,0,0,78.3979745,0,0,0,0,0,800,50,50,0,0,0,1.666666667,90,54.5652
2009,0,1,0,0,0,0,800,2,750,3,100,0,0,12.7630746,0,0,0,0,8.8389509,0,0,0,0,0,0,0,0,0,0,0,78.3979745,0,0,0,0,0,800,50,50,0,0,0,1.666666667,100,53.6957
2009,0,1,0,0,0,0,800,2,750,3,100,0,0,12.7630746,0,0,0,0,8.8389509,0,0,0,0,0,0,0,0,0,0,0,78.3979745,0,0,0,0,0,800,50,50,0,0,0,1.666666667,110,52.6087
2009,0,1,0,0,0,0,800,2,750,3,100,0,0,12.7630746,0,0,0,0,8.8389509,0,0,0,0,0,0,0,0,0,0,0,78.3979745,0,0,0,0,0,800,50,50,0,0,0,1.666666667,120,51.3043
2009,0,1,0,0,0,0,800,2,750,3,100,0,0,12.7630746,0,0,0,0,8.8389509,0,0,0,0,0,0,0,0,0,0,0,78.3979745,0,0,0,0,0,800,50,50,0,0,0,1.666666667,130,50.8696
2009,0,1,0,0,0,0,800,2,750,3,100,0,0,12.7630746,0,0,0,0,8.8389509,0,0,0,0,0,0,0,0,0,0,0,78.3979745,0,0,0,0,0,800,50,50,0,0,0,1.666666667,140,49.7826
2009,0,1,0,0,0,0,800,2,750,3,100,0,0,12.7630746,0,0,0,0,8.8389509,0,0,0,0,0,0,0,0,0,0,0,78.3979745,0,0,0,0,0,800,50,50,0,0,0,1.666666667,150,48.913
2009,0,1,0,0,0,0,800,2,750,3,100,0,0,12.7630746,0,0,0,0,8.8389509,0,0,0,0,0,0,0,0,0,0,0,78.3979745,0,0,0,0,0,800,50,50,0,0,0,1.666666667,160,49.1304
2009,0,1,0,0,0,0,800,2,750,3,100,0,0,12.7630746,0,0,0,0,8.8389509,0,0,0,0,0,0,0,0,0,0,0,78.3979745,0,0,0,0,0,800,50,50,0,0,0,1.666666667,170,48.0435
2009,0,1,0,0,0,0,800,2,750,3,100,0,0,12.7630746,0,0,0,0,8.8389509,0,0,0,0,0,0,0,0,0,0,0,78.3979745,0,0,0,0,0,800,50,50,0,0,0,1.666666667,180,47.6087
2009,0,1,0,0,0,0,800,2,750,3,100,0,0,12.7630746,0,0,0,0,8.8389509,0,0,0,0,0,0,0,0,0,0,0,78.3979745,0,0,0,0,0,800,50,50,0,0,0,1.666666667,190,47.1739
2009,0,1,0,0,0,0,800,2,750,3,100,0,0,12.7630746,0,0,0,0,8.8389509,0,0,0,0,0,0,0,0,0,0,0,78.3979745,0,0,0,0,0,800,50,50,0,0,0,1.666666667,200,46.5217
2009,0,1,0,0,0,0,800,2,750,3,100,0,0,12.7630746,0,0,0,0,8.8389509,0,0,0,0,0,0,0,0,0,0,0,78.3979745,0,0,0,0,0,800,50,50,0,0,0,1.666666667,210,47.6087
2009,0,1,0,0,0,0,800,2,750,3,100,0,0,12.7630746,0,0,0,0,8.8389509,0,0,0,0,0,0,0,0,0,0,0,78.3979745,0,0,0,0,0,800,50,50,0,0,0,1.666666667,220,47.1739
2009,0,1,0,0,0,0,800,2,750,3,100,0,0,12.7630746,0,0,0,0,8.8389509,0,0,0,0,0,0,0,0,0,0,0,78.3979745,0,0,0,0,0,800,50,50,0,0,0,1.666666667,230,46.3043
2009,0,1,0,0,0,0,800,2,750,3,100,0,0,12.7630746,0,0,0,0,8.8389509,0,0,0,0,0,0,0,0,0,0,0,78.3979745,0,0,0,0,0,800,50,50,0,0,0,1.666666667,240,45.4348
2009,0,1,0,0,0,0,800,2,750,3,100,0,0,12.7630746,0,0,0,0,8.8389509,0,0,0,0,0,0,0,0,0,0,0,78.3979745,0,0,0,0,0,800,50,50,0,0,0,1.666666667,250,45.6522
2009,0,1,0,0,0,0,800,2,750,3,100,0,0,12.7630746,0,0,0,0,8.8389509,0,0,0,0,0,0,0,0,0,0,0,78.3979745,0,0,0,0,0,800,50,50,0,0,0,1.666666667,260,46.087
2009,0,1,0,0,0,0,800,2,750,3,100,0,0,12.7630746,0,0,0,0,8.8389509,0,0,0,0,0,0,0,0,0,0,0,78.3979745,0,0,0,0,0,800,50,50,0,0,0,1.666666667,270,48.2609
2009,0,1,0,0,0,0,800,2,750,3,100,0,0,12.7630746,0,0,0,0,8.8389509,0,0,0,0,0,0,0,0,0,0,0,78.3979745,0,0,0,0,0,800,50,50,0,0,0,1.666666667,280,48.2609
2009,0,1,0,0,0,0,800,2,750,3,100,0,0,12.7630746,0,0,0,0,8.8389509,0,0,0,0,0,0,0,0,0,0,0,78.3979745,0,0,0,0,0,800,50,50,0,0,0,1.666666667,290,48.0435
2009,0,1,0,0,0,0,800,2,750,3,100,0,0,12.7630746,0,0,0,0,8.8389509,0,0,0,0,0,0,0,0,0,0,0,78.3979745,0,0,0,0,0,800,50,50,0,0,0,1.666666667,300,47.3913
2009,0,1,0,0,0,0,800,2,750,3,100,0,0,12.7630746,0,0,0,0,8.8389509,0,0,0,0,0,0,0,0,0,0,0,78.3979745,0,0,0,0,0,800,50,50,0,0,0,1.666666667,310,46.9565
2009,0,1,0,0,0,0,800,2,750,3,100,0,0,12.7630746,0,0,0,0,8.8389509,0,0,0,0,0,0,0,0,0,0,0,78.3979745,0,0,0,0,0,800,50,50,0,0,0,1.666666667,320,46.5217
2009,0,1,0,0,0,0,800,2,750,3,100,0,0,12.7630746,0,0,0,0,8.8389509,0,0,0,0,0,0,0,0,0,0,0,78.3979745,0,0,0,0,0,800,50,50,0,0,0,1.666666667,330,44.7826
2009,0,1,0,0,0,0,800,2,750,3,100,0,0,12.7630746,0,0,0,0,8.8389509,0,0,0,0,0,0,0,0,0,0,0,78.3979745,0,0,0,0,0,800,50,50,0,0,0,1.666666667,340,44.3478
2009,0,1,0,0,0,0,800,2,750,3,100,0,0,12.7630746,0,0,0,0,8.8389509,0,0,0,0,0,0,0,0,0,0,0,78.3979745,0,0,0,0,0,800,50,50,0,0,0,1.666666667,350,43.6957
2009,0,1,0,0,0,0,800,2,750,3,100,0,0,12.7630746,0,0,0,0,8.8389509,0,0,0,0,0,0,0,0,0,0,0,78.3979745,0,0,0,0,0,800,50,50,0,0,0,1.666666667,360,43.4783
2011,0,1,0,0,0,0,25,0,750,2,5,0,0,0,0,0,0,0,8.0216614,0,65.7088185,0,0,0,0,0,0,0,0,0,26.2695201,0,0,0,0,0,550,10,10,80,0,0,0.4,30,33.0857
2011,0,1,0,0,0,0,25,0,750,2,5,0,0,0,0,0,0,0,8.0216614,0,65.7088185,0,0,0,0,0,0,0,0,0,26.2695201,0,0,0,0,0,600,10,10,80,0,0,0.4,30,52.7684
2011,0,1,0,0,0,0,25,0,750,2,5,0,0,0,0,0,0,0,8.0216614,0,65.7088185,0,0,0,0,0,0,0,0,0,26.2695201,0,0,0,0,0,650,10,10,80,0,0,0.4,30,70.8633
2011,0,1,0,0,0,0,25,0,750,2,5,0,0,0,0,0,0,0,8.0216614,0,65.7088185,0,0,0,0,0,0,0,0,0,26.2695201,0,0,0,0,0,700,10,10,80,0,0,0.4,30,82.8361
2011,0,1,0,0,0,0,25,0,750,2,5,0,0,0,0,0,0,0,8.0216614,0,65.7088185,0,0,0,0,0,0,0,0,0,26.2695201,0,0,0,0,0,750,10,10,80,0,0,0.4,30,89.8204
2011,0,1,0,0,0,0,25,0,750,2,5,0,0,0,0,0,0,0,7.9617397,0,65.217975,0,0,0.7469979,0,0,0,0,0,0,26.0732873,0,0,0,0,0,550,10,10,80,0,0,0.4,30,48.5052
2011,0,1,0,0,0,0,25,0,750,2,5,0,0,0,0,0,0,0,7.9617397,0,65.217975,0,0,0.7469979,0,0,0,0,0,0,26.0732873,0,0,0,0,0,600,10,10,80,0,0,0.4,30,57.5303
2011,0,1,0,0,0,0,25,0,750,2,5,0,0,0,0,0,0,0,7.9617397,0,65.217975,0,0,0.7469979,0,0,0,0,0,0,26.0732873,0,0,0,0,0,650,10,10,80,0,0,0.4,30,79.934
2011,0,1,0,0,0,0,25,0,750,2,5,0,0,0,0,0,0,0,7.9617397,0,65.217975,0,0,0.7469979,0,0,0,0,0,0,26.0732873,0,0,0,0,0,700,10,10,80,0,0,0.4,30,88.0516
2011,0,1,0,0,0,0,25,0,750,2,5,0,0,0,0,0,0,0,7.9617397,0,65.217975,0,0,0.7469979,0,0,0,0,0,0,26.0732873,0,0,0,0,0,750,10,10,80,0,0,0.4,30,88.2331
2011,0,1,0,0,0,0,25,0,750,2,5,0,0,0,0,0,0,0,7.9144431,0,64.8305488,0,0,1.3366087,0,0,0,0,0,0,25.9183994,0,0,0,0,0,550,10,10,80,0,0,0.4,30,26.283
2011,0,1,0,0,0,0,25,0,750,2,5,0,0,0,0,0,0,0,7.9144431,0,64.8305488,0,0,1.3366087,0,0,0,0,0,0,25.9183994,0,0,0,0,0,600,10,10,80,0,0,0.4,30,39.3897
2011,0,1,0,0,0,0,25,0,750,2,5,0,0,0,0,0,0,0,7.9144431,0,64.8305488,0,0,1.3366087,0,0,0,0,0,0,25.9183994,0,0,0,0,0,650,10,10,80,0,0,0.4,30,51.1358
2011,0,1,0,0,0,0,25,0,750,2,5,0,0,0,0,0,0,0,7.9144431,0,64.8305488,0,0,1.3366087,0,0,0,0,0,0,25.9183994,0,0,0,0,0,700,10,10,80,0,0,0.4,30,64.242
2011,0,1,0,0,0,0,25,0,750,2,5,0,0,0,0,0,0,0,7.9144431,0,64.8305488,0,0,1.3366087,0,0,0,0,0,0,25.9183994,0,0,0,0,0,750,10,10,80,0,0,0.4,30,84.1514
2011,0,1,0,0,0,0,25,0,750,2,5,0,0,0,0,0,0,0,7.8561068,0,64.3526912,0,0,2.0638438,0,0,0,0,0,0,25.7273583,0,0,0,0,0,550,10,10,80,0,0,0.4,30,27.6436
2011,0,1,0,0,0,0,25,0,750,2,5,0,0,0,0,0,0,0,7.8561068,0,64.3526912,0,0,2.0638438,0,0,0,0,0,0,25.7273583,0,0,0,0,0,600,10,10,80,0,0,0.4,30,38.2559
2011,0,1,0,0,0,0,25,0,750,2,5,0,0,0,0,0,0,0,7.8561068,0,64.3526912,0,0,2.0638438,0,0,0,0,0,0,25.7273583,0,0,0,0,0,650,10,10,80,0,0,0.4,30,52.4959
2011,0,1,0,0,0,0,25,0,750,2,5,0,0,0,0,0,0,0,7.8561068,0,64.3526912,0,0,2.0638438,0,0,0,0,0,0,25.7273583,0,0,0,0,0,700,10,10,80,0,0,0.4,30,64.4688
2011,0,1,0,0,0,0,25,0,750,2,5,0,0,0,0,0,0,0,7.8561068,0,64.3526912,0,0,2.0638438,0,0,0,0,0,0,25.7273583,0,0,0,0,0,750,10,10,80,0,0,0.4,30,72.8136
2011,0,1,0,0,0,0,25,0,750,2,5,0,0,0,0,0,0,0,7.7986241,0,63.8818265,0,0,2.7804366,0,0,0,0,0,0,25.5391128,0,0,0,0,0,550,10,10,80,0,0,0.4,30,18.1198
2011,0,1,0,0,0,0,25,0,750,2,5,0,0,0,0,0,0,0,7.7986241,0,63.8818265,0,0,2.7804366,0,0,0,0,0,0,25.5391128,0,0,0,0,0,600,10,10,80,0,0,0.4,30,27.8247
2011,0,1,0,0,0,0,25,0,750,2,5,0,0,0,0,0,0,0,7.7986241,0,63.8818265,0,0,2.7804366,0,0,0,0,0,0,25.5391128,0,0,0,0,0,650,10,10,80,0,0,0.4,30,43.1989
2011,0,1,0,0,0,0,25,0,750,2,5,0,0,0,0,0,0,0,7.7986241,0,63.8818265,0,0,2.7804366,0,0,0,0,0,0,25.5391128,0,0,0,0,0,700,10,10,80,0,0,0.4,30,57.8924
2011,0,1,0,0,0,0,25,0,750,2,5,0,0,0,0,0,0,0,7.7986241,0,63.8818265,0,0,2.7804366,0,0,0,0,0,0,25.5391128,0,0,0,0,0,750,10,10,80,0,0,0.4,30,65.3302
2008,0,1,0,0,0,0,700,2,650,4,100,0,0,0,0,0,0,0,9.4996014,0,0,0,0,0,0,0,0,0,0,0,90.5003986,0,0,0,0,0,500,50,50,0,0,0,4,30,11.1399
2008,0,1,0,0,0,0,700,2,650,4,100,0,0,0,0,0,0,0,9.4996014,0,0,0,0,0,0,0,0,0,0,0,90.5003986,0,0,0,0,0,550,50,50,0,0,0,4,30,20.9845
2008,0,1,0,0,0,0,700,2,650,4,100,0,0,0,0,0,0,0,9.4996014,0,0,0,0,0,0,0,0,0,0,0,90.5003986,0,0,0,0,0,600,50,50,0,0,0,4,30,30.5699
2008,0,1,0,0,0,0,700,2,650,4,100,0,0,0,0,0,0,0,9.4996014,0,0,0,0,0,0,0,0,0,0,0,90.5003986,0,0,0,0,0,650,50,50,0,0,0,4,30,44.3005
2008,0,1,0,0,0,0,700,2,650,4,100,0,0,0,0,0,0,0,9.4996014,0,0,0,0,0,0,0,0,0,0,0,90.5003986,0,0,0,0,0,700,50,50,0,0,0,4,30,59.5855
2008,0,1,0,0,0,0,700,2,650,4,100,0,0,0,0,0,0,0,9.4996014,0,0,0,0,0,0,0,0,0,0,0,90.5003986,0,0,0,0,0,500,33.33333333,66.66666667,0,0,0,4,30,13.9896
2008,0,1,0,0,0,0,700,2,650,4,100,0,0,0,0,0,0,0,9.4996014,0,0,0,0,0,0,0,0,0,0,0,90.5003986,0,0,0,0,0,550,33.33333333,66.66666667,0,0,0,4,30,26.1658
2008,0,1,0,0,0,0,700,2,650,4,100,0,0,0,0,0,0,0,9.4996014,0,0,0,0,0,0,0,0,0,0,0,90.5003986,0,0,0,0,0,600,33.33333333,66.66666667,0,0,0,4,30,40.6736
2008,0,1,0,0,0,0,700,2,650,4,100,0,0,0,0,0,0,0,9.4996014,0,0,0,0,0,0,0,0,0,0,0,90.5003986,0,0,0,0,0,650,33.33333333,66.66666667,0,0,0,4,30,56.7358
2008,0,1,0,0,0,0,700,2,650,4,100,0,0,0,0,0,0,0,9.4996014,0,0,0,0,0,0,0,0,0,0,0,90.5003986,0,0,0,0,0,700,33.33333333,66.66666667,0,0,0,4,30,74.8705
2008,0,1,0,0,0,0,700,2,650,4,100,0,0,0,0,0,0,0,9.4996014,0,0,0,0,0,0,0,0,0,0,0,90.5003986,0,0,0,0,0,500,25,75,0,0,0,4,30,19.6891
2008,0,1,0,0,0,0,700,2,650,4,100,0,0,0,0,0,0,0,9.4996014,0,0,0,0,0,0,0,0,0,0,0,90.5003986,0,0,0,0,0,550,25,75,0,0,0,4,30,40.1554
2008,0,1,0,0,0,0,700,2,650,4,100,0,0,0,0,0,0,0,9.4996014,0,0,0,0,0,0,0,0,0,0,0,90.5003986,0,0,0,0,0,600,25,75,0,0,0,4,30,60.8808
2008,0,1,0,0,0,0,700,2,650,4,100,0,0,0,0,0,0,0,9.4996014,0,0,0,0,0,0,0,0,0,0,0,90.5003986,0,0,0,0,0,650,25,75,0,0,0,4,30,79.5337
2008,0,1,0,0,0,0,700,2,650,4,100,0,0,0,0,0,0,0,9.4996014,0,0,0,0,0,0,0,0,0,0,0,90.5003986,0,0,0,0,0,700,25,75,0,0,0,4,30,93.7824
2008,0,1,0,0,0,0,700,2,650,4,100,0,0,0,0,0,0,0,9.4996014,0,0,0,0,0,0,0,0,0,0,0,90.5003986,0,0,0,0,0,700,50,50,0,0,0,4,15,57.9104
2008,0,1,0,0,0,0,700,2,650,4,100,0,0,0,0,0,0,0,9.4996014,0,0,0,0,0,0,0,0,0,0,0,90.5003986,0,0,0,0,0,700,50,50,0,0,0,4,30,57.1642
2008,0,1,0,0,0,0,700,2,650,4,100,0,0,0,0,0,0,0,9.4996014,0,0,0,0,0,0,0,0,0,0,0,90.5003986,0,0,0,0,0,700,50,50,0,0,0,4,45,57.1642
2008,0,1,0,0,0,0,700,2,650,4,100,0,0,0,0,0,0,0,9.4996014,0,0,0,0,0,0,0,0,0,0,0,90.5003986,0,0,0,0,0,700,50,50,0,0,0,4,60,56.7164
2008,0,1,0,0,0,0,700,2,650,4,100,0,0,0,0,0,0,0,9.4996014,0,0,0,0,0,0,0,0,0,0,0,90.5003986,0,0,0,0,0,700,50,50,0,0,0,4,75,56.2687
2008,0,1,0,0,0,0,700,2,650,4,100,0,0,0,0,0,0,0,9.4996014,0,0,0,0,0,0,0,0,0,0,0,90.5003986,0,0,0,0,0,700,50,50,0,0,0,4,90,55.9701
2008,0,1,0,0,0,0,700,2,650,4,100,0,0,0,0,0,0,0,9.4996014,0,0,0,0,0,0,0,0,0,0,0,90.5003986,0,0,0,0,0,700,50,50,0,0,0,4,105,55.9701
2008,0,1,0,0,0,0,700,2,650,4,100,0,0,0,0,0,0,0,9.4996014,0,0,0,0,0,0,0,0,0,0,0,90.5003986,0,0,0,0,0,700,50,50,0,0,0,4,120,55.8209
2008,0,1,0,0,0,0,700,2,650,4,100,0,0,0,0,0,0,0,9.4996014,0,0,0,0,0,0,0,0,0,0,0,90.5003986,0,0,0,0,0,700,50,50,0,0,0,4,135,55.5224
2008,0,1,0,0,0,0,700,2,650,4,100,0,0,0,0,0,0,0,9.4996014,0,0,0,0,0,0,0,0,0,0,0,90.5003986,0,0,0,0,0,700,50,50,0,0,0,4,150,55.6716
2008,0,1,0,0,0,0,700,2,650,4,100,0,0,0,0,0,0,0,9.4996014,0,0,0,0,0,0,0,0,0,0,0,90.5003986,0,0,0,0,0,700,50,50,0,0,0,4,165,55.3731
2008,0,1,0,0,0,0,700,2,650,4,100,0,0,0,0,0,0,0,9.4996014,0,0,0,0,0,0,0,0,0,0,0,90.5003986,0,0,0,0,0,700,50,50,0,0,0,4,180,54.9254
2008,0,1,0,0,0,0,700,2,650,4,100,0,0,0,0,0,0,0,9.4996014,0,0,0,0,0,0,0,0,0,0,0,90.5003986,0,0,0,0,0,700,50,50,0,0,0,4,195,55.3731
2008,0,1,0,0,0,0,700,2,650,4,100,0,0,0,0,0,0,0,9.4996014,0,0,0,0,0,0,0,0,0,0,0,90.5003986,0,0,0,0,0,700,50,50,0,0,0,4,210,55.0746
2008,0,1,0,0,0,0,700,2,650,4,100,0,0,0,0,0,0,0,9.4996014,0,0,0,0,0,0,0,0,0,0,0,90.5003986,0,0,0,0,0,700,50,50,0,0,0,4,225,55.2239
2008,0,1,0,0,0,0,700,2,650,4,100,0,0,0,0,0,0,0,9.4996014,0,0,0,0,0,0,0,0,0,0,0,90.5003986,0,0,0,0,0,700,50,50,0,0,0,4,240,54.4776
2008,0,1,0,0,0,0,700,2,650,4,100,0,0,0,0,0,0,0,9.4996014,0,0,0,0,0,0,0,0,0,0,0,90.5003986,0,0,0,0,0,700,50,50,0,0,0,4,255,54.4776
