Repository: TaniikeLaboratory/Catalyst-Phylogenetic-Tree

File: input/OCM.csv (part 15 of 23)
year,Preparation,"p(CH4), bar","p(O2), bar",p(CH4)/p(O2),"p total, bar","Contact time, s",O2 conversion,CH4 conversion,COx selectivity,C2H6 selectivity,C2H4 selectivity,C2 selectivity,C2 yield,Ag,Al,Au,B,Ba,Be,Bi,C,Ca,Cd,Ce,Co,Cr,Cs,Cu,Dy,Er,Eu,Fe,Ga,Gd,Ge,Ho,In,Ir,K,La,Li,Lu,Mg,Mn,Mo,Na,Nb,Nd,Ni,P,Pb,Pd,Pr,Pt,Rb,Re,Rh,Ru,Sb,Sc,Si,Sm,Sn,Sr,Ta,Tb,Te,Th,Ti,Tl,Tm,V,W,Y,Yb,Zn,Zr,Temperature_C
1985,n.a.,0.300000012,0.050000001,6,1.013000011,0.1,36,8,,22.10000038,46.5,68.60000038,5.488000031,0,0,0,0,0,0,0,0,0,0,0,0,0,0,0,0,0,0,0,0,0,0,0,0,0,0,0,0,0,0,0,0,0,0,0,0,0,0,0,0,0,0,0,0,0,0,0,0,0,0,100,0,0,0,0,0,0,0,0,0,0,0,0,0,849.85
2010,n.a.,0.416,0.084,4.952380952,1,0.25,,13.93805,,,,39.27995667,5.47486,0,0,0,0,0,0,0,0,0,0,0,0,0,0,0,0,0,0,0,0,0,0,0,0,0,0,0,0,0,0,0,0,0,0,78.52320675,0,0,0,0,0,0,0,0,0,0,0,0,0,0,0,21.47679325,0,0,0,0,0,0,0,0,0,0,0,0,0,624.85
1986,Impregnation,0.699999988,0.07,10,1,0.15,60,7.699999809,,32,39,71,5.466999865,0,0,0,0,0,0,0,0,0,0,0,0,0,0,0,0,0,0,0,0,0,0,0,0,0,0,0,0,0,0,0,0,0,0,0,0,0,5.599999905,0,0,0,0,0,0,0,0,0,94.40000153,0,0,0,0,0,0,0,0,0,0,0,0,0,0,0,0,739.85
2016,n.a.,0.8,0.2,4,1,1.5,,16.30435,,,,33.52697,5.466354533,0,0,0,0,0,0,0,0,0,0,0,0,0,0,0,0,0,0,0,0,0,0,0,0,0,0,0,0,0,0,0,0,0,0,0,0,0,0,0,0,0,0,0,0,0,0,0,0,0,0,0,0,100,0,0,0,0,0,0,0,0,0,0,0,500
2014,Impregnation,0.8,0.2,4,1,1.5,,16.7,,,,32.7,5.4609,0,0,0,0,0,0,0,0,0,0,0,0,0,0,0,0,0,0,0,0,0,0,0,0,0,0,0,0,0,94.77925255,0,0,0,0,0,0,0,0,0,0,0,0,0,0,0,0,0,0,0,0,0,0,5.220747447,0,0,0,0,0,0,0,0,0,0,0,650
2016,Impregnation,0.24,0.06,4,1.2,0.95,29.67033,9.230769,38.63736,14.76923,44.30769,59.07692,5.453254018,0,0,0,0,0,0,0,0,0,0,0,0,0,0,0,0,0,0,0,0,0,0,0,0,0,0,0,0,0,0,2.191912,0,2.619044,0,0,0,0,0,0,0,0,0,0,0,0,0,0,94.20626,0,0,0,0,0,0,0,0,0,0,0,0.982783,0,0,0,0,798.315
1990,Impregnation,0.430000007,0.159999996,2.6875,1.013000011,0.035,,12.80000019,,,,42.59999847,5.452799886,0,0,0,0,0,0,0,0,0,0,0,0,0,0,0,0,0,0,0,0,0,0,0,0,0,0,0,0,0,99.80000305,0,0,0,0,0,0,0,0.200000003,0,0,0,0,0,0,0,0,0,0,0,0,0,0,0,0,0,0,0,0,0,0,0,0,0,0,779.85
2014,SCS,0.64,0.16,4,1,0.40243,,,,,,0,5.449827,0,0,0,0,0,0,0,0,0,0,2.358602301,0,0,0,0,0,0,0,0,0,0,0,0,0,0,0,2.378978995,0,0,0,6.01456466,0,4.498539002,0,0,0,0,0,0,0,0,0,0,0,0,0,0,82.50004554,0,0,0,0,0,0,0,0,0,0,0,2.249269501,0,0,0,0,727.3947
1999,Impregnation,0.939999998,0.059,15.93220329,1.013000011,0.035,,6.5,,,,83.80000305,5.447000198,0,10.39999962,0,0,0,0,0,0,0,0,0,0,0,0,0,0,0,0,0,0,0,0,0,0,0,0,0,0,0,0,0,0,0,0,0,0,0,0,0,0,0,0,0,0,0,0,0,64.59999847,16,0,9,0,0,0,0,0,0,0,0,0,0,0,0,0,849.85
1986,n.a.,0.899999976,0.100000001,9,1.013000011,2.4,71,8,,34,34,68,5.44,0,0,0,0,0,0,0,0,0,0,0,0,0,0,0,0,0,0,0,0,0,0,0,0,0,0,0,0,0,0,0,0,8.5,0,0,0,0,8.5,0,0,0,0,0,0,0,0,0,8.5,0,0,0,0,0,0,0,0,0,0,0,0,0,0,74.5,0,749.85
2016,Impregnation,0.8,0.2,4,1,0.043478261,,7.2,24.5,27.6,47.9,75.5,5.436,0,0,0,0,0,0,0,0,0,0,0,0,0,0,0,0,0,0,0,0,0,0,0,0,0,0,0,0,0,0,2.225972071,0,2.081119488,0,0,0,0,0,0,0,0,0,0,0,0,0,0,94.6523487,0,0,0,0,0,0,0,0,0,0,0,1.040559744,0,0,0,0,774.85
1990,Therm.decomp.,0.75,0.25,3,1.013000011,0.05,100,21.89999962,,11.10000038,13.69999981,24.80000019,5.431199947,0,0,0,0,0,0,0,0,0,0,0,0,0,0,0,0,0,0,0,0,0,0,0,0,0,0,0,0,0,100,0,0,0,0,0,0,0,0,0,0,0,0,0,0,0,0,0,0,0,0,0,0,0,0,0,0,0,0,0,0,0,0,0,0,699.85
1997,Precipitation,0.079999998,0.039999999,2,1.013000011,0.6,36.70000076,10.60000038,48.79999924,18.10000038,33.09999847,51.19999886,5.427200074,0,51.5,0,0,0,0,0,0,0,0,0,0,0,0,0,0,0,0,0,0,0,0,0,0,0,0,0,0,0,0,0,0,0,0,0,0,0,0,0,0,0,0,0,0,0,0,0,0,0,0,0,0,0,0,0,0,0,0,0,0,0,0,48.5,0,749.85
2019,Precipitation,0.4,0.1,4,1,0.03399626,,8.895349,,,,60.82621,5.410703663,0,0,0,0,0,0,0,0,0,0,0,0,0,0,0,0,0,0,0,0,0,0,0,0,0,0,50,0,0,0,0,0,0,0,0,0,0,0,0,0,0,0,0,0,0,0,0,0,0,0,0,0,0,0,0,0,0,0,0,0,0,0,0,50,650
1985,Impregnation,0.639999986,0.079999998,8,1.013000011,0.38,86,10,,14,40,54,5.4,0,0,0,0,0,0,0,0,38,0,0,0,0,0,0,0,0,0,0,0,0,0,0,0,0,62,0,0,0,0,0,0,0,0,0,0,0,0,0,0,0,0,0,0,0,0,0,0,0,0,0,0,0,0,0,0,0,0,0,0,0,0,0,0,742.85
1991,n.a.,0.699999988,0.064000003,10.9375,1.013000011,0.37,62,6,5,28,62,90,5.4,0,13,0,0,0,0,0,0,43.5,0,0,0,0,0,0,0,0,0,0,0,0,0,0,0,0,0,0,43.5,0,0,0,0,0,0,0,0,0,0,0,0,0,0,0,0,0,0,0,0,0,0,0,0,0,0,0,0,0,0,0,0,0,0,0,0,689.85
2011,Impregnation,0.830769231,0.169230769,4.909090909,1,0.035750462,,10,,25.57894737,28.42105263,54,5.4,0,44.44444444,0,0,0,0,0,0,0,0,0,0,0,0,0,0,0,0,0,0,0,0,0,0,0,0,0,0,0,0,0,0,0,0,0,0,0,0,0,0,0,0,0,0,0,0,0,0,0,0,55.55555556,0,0,0,0,0,0,0,0,0,0,0,0,0,810
1991,Sol-gel,0.670000017,0.330000013,2.030303001,1.013000011,,,26.70000076,,,,20.20000076,5.393400358,0,0,0,0,0,0,0,0,50,0,0,40,0,0,0,0,0,0,10,0,0,0,0,0,0,0,0,0,0,0,0,0,0,0,0,0,0,0,0,0,0,0,0,0,0,0,0,0,0,0,0,0,0,0,0,0,0,0,0,0,0,0,0,0,749.85
2010,Impregnation,0.5,0.1,5,1,0.1272,,11.24214,,,,47.84483,5.378782771,0,0,0,0,0,0,0,0,0,0,0,0,0,0,0,0,0,0,0,0,0,0,0,0,0,0,0,4.761904762,0,95.23809524,0,0,0,0,0,0,0,0,0,0,0,0,0,0,0,0,0,0,0,0,0,0,0,0,0,0,0,0,0,0,0,0,0,0,750
1986,Impregnation,0.469999999,0.033,14.24242401,1.013000011,8.7,,12,,5.099999905,39.70000076,44.80000067,5.37600008,0,0,0,0,0,0,10,0,0,0,0,0,0,0,0,0,0,0,0,0,0,0,0,0,0,0,0,0,0,0,0,0,0,0,0,0,0,10,0,0,0,0,0,0,0,80,0,0,0,0,0,0,0,0,0,0,0,0,0,0,0,0,0,0,699.85
2018,Impregnation,0.2,0.05,4,10,0.110070663,,22.64151263,,,,23.64312,5.35316,0,0,0,0,0,0,0,0,0,0,0,0,0,0,0,0,0,0,0,0,0,0,0,0,0,0,0,0,0,0,3.141601546,0,2.070410641,0,0,0,0,0,0,0,0,0,0,0,0,0,0,93.75278249,0,0,0,0,0,0,0,0,0,0,0,1.035205321,0,0,0,0,849.85
2017,Impregnation,0.5,0.1,5,1,0.166254,,14,,,,38.15126,5.3411764,0,0,0,0,0,0,0,0,0,0,0,0,0,0,0,0,0,0,0,0,0,0,0,0,0,0,0,0,0,0,2.159331597,0,2.148541935,0,0,0,0,0,0,0,0,0,0,0,0,0,0,94.6178555,0,0,0,0,0,0,0,0,0,0,0,1.074270967,0,0,0,0,760
2019,Sol-gel,0.4,0.1,4,1,0.031801558,,16.77298,,11.93078,19.89562,31.8264,5.338235707,0,0,0,0,0,0,0,0,0,0,50,0,0,0,0,0,0,0,0,0,0,0,0,0,0,0,50,0,0,0,0,0,0,0,0,0,0,0,0,0,0,0,0,0,0,0,0,0,0,0,0,0,0,0,0,0,0,0,0,0,0,0,0,0,550
2018,Impregnation,0.5,0.1,5,1,0.162372061,,13.10638,,,,40.625,5.324466875,0,0,0,0,0,0,0,0,0,0,0,0,0,0,0,0,0,0,0,0,0,0,0,0,0,0,0,0,0,0,4.532473461,0,4.237527941,0,0,0,0,0,0,0,0,0,0,0,0,0,0,89.11123463,0,0,0,0,0,0,0,0,0,0,0,2.118763971,0,0,0,0,740
2018,Impregnation,0.4,0.1,4,1,0.030378055,,7.671568,,,,69.34306,5.319700001,0,0,0,0,0,0,0,0,10,0,0,0,0,0,0,0,0,0,0,0,0,0,0,0,0,0,0,0,0,0,0,0,0,0,0,0,0,0,0,0,0,0,0,0,0,0,0,0,0,90,0,0,0,0,0,0,0,0,0,0,0,0,0,0,700
2010,Slurry,0.285714286,0.071428571,4,1,0.038494,100,18.29268,,,,29.06504,5.316774759,0,0,0,0,0,0,0,0,100,0,0,0,0,0,0,0,0,0,0,0,0,0,0,0,0,0,0,0,0,0,0,0,0,0,0,0,0,0,0,0,0,0,0,0,0,0,0,0,0,0,0,0,0,0,0,0,0,0,0,0,0,0,0,0,800
2009,n.a.,0.227272727,0.090909091,2.5,1,0.919027268,,9.1,41.6,29.4,29,58.4,5.3144,0,0,0,0,0,0,0,0,0,0,0,44.44444444,0,0,0,0,0,0,0,0,44.44444444,0,0,0,0,0,0,0,0,0,0,0,11.11111111,0,0,0,0,0,0,0,0,0,0,0,0,0,0,0,0,0,0,0,0,0,0,0,0,0,0,0,0,0,0,0,739.85
2016,Impregnation,0.444444444,0.111111111,4,1,0.018194128,,7,24.2,27.07142857,48.72857143,75.8,5.306,0,0,0,0,0,0,0,0,0,0,0,0,0,0,0,0,0,0,0,0,0,0,0,0,0,0,0,0,0,0,4.355002992,0,2.03580308,0,0,0,0,0,0,0,0,0,0,0,0,0,0,92.59129239,0,0,0,0,0,0,0,0,0,0,0,1.01790154,0,0,0,0,749.85
1994,Precipitation,0.949999988,0.050000001,19,1.013000011,0.052,100,7.800000191,,,,68,5.30400013,0,0,0,0,0,0,0,0,0,0,0,0,0,0,0,0,0,0,1.100000024,0,0,0,0,0,0,0,0,0,0,78.90000153,0,0,0,0,0,0,0,0,0,0,0,0,0,0,0,0,0,0,0,0,20,0,0,0,0,0,0,0,0,0,0,0,0,0,849.85
2013,Microemulsion,0.9,0.1,9,1,2.045454545,,10.5,,23,27.5,50.5,5.3025,0,0,0,0,0,0,0,0,0,0,0,0,0,0,0,0,0,0,0,0,0,0,0,0,0,0,0,0,0,0,0,0,0,0,0,0,0,0,0,0,0,0,0,0,0,0,0,0,100,0,0,0,0,0,0,0,0,0,0,0,0,0,0,0,740
2017,Electrospining,,,5,1,0.001497,,15,64.66666667,12.66666667,22.66666667,35.33333333,5.3,0,0,0,0,0,0,0,0,0,0,23.98307,0,0,0,0,0,0,0,0,0,0,0,0,0,0,0,76.01693,0,0,0,0,0,0,0,0,0,0,0,0,0,0,0,0,0,0,0,0,0,0,0,0,0,0,0,0,0,0,0,0,0,0,0,0,0,750
1998,Impregnation,0.164000005,0.035999998,4.55555582,1.013000011,1.33,,23,,,,23,5.29,0,0,0,0,0,0,0,0,0,0,0,0,0,0,0,0,0,0,0,0,0,0,0,0,0,0,0,0,0,0,2,0,0,0,0,0,0,0,0,0,0,0,0,0,0,0,0,98,0,0,0,0,0,0,0,0,0,0,0,0,0,0,0,0,849.85
2016,Impregnation,0.8,0.2,4,1,1.5,,16.32543,,,,32.36897,5.284373539,0,0,0,0,0,0,0,0,0,0,0,0,0,0,0,0,0,0,0,0,0,0,0,0,0,0,0,0,0,94.24165603,0,0,0,0,0,0,0,0,0,5.758343972,0,0,0,0,0,0,0,0,0,0,0,0,0,0,0,0,0,0,0,0,0,0,0,0,800
2012,n.a.,0.192307692,0.038461538,5,1,,,10.1,47.9,,,52.1,5.2621,0,0,0,0,0,0,0,0,0,0,0,0,0,0,0,0,0,0,0,0,0,0,0,50,0,0,50,0,0,0,0,0,0,0,0,0,0,0,0,0,0,0,0,0,0,0,0,0,0,0,0,0,0,0,0,0,0,0,0,0,0,0,0,0,799.85
1992,Therm.decomp.,0.400000006,0.079999998,5,1.013000011,0.6,57.40000153,9.600000381,45.20000076,18.70000076,36,54.70000076,5.251200282,0,0,0,0,0,0,40,0,0,0,0,0,0,0,0,0,0,0,0,0,0,0,0,0,0,0,0,0,0,0,0,0,0,40,0,0,0,20,0,0,0,0,0,0,0,0,0,0,0,0,0,0,0,0,0,0,0,0,0,0,0,0,0,0,749.85
2013,Microemulsion,0.8,0.2,4,1,2.045454545,,17.5,,15.3,14.7,30,5.25,0,0,0,0,0,0,0,0,0,0,0,0,0,0,0,0,0,0,0,0,0,0,0,0,0,0,0,0,0,0,0,0,0,0,0,0,0,0,0,0,0,0,0,0,0,0,0,0,100,0,0,0,0,0,0,0,0,0,0,0,0,0,0,0,740
2003,Precipitation,0.601999998,0.083999999,7.166666985,1.013000011,0.27,59,9,34.59999847,34.5,23.70000076,58.20000076,5.238000069,0,0,0,0,0,0,0,0,0,0,0,0,0,0,0,0,0,0,0,0,0,0,0,0,0,0,0,0,0,0,0,0,0,0,0,0,0,0,0,0,0,0,0,0,0,0,0,0,0,0,0,0,0,0,0,0,0,100,0,0,0,0,0,0,799.85
1995,Impregnation,0.75,0.25,3,1.013000011,0.25,,24.79999924,,,,21,5.20799984,0,0,0,0,0,0,0,0,0,0,0,0,0,0,0,0,0,0,0,0,0,0,0,0,0,0,0,0,0,33.40000153,33.29999924,0,33.29999924,0,0,0,0,0,0,0,0,0,0,0,0,0,0,0,0,0,0,0,0,0,0,0,0,0,0,0,0,0,0,0,749.85
2019,Impregnation,0.75,0.25,3,1,0.072,,18.01,68.7,19,9.9,28.9,5.20489,0,0,0,0,0,0,0,0,0,0,0,0,0,0,0,0,0,0,0,0,0,0,0,0,0,0,0,0,0,0,2.17,0,0.54,0,0,0,0,0,0,0,0,0,0,0,0,0,0,97.02,0,0,0,0,0,0,0,0,0,0,0,0.27,0,0,0,0,700
2017,n.a.,,,4,1,0.02764977,,22.73026,,8.909265023,13.98547498,22.89474,5.204033928,0,0,0,0,0,0,0,0,0,0,0,0,0,0,0,0,0,0,0,0,0,0,0,0,0,0,100,0,0,0,0,0,0,0,0,0,0,0,0,0,0,0,0,0,0,0,0,0,0,0,0,0,0,0,0,0,0,0,0,0,0,0,0,0,700
1985,Impregnation,0.639999986,0.079999998,8,1.013000011,0.47,95,10,,16,36,52,5.2,0,0,0,0,0,0,0,0,93,0,0,0,0,0,0,0,0,0,0,0,0,0,0,0,0,0,0,0,0,0,0,0,7,0,0,0,0,0,0,0,0,0,0,0,0,0,0,0,0,0,0,0,0,0,0,0,0,0,0,0,0,0,0,0,752.85
2007,Impregnation,0.882000029,0.118000001,7.474575996,1.013000011,0.3,,10,,,,52,5.2,0,0,0,0,0,0,0,0,0,0,0,0,0,0,0,0,0,0,0,0,0,0,0,0,0,0,0,0.899999976,0,0,0,0,0,0,0,0,0,0,0,0,0,0,0,0,0,0,0,98.5,0,0,0,0,0,0,0,0,0,0,0,0.600000024,0,0,0,0,699.85
2015,Physical mixing,0.057,0.035,1.6,1.01,0.000665,8.2,8.2,36.6,20.4,43,63.4,5.1988,0,0,0,0,0,0,0,0,0,0,0,0,0,0,0,0,0,0,0,0,0,0,0,0,0,0,0,0,0,0,2.45601,0,1.50552,0,0,0,0,0,0,0,0,0,0,0,0,0,0,95.28571,0,0,0,0,0,0,0,0,0,0,0,0.75276,0,0,0,0,749.85
1999,Impregnation,0.800000012,0.200000003,4,1.013000011,0.035,,23.5,,,,22.10000038,5.19350009,0,0,0,0,0,0,0,0,0,0,0,0,0,0,0,0,0,0,0,0,0,0,0,0,0,0,0,0,0,0,0,0,0,0,100,0,0,0,0,0,0,0,0,0,0,0,0,0,0,0,0,0,0,0,0,0,0,0,0,0,0,0,0,0,799.85
1992,Precipitation,0.912,0.101000004,9.02970314,1.013000011,0.0017,50,8.100000381,,,,64,5.184000244,0,0,0,0,0,0,0,0,0,0,0,0,0,0,0,0,100,0,0,0,0,0,0,0,0,0,0,0,0,0,0,0,0,0,0,0,0,0,0,0,0,0,0,0,0,0,0,0,0,0,0,0,0,0,0,0,0,0,0,0,0,0,0,0,849.85
2019,Sol-gel,0.4,0.1,4,1,0.035549236,,16.37899,,14.3898,17.25577,31.64557,5.183224746,0,0,0,0,0,0,0,0,0,0,0,0,0,0,0,0,0,0,0,0,0,0,0,0,0,0,50,0,0,0,0,0,0,0,0,0,0,0,0,0,0,0,0,0,0,0,0,0,0,0,0,0,0,0,0,50,0,0,0,0,0,0,0,0,750
2013,Microemulsion,0.8,0.2,4,1,2.045454545,,18.5,,19.3,8.7,28,5.18,0,89.4244,0,0,0,0,0,0,0,0,0,0,0,0,0,0,0,0,0,0,0,0,0,0,0,0,0,0,0,0,0,0,0,0,0,0,0,0,0,0,0,0,0,0,0,0,0,0,10.5756,0,0,0,0,0,0,0,0,0,0,0,0,0,0,0,800
2017,Impregnation,0.5,0.1,5,1,0.112247,,14.48513,,,,35.71429,5.173261335,0,0,0,0,0,0,0,0,44.42199836,0,0,0,0,0,0,0,0,0,0,0,0,0,0,0,0,0,0,0,0,0,4.475747272,0,4.453504,0,0,0,0,0,0,0,0,0,0,0,0,0,0,0,0,0,0,0,0,0,0,44.42199836,0,0,0,2.226752,0,0,0,0,720
2017,Impregnation,0.571428571,0.142857143,4,1,0.010608,,27.35849,,,,18.90281956,5.171526,0,0,0,0,0,0,0,49.07449,0,0,0,0,0,0,0,0,0,0,0,0,0,0,0,0,0,0,0,0,0,0,0.77049,0,0.720352,0,0,0,0,0,0,0,0,0,0,0,0,0,0,49.07449,0,0,0,0,0,0,0,0,0,0,0,0.360176,0,0,0,0,800
2018,Impregnation,0.5,0.1,5,1,0.150154832,,11.59842,,,,44.49814,5.161081169,0,0,0,0,0,0,0,0,0,0,0,0,0,0,0,0,0,0,0,4.650501987,0,0,0,0,0,0,0,0,0,0,4.650501987,0,4.347875897,0,0,0,0,0,0,0,0,0,0,0,0,0,0,84.17718218,0,0,0,0,0,0,0,0,0,0,0,2.173937948,0,0,0,0,800
2019,Impregnation,0.75,0.25,3,1,0.072,,23.77,76.7,16.3,5.4,21.7,5.15809,0,0,0,0,0,0,0,0,0,0,0,0,0,0,0,0,0,0,0,5.62416,0,0,0,0,0,0,0,0,0,0,0,0,0,0,0,0,0,0,0,0,0,0,0,0,0,0,0,88.37808,0,0,0,0,0,0,0,0,0,0,0,0,0,0,5.99776,0,700
2014,Impregnation,0.4,0.2,2,1,0.8,,46,88.8,,,11.2,5.152,0,0,0,0,0,0,0,0,0,0,0,0,0,0,0,0,0,0,0,0,0,0,0,0,0,0,0,5.540402,0,94.4596,0,0,0,0,0,0,0,0,0,0,0,0,0,0,0,0,0,0,0,0,0,0,0,0,0,0,0,0,0,0,0,0,0,0,849.85
2019,Impregnation,0.75,0.25,3,1,0.072,,10.53,47.2,30.6,18.2,48.8,5.13864,0,0,0,0,0,0,0,0,0,0,0,0,0,0,0,0,0,0,0,0,0,0,0,0,0,0,4.585629455,0,0,0,0,0,0,0,0,0,0,0,0,0,0,0,0,0,0,0,0,95.41437054,0,0,0,0,0,0,0,0,0,0,0,0,0,0,0,0,700
2018,Precipitation,0.45,0.12,4,1,0.024,25.1,8,,22.13793103,42.06206897,64.2,5.136,0,0,0,0,0,0,0,0,0,0,0,0,0,0,0,0,0,0,0,0,0,0,0,0,0,0,0,0,0,0,0,0,0,0,0,0,0,0,0,0,0,0,0,0,0,0,0,0,0,0,66.66666667,0,0,0,0,33.33333333,0,0,0,0,0,0,0,0,850
2019,Impregnation,0.75,0.25,3,1,0.072,,16.72,66.4,20.4,10.3,30.7,5.13304,0,0,0,0,0,0,0,0,0,0,0,0,0,0,0,0,0,0,0,0,0,0,0,0,0,0,0,0,0,0,10.2193,0,0.01362,0,0,0,0,0,0,0,0,0,0,0,0,0,0,89.76027,0,0,0,0,0,0,0,0,0,0,0,0.00681,0,0,0,0,700
1988,Impregnation,0.5,0.104999997,4.761905193,1.013000011,1.5,,32,,,,16,5.12,0,0,0,0,0,0,23.79999924,0,0,0,0,0,0,0,0,0,0,0,0,0,0,0,0,0,0,0,0,0,0,0,0,0,0,0,0,0,0,0,0,76.19999695,0,0,0,0,0,0,0,0,0,0,0,0,0,0,0,0,0,0,0,0,0,0,0,0,774.85
2016,n.a.,0.8,0.2,4,1,1.5,,15.94828,,,,32.03354,5.108798653,0,0,0,0,0,0,0,0,0,0,0,0,0,0,0,0,0,0,0,0,0,0,0,0,0,0,0,0,0,0,0,0,0,0,0,0,0,0,0,100,0,0,0,0,0,0,0,0,0,0,0,0,0,0,0,0,0,0,0,0,0,0,0,0,600
2017,n.a.,,,3,1,0.02764977,91.36842,26.21622,,9.684894066,9.774565934,19.45946,5.101534844,0,0,0,0,0,0,0,0,0,0,0,0,0,0,0,0,0,0,0,0,0,0,0,0,0,0,100,0,0,0,0,0,0,0,0,0,0,0,0,0,0,0,0,0,0,0,0,0,0,0,0,0,0,0,0,0,0,0,0,0,0,0,0,0,700
1995,Therm.decomp.,0.180000007,0.093000002,1.935484052,1.013000011,2.4,37.20000076,13.60000038,62.5,24.29999924,13.19999981,37.49999905,5.100000013,0,0,0,0,6.699999809,0,0,0,0,0,0,0,0,0,33.29999924,0,0,0,0,0,0,0,0,0,0,0,60,0,0,0,0,0,0,0,0,0,0,0,0,0,0,0,0,0,0,0,0,0,0,0,0,0,0,0,0,0,0,0,0,0,0,0,0,0,749.85
2019,Impregnation,0.75,0.25,3,1,0.072,,15.37,64.1,21.5,11.6,33.1,5.08747,0,0,0,0,0,0,0,0,0,0,0,0,0,0,0,0,0,0,0,5.70458,0,0,0,0,0,0,0,0,0,0,0,0,0,0,0,0,0,0,0,0,0,4.65368,0,0,0,0,0,89.64174,0,0,0,0,0,0,0,0,0,0,0,0,0,0,0,0,700
2019,Impregnation,0.4,0.019047619,21,1,0.01391025,,6.233766,18.44156,,,81.55844,5.084162303,0,0,0,0,0,0,0,0,0,0,0,0,0,0,0,0,0,0,0,0,0,0,0,0,0,0,0,0,0,0,1.560072121,0,2.095630778,0,0,0,0,0,0,0,0,0,0,0,0,0,0,95.29648171,0,0,0,0,0,0,0,0,0,0,0,1.047815389,0,0,0,0,800
1986,n.a.,0.670000017,0.07,9.571429253,1.013000011,0.415,100,9.5,,16.39999962,36.70000076,53.10000038,5.044500036,0,0,0,0,0,0,0,0,98.69999695,0,0,0,0,0,0,0,0,0,0,0,0,0,0,0,0,0,0,0,0,0,0,0,0,0,0,0,0,0,0,0,0,0,0,0,0,0,0,0,0,0,1.299999952,0,0,0,0,0,0,0,0,0,0,0,0,0,749.85
2013,Microemulsion,0.8,0.2,4,1,2.045454545,,18,,19.2,8.8,28,5.04,0,0,0,0,0,0,0,0,0,0,0,0,0,0,0,0,0,0,0,0,0,0,0,0,0,0,0,0,0,0,0,0,0,0,0,0,0,0,0,0,0,0,0,0,0,0,0,0,100,0,0,0,0,0,0,0,0,0,0,0,0,0,0,0,800
2014,Impregnation,0.4,0.1,4,1,0.01497,99,18,72,,,28,5.04,0,0,0,0,0,0,0,0,96.29996,0,0,0,0,0,0,0,0,0,0,0,0,0,0,0,0,0,0,0,0,0,0.735613,0,1.976285,0,0,0,0,0,0,0,0,0,0,0,0,0,0,0,0,0,0,0,0,0,0,0,0,0,0,0.988143,0,0,0,0,749.85
1995,Impregnation,0.75,0.25,3,1.013000011,0.25,,24.70000076,,,,20.39999962,5.038800061,0,0,0,0,0,0,0,0,0,0,0,0,0,0,0,0,0,0,0,0,0,0,0,0,0,33.29999924,0,0,0,33.40000153,33.29999924,0,0,0,0,0,0,0,0,0,0,0,0,0,0,0,0,0,0,0,0,0,0,0,0,0,0,0,0,0,0,0,0,0,749.85
2013,Impregnation,0.8,0.2,4,1,2.045454545,,20.5,,13.7,10.8,24.5,5.0225,0,89.4244,0,0,0,0,0,0,0,0,0,0,0,0,0,0,0,0,0,0,0,0,0,0,0,0,0,0,0,0,0,0,0,0,0,0,0,0,0,0,0,0,0,0,0,0,0,0,10.5756,0,0,0,0,0,0,0,0,0,0,0,0,0,0,0,740
2013,Impregnation,0.8,0.2,4,1,2.045454545,,20.5,,15.2,9.3,24.5,5.0225,0,89.4244,0,0,0,0,0,0,0,0,0,0,0,0,0,0,0,0,0,0,0,0,0,0,0,0,0,0,0,0,0,0,0,0,0,0,0,0,0,0,0,0,0,0,0,0,0,0,10.5756,0,0,0,0,0,0,0,0,0,0,0,0,0,0,0,800
2019,Impregnation,0.75,0.25,3,1,0.072,,20.33,73.4,16.8,7.9,24.7,5.02151,0,0,0,0,3.03664,0,0,0,0,0,2.97617,0,0,0,0,0,0,0,0,0,0,0,0,0,0,0,0,0,0,0,0,0,0,0,0,0,0,0,0,0,0,0,0,0,0,0,0,93.98719,0,0,0,0,0,0,0,0,0,0,0,0,0,0,0,0,700
2018,Impregnation,0.4,0.1,4,1,0.030879447,,7.769608,,,,64.59854,5.019053332,0,0,0,0,0,0,0,0,0,0,0,0,0,0,0,0,0,0,0,0,0,0,0,0,0,10,0,0,0,0,0,0,0,0,0,0,0,0,0,0,0,0,0,0,0,0,0,0,0,90,0,0,0,0,0,0,0,0,0,0,0,0,0,0,675
2011,Precipitation,0.416,0.084,5,1,0.25,,17.63081,,,,28.44828,5.015662195,0,0,0,0,0,0,0,0,0,0,0,0,0,0,0,0,0,0,0,0,0,0,0,0,0,0,0,0,0,22.19827586,0,0,0,0,0,0,0,0,0,0,0,0,0,0,0,0,0,0,77.80172414,0,0,0,0,0,0,0,0,0,0,0,0,0,0,0,600
2017,IJP-A synthesis,0.454545455,0.151515152,3,1,0.033026,,22.35,,,,22.41,5.008635,0,0,0,0,0,0,0,0,0,0,0,0,0,0,0,0,0,0,0,0,0,0,0,0,0,0,82.90499,0.099485989,0,13.66274,3.332781,0,0,0,0,0,0,0,0,0,0,0,0,0,0,0,0,0,0,0,0,0,0,0,0,0,0,0,0,0,0,0,0,0,700
1982,Impregnation,0.400000006,0.083999999,4.761905193,1.013000011,0.04,,11,,,,45.5,5.005,0,90.80000305,0,0,0,0,0,0,0,0,0,0,0,0,0,0,0,0,0,0,0,0,0,0,0,0,0,0,0,0,9.199999809,0,0,0,0,0,0,0,0,0,0,0,0,0,0,0,0,0,0,0,0,0,0,0,0,0,0,0,0,0,0,0,0,0,799.85
2016,Impregnation,0.8,0.2,4,1,1.5,,15.78664,,,,31.69811,5.004066513,0,0,0,0,0,0,0,0,0,0,0,0,0,0,0,0,0,0,0,0,0,0,0,0,0,0,0,0,0,94.24165603,0,0,0,0,0,0,0,0,0,5.758343972,0,0,0,0,0,0,0,0,0,0,0,0,0,0,0,0,0,0,0,0,0,0,0,0,750
1998,Therm.decomp.,0.800000012,0.200000003,4,1.013000011,0.035,,15,,,,33.29999924,4.994999886,0,0,0,0,0,0,0,0,0,0,0,0,0,0,0,90.90000153,0,0,0,0,0,0,0,0,0,0,0,0,0,0,0,0,0,0,0,0,0,0,0,0,0,0,0,0,0,0,0,0,0,0,9.100000381,0,0,0,0,0,0,0,0,0,0,0,0,0,799.85
2016,Impregnation,0.8,0.2,4,1,1.5,,16.00216,,,,31.19497,4.991869011,0,0,0,0,0,0,0,0,0,0,0,0,0,0,0,0,0,0,0,0,0,0,0,0,0,0,0,0,0,94.24165603,0,0,0,0,0,0,0,0,0,5.758343972,0,0,0,0,0,0,0,0,0,0,0,0,0,0,0,0,0,0,0,0,0,0,0,0,700
1997,Therm.decomp.,0.75,0.150000006,5,1.013000011,0.18,99.5,23.10000038,78.40000153,,,21.60000038,4.989600171,0,0,0,0,0,0,0,0,0,0,0,0,0,0,0,0,0,0,0,0,0,0,0,0,0,0,0,0,0,0,0,0,0,0,0,0,0,0,0,100,0,0,0,0,0,0,0,0,0,0,0,0,0,0,0,0,0,0,0,0,0,0,0,0,799.85
2018,Slurry,0.461538462,0.153846154,3,1,0.186472246,85.71429,18.71921,,,,26.60098,4.979493308,0,0,0,0,0,0,0,0,0,0,0,0,0,0,0,0,0,0,0,0,0,0,0,0,0,0,0,0,0,0,2.225972071,0,2.081119488,0,0,0,0,0,0,0,0,0,0,0,0,0,0,94.6523487,0,0,0,0,0,0,0,0,0,0,0,1.040559744,0,0,0,0,745
1985,Therm.decomp.,0.670000017,0.07,9.571429253,1.013000011,1.1,99,11,,14,31,45,4.95,0,100,0,0,0,0,0,0,0,0,0,0,0,0,0,0,0,0,0,0,0,0,0,0,0,0,0,0,0,0,0,0,0,0,0,0,0,0,0,0,0,0,0,0,0,0,0,0,0,0,0,0,0,0,0,0,0,0,0,0,0,0,0,0,751.85
2019,Impregnation,0.75,0.25,3,1,0.072,,17.67,69.8,19.3,8.7,28,4.9476,0,13.5193,0,0,0,0,0,0,0,0,0,0,0,0,0,0,0,0,0,0,0,0,0,0,0,0,0,0,0,0,0,0,0,0,0,0,0,0,0,0,0,4.268,0,0,0,0,0,82.2127,0,0,0,0,0,0,0,0,0,0,0,0,0,0,0,0,700
2009,n.a.,0.227272727,0.090909091,2.5,1,0.28215112,,9.5,48,25.4,26.6,52,4.94,0,0,0,0,0,0,0,0,0,0,0,0,0,0,0,0,0,0,0,0,0,0,0,0,0,0,0,0,0,0,50,0,10,0,0,0,0,0,0,0,0,0,0,0,0,0,0,0,40,0,0,0,0,0,0,0,0,0,0,0,0,0,0,0,719.85
1985,Impregnation,0.300000012,0.050000001,6,1.013000011,0.1,50,8.5,,27,31.10000038,58.10000038,4.938500032,0,0,0,0,0,0,0,0,0,0,0,0,0,0,0,0,0,0,0,0,0,0,0,0,0,0,0,0,0,0,0,0,0,0,0,0,0,10,0,0,0,0,0,0,0,0,0,90,0,0,0,0,0,0,0,0,0,0,0,0,0,0,0,0,899.85
2018,Precipitation,0.44,0.11,4,1,0.02661344,,16.32029,,,,30.22113,4.932176057,0,0,0,0,0,0,0,0,0,0,0,0,0,0,0,0,0,0,0,0,0,0,0,0,0,0,0,0,0,0,0,0,0,0,0,0,0,0,0,0,0,0,0,0,0,0,0,0,0,0,0,0,0,0,0,0,0,0,0,0,100,0,0,0,700
1997,Therm.decomp.,0.889999986,0.109999999,8.090909004,1.013000011,0.07,,11.5,,,,42.79999924,4.921999912,0,0,0,0,0,0,0,0,0,0,0,0,0,0,0,0,0,0,0,0,0,0,0,0,0,0,0,0,0,99.5,0,0,0,0,0,0,0,0,0,0,0,0,0,0,0,0,0,0,0,0,0,0,0,0,0,0,0,0,0,0,0,0.5,0,0,799.85
1986,n.a.,0.699999988,0.07,10,1.013000011,0.046,77.40000153,8.199999809,,12.5,47.40000153,59.90000153,4.911800011,0,71.19999695,0,0,0,0,0,0,0,0,0,0,0,0,0,0,0,0,0,0,0,0,0,0,0,0,0,0,0,0,0,0,18.10000038,0,0,0,0,10.69999981,0,0,0,0,0,0,0,0,0,0,0,0,0,0,0,0,0,0,0,0,0,0,0,0,0,0,749.85
2019,Impregnation,0.75,0.25,3,1,0.072,,17.47,69.6,19.1,9,28.1,4.90907,0,13.2611,0,0,0,0,0,0,0,0,0,0,0,0,0,0,0,0,0,0,0,0,0,0,0,0,0,0,0,0,0,0,0,0,0,6.09632,0,0,0,0,0,0,0,0,0,0,0,80.64258,0,0,0,0,0,0,0,0,0,0,0,0,0,0,0,0,700
2015,Sol-gel,,,4,1,0.04706199,100,14.3,76.7,25.7,8.6,34.3,4.9049,0,80,0,0,0,0,0,0,0,0,0,0,0,0,0,0,0,0,0,0,0,0,0,0,0,0,0,0,0,0,0,0,0,0,0,0,0,0,0,0,0,0,0,0,0,0,0,0,20,0,0,0,0,0,0,0,0,0,0,0,0,0,0,0,800
1996,Therm.decomp.,0.300000012,0.119999997,2.5,1.013000011,0.01,,19.29999924,,,,25.39999962,4.902199733,0,0,0,0,0,0,0,0,0,0,0,0,0,0,0,0,0,0,0,0,0,0,0,0,0,0,0,0,0,89.90000153,0,0,9,0,0,1.100000024,0,0,0,0,0,0,0,0,0,0,0,0,0,0,0,0,0,0,0,0,0,0,0,0,0,0,0,0,704.85
1994,Therm.decomp.,0.300000012,0.119999997,2.5,1.013000011,4.8,100,19.29999924,,,,25.39999962,4.902199733,0,0,0,0,0,0,0,0,0,0,0,0,0,0,0,0,0,0,0,0,0,0,0,0,0,0,0,0,0,89.90000153,0,0,9,0,0,1.100000024,0,0,0,0,0,0,0,0,0,0,0,0,0,0,0,0,0,0,0,0,0,0,0,0,0,0,0,0,704.85
2011,Precipitation,0.416,0.084,5,1,0.25,,17.41279,,,,28.10345,4.893594731,0,0,0,0,0,0,0,0,11.72325432,0,0,0,0,0,0,0,0,0,0,0,0,0,0,0,0,0,0,0,0,0,0,0,0,0,0,0,0,0,0,0,0,0,0,0,0,0,0,0,88.27674568,0,0,0,0,0,0,0,0,0,0,0,0,0,0,0,625
2016,Impregnation,0.444444444,0.111111111,4,1,0.018194128,,7.1,31.1,23.75862069,45.14137931,68.9,4.8919,0,0,0,0,0,0,0,0,0,0,0,0,0,0,0,0,0,0,0,0,0,0,0,0,0,0,0,0,0,0,4.355002992,0,2.03580308,0,0,0,0,0,0,0,0,0,0,0,0,0,0,92.59129239,0,0,0,0,0,0,0,0,0,0,0,1.01790154,0,0,0,0,749.85
2011,Sol-gel,0.830769231,0.169230769,4.909090909,1,0.035750462,,9,,29.45454545,24.54545455,54,4.86,0,66.66666667,0,0,0,0,0,0,0,0,0,0,0,0,0,0,0,0,0,0,0,0,0,0,0,0,0,0,0,0,0,0,0,0,0,0,0,0,0,0,0,0,0,0,0,0,0,0,0,0,33.33333333,0,0,0,0,0,0,0,0,0,0,0,0,0,810
2018,Sol-gel,0.4,0.1,4,1,0.030052592,,15.22472,,12.05788,19.77545,31.83333,4.846535359,0,0,0,0,0,0,0,0,0,0,50,0,0,0,0,0,0,0,0,0,0,0,0,0,0,0,0,0,0,0,0,0,0,0,0,0,0,0,0,50,0,0,0,0,0,0,0,0,0,0,0,0,0,0,0,0,0,0,0,0,0,0,0,0,750
2014,n.a.,0.833333333,0.166666667,5,1,0.051735282,,10.32787,,,,46.88525,4.842247669,0,0,0,0,0,0,0,0,0,0,0,0,0,0,0,0,0,0,0,0,0,0,0,0,0,0,0,0,0,0,1.105341012,0,1.240094654,0,0,0,0,0,0,0,0,0,0,0,0,0,0,97.03451701,0,0,0,0,0,0,0,0,0,0,0,0.620047327,0,0,0,0,800
2015,Sol-gel,0.761904762,0.19047619,4,1,0.002113791,,11.22137,,,,43.14885,4.841892109,0,0,0,0,0,0,0,0,80.61044,0,0,0,0,0,0,0,0,0,0,0,0,0,0,0,0,0,4.649207,0,0,0,0,0,0,0,0,0,0,0,0,0,0,0,0,0,0,0,0,0,0,0,14.74035,0,0,0,0,0,0,0,0,0,0,0,0,0,800
2017,Sol-gel,0.75,0.25,3,1,0.36,100,14.41,,17.6,16,33.6,4.84176,0,0,0,0,0,0,0,0,0,0,0,0,0,0,0,0,0,0,0,0,0,0,0,0,0,0,0,0,0,4.7285,2.261,0,2.114,0,0,0,0,0,0,0,0,0,0,0,0,0,0,80.3845,0,0,0,0,0,0,0,9.457,0,0,0,1.057,0,0,0,0,775
2011,Impregnation,0.342857143,0.057142857,6,0.4,0.282021152,40,7.6,36.3,,,63.7,4.8412,0,0,0,0,0,0,0,0,0,0,0,0,0,0,0,0,0,0,0,0,0,0,0,0,0,0,0,0,0,0,1.624329,0,3.622933,0,0,0,0,0,0,0,0,0,0,0,0,0,0,94.07,0,0,0,0,0,0,0,0,0,0,0,0.679744,0,0,0,0,700
1991,Sol-gel,0.670000017,0.330000013,2.030303001,1.013000011,,,5.699999809,,,,84.90000153,4.839299925,0,0,0,0,50,0,0,0,0,0,0,30,0,0,0,0,0,0,20,0,0,0,0,0,0,0,0,0,0,0,0,0,0,0,0,0,0,0,0,0,0,0,0,0,0,0,0,0,0,0,0,0,0,0,0,0,0,0,0,0,0,0,0,0,749.85
2018,Slurry,0.461538462,0.153846154,3,1,0.372944492,98.85246,24.59016,,,,19.67213,4.837408242,0,0,0,0,0,0,0,0,0,0,0,0,0,0,0,0,0,0,0,0,0,0,0,0,0,0,0,0,0,0,2.225972071,0,2.081119488,0,0,0,0,0,0,0,0,0,0,0,0,0,0,94.6523487,0,0,0,0,0,0,0,0,0,0,0,1.040559744,0,0,0,0,735
1992,Therm.decomp.,0.400000006,0.079999998,5,1.013000011,0.6,93.09999847,13.39999962,63.90000153,9.399999619,26.70000076,36.10000038,4.837399913,0,0,0,0,20,0,40,0,0,0,0,0,0,0,0,0,0,0,0,0,0,0,0,0,0,0,0,0,0,0,0,0,0,0,0,0,0,0,0,0,0,0,0,0,0,0,0,0,0,0,0,40,0,0,0,0,0,0,0,0,0,0,0,0,749.85
2014,n.a.,,,5,1,,,13.5,,14.74117647,21.05882353,35.8,4.833,0,0,0,0,0,0,0,0,0,0,0,0,0,0,0,0,0,0,0,0,0,0,0,0,0,0,0,0,0,0,2,0,0,0,0,0,0,0,0,0,0,0,0,0,0,0,0,0,0,0,0,0,0,0,0,98,0,0,0,0,0,0,0,0,750
1995,Impregnation,0.75,0.25,3,1.013000011,0.25,,24.5,,,,19.70000076,4.826500187,0,0,0,0,0,0,0,0,0,0,0,0,0,0,0,0,0,0,0,0,0,0,0,0,0,0,0,0,0,50,50,0,0,0,0,0,0,0,0,0,0,0,0,0,0,0,0,0,0,0,0,0,0,0,0,0,0,0,0,0,0,0,0,0,749.85
1992,Precipitation,0.912,0.101000004,9.02970314,1,0.0017,43,7.199999809,,,,67,4.823999872,0,0,0,0,0,0,0,0,0,0,0,0,0,0,0,0,0,0,0,0,0,0,0,0,0,0,0,0,100,0,0,0,0,0,0,0,0,0,0,0,0,0,0,0,0,0,0,0,0,0,0,0,0,0,0,0,0,0,0,0,0,0,0,0,849.85
2017,n.a.,,,5,1,0.02764977,,19.44079,,8.472941767,16.34065823,24.8136,4.823959867,0,0,0,0,0,0,0,0,0,0,0,0,0,0,0,0,0,0,0,0,0,0,0,0,0,0,100,0,0,0,0,0,0,0,0,0,0,0,0,0,0,0,0,0,0,0,0,0,0,0,0,0,0,0,0,0,0,0,0,0,0,0,0,0,700
1998,Therm.decomp.,0.800000012,0.200000003,4,1.013000011,0.035,,10,,,,48.20000076,4.820000076,0,0,0,0,0,0,0,0,0,0,0,0,0,0,0,0,0,0,0,0,0,0,0,0,0,0,0,0,0,0,0,0,0,0,0,0,0,0,0,0,0,0,0,0,0,0,0,0,0,0,0,0,0,0,0,0,0,0,0,0,0,100,0,0,799.85
1989,Therm.decomp.,0.270000011,0.057,4.736842155,1.013000011,,,9.100000381,,,,52.90000153,4.813900341,0,0,0,0,0,0,0,0,0,0,0,0,0,0,0,0,0,0,0,0,0,0,0,0,0,0,0,4.300000191,0,0,0,0,0,0,0,0,0,0,0,0,0,0,0,0,0,0,0,0,0,0,0,0,0,0,0,0,0,0,0,0,0,0,52.20000076,43.5,799.85
1991,Sol-gel,0.910000026,0.090000004,10.11111069,1.013000011,2.2,46.20000076,5.800000191,,12.60000038,70.30000305,82.90000343,4.808200357,0,12.39999962,0,0,0,0,0,0,58.40000153,0,0,0,0,0,0,0,0,0,0,0,0,0,0,0,0,0,0,29.20000076,0,0,0,0,0,0,0,0,0,0,0,0,0,0,0,0,0,0,0,0,0,0,0,0,0,0,0,0,0,0,0,0,0,0,0,0,642.85
2003,Impregnation,0.762000024,0.238000005,3.201680899,1.013000011,0.14,,19,74.69999695,12.10000038,13.19999981,25.30000019,4.807000036,0,0,0,0,0,0,0,0,8.899999619,0,0,0,0,0,0,0,0,0,0,0,0,0,0,0,0,0,0,0,0,0,3.5,0,0,0,0,0,0,0,0,0,0,0,0,0,0,0,0,83.09999847,0,0,0,0,0,0,0,0,0,0,0,4.5,0,0,0,0,799.85
2019,Impregnation,0.75,0.25,3,1,0.072,,17.47,70.3,19.2,8.3,27.5,4.80425,0,13.7408,0,0,2.69973,0,0,0,0,0,0,0,0,0,0,0,0,0,0,0,0,0,0,0,0,0,0,0,0,0,0,0,0,0,0,0,0,0,0,0,0,0,0,0,0,0,0,83.55947,0,0,0,0,0,0,0,0,0,0,0,0,0,0,0,0,700
1986,n.a.,0.865999997,0.028000001,30.9285717,1.013000011,2.12,100,6,13,33,47,80,4.8,0,0,0,0,0,0,0,0,0,0,0,0,0,0,0,0,0,0,0,0,0,0,0,0,0,0,0,0,0,0,0,0,0.300000012,0,0,0,0,49.79999924,0,0,0,0,0,0,0,0,0,49.90000153,0,0,0,0,0,0,0,0,0,0,0,0,0,0,0,0,839.85
1986,n.a.,0.833000004,0.035,23.79999924,1.013000011,2.12,100,6,13,33,47,80,4.8,0,0,0,0,0,0,0,0,0,0,0,0,0,0,0,0,0,0,0,0,0,0,0,0,0,0,0,0,0,0,0,0,0.5,0,0,0,0,6.199999809,0,0,0,0,0,0,0,0,0,93.30000305,0,0,0,0,0,0,0,0,0,0,0,0,0,0,0,0,839.85
2002,Impregnation,0.75,0.25,3,1,0.1,,8.800000191,45.5,21.79999924,32.70000076,54.5,4.796000104,0,0,0,0,0,0,0,0,0,0,0,0,0,0,0,0,0,0,0,0,0,0,0,0,0,0,0,0,0,0,0,0,2.099999905,0,0,0,0,0,0,0,0,0,0,0,0,0,0,96.90000153,0,0,0,0,0,0,0,0,0,0,0,1,0,0,0,0,799.85
2019,Impregnation,0.75,0.25,3,1,0.072,,18.48,72.1,16.9,9,25.9,4.78632,0,0,0,0,0,0,0,0,0,0,2.81633,0,0,0,0,0,0,0,0,0,0,0,0,0,0,0,0,0,0,0,0,0,0,0,0,0,0,0,0,0,0,0,0,0,0,0,0,88.93948,0,0,0,0,0,0,0,8.24419,0,0,0,0,0,0,0,0,700
2017,Sol-gel,0.666666667,0.166666667,4,1,0.36,,21.37421,77.64151,7.16981,15.18868,22.35849,4.778950605,0,50,0,0,0,0,0,0,0,0,0,0,0,0,0,0,0,0,0,0,0,0,0,0,0,0,50,0,0,0,0,0,0,0,0,0,0,0,0,0,0,0,0,0,0,0,0,0,0,0,0,0,0,0,0,0,0,0,0,0,0,0,0,0,600
2010,Impregnation,,,3,1,0.044308,,6.953642,,24.77212,43.94446,68.71658,4.778304968,0,0,0,0,0,0,0,0,0,0,0,0,0,0,0,0,0,0,0,0,0,0,0,0,0,0,0,0,0,0,2.24938,0,2.103,0,0,0,0,0,0,0,0,0,0,0,0,0,0,94.59612,0,0,0,0,0,0,0,0,0,0,0,1.0515,0,0,0,0,800
2019,Impregnation,0.75,0.25,3,1,0.072,,16.53,68.8,18.3,10.5,28.8,4.76064,0,0,0,0,0,0,0,0,0,0,4.548138503,0,0,0,0,0,0,0,0,0,0,0,0,0,0,0,0,0,0,0,0,0,0,0,0,0,0,0,0,0,0,0,0,0,0,0,0,95.4518615,0,0,0,0,0,0,0,0,0,0,0,0,0,0,0,0,700
1992,Precipitation,0.912,0.101000004,9.02970314,1.013000011,0.0017,48,7.800000191,,,,61,4.758000116,0,0,0,0,0,0,0,0,0,0,0,0,0,0,0,0,0,0,0,0,0,0,0,0,0,0,0,0,0,0,0,0,0,0,0,0,0,0,0,0,0,0,0,0,0,0,0,0,0,0,0,0,0,0,0,0,0,100,0,0,0,0,0,0,849.85
2019,Impregnation,0.75,0.25,3,1,0.072,,16.39,68.6,19.6,9.4,29,4.7531,0,0,0,0,0,0,0,0,0,0,0,0,0,0,0,0,0,0,0,0,0,0,0,0,0,0,0,0,0,0,11.2365,0,0.0068,0,0,0,0,0,0,0,0,0,0,0,0,0,0,88.7533,0,0,0,0,0,0,0,0,0,0,0,0.0034,0,0,0,0,700
2016,n.a.,0.75,0.25,3,1,0.05,,15.58333,,13.58491,16.90141,30.48632,4.75078385,0,0,0,0,0,0,0,0,0,0,0,0,0,0,0,0,0,0,0,0,0,0,0,0,0,0,100,0,0,0,0,0,0,0,0,0,0,0,0,0,0,0,0,0,0,0,0,0,0,0,0,0,0,0,0,0,0,0,0,0,0,0,0,0,600
2010,n.a.,0.416,0.084,4.952380952,1,0.25,,17.36726,,,,27.3422693,4.748603,0,0,0,0,0,0,0,0,0,0,0,0,0,0,0,0,0,0,0,0,0,0,0,0,0,0,0,0,0,11.24757595,0,0,0,0,88.75242405,0,0,0,0,0,0,0,0,0,0,0,0,0,0,0,0,0,0,0,0,0,0,0,0,0,0,0,0,0,649.85
2019,Impregnation,0.75,0.25,3,1,0.072,,16.19,68.1,19.4,9.9,29.3,4.74367,0,0,0,0,0,0,0,0,0,0,0,0,0,0,0,0,0,0,0,0,0,0,0,0,0,0,2.87062,0,0,0,7.25833,0,0,0,0,0,0,0,0,0,0,0,0,0,0,0,0,89.87105,0,0,0,0,0,0,0,0,0,0,0,0,0,0,0,0,700
1986,Impregnation,0.639999986,0.078000002,8.205127716,1.013000011,0.2,100,11,57,,,43,4.73,0,0,0,0,0,0,0,0,66.69999695,0,0,0,0,0,0,0,0,0,0,0,0,0,0,0,0,0,0,0,0,0,0,0,0,0,0,0,0,0,0,0,0,0,0,0,0,0,0,33.29999924,0,0,0,0,0,0,0,0,0,0,0,0,0,0,0,0,783.85
1996,Precipitation,0.699999988,0.170000002,4.117647171,1.013000011,0.59,94.59999847,15.69999981,69.90000153,18.10000038,12,30.10000038,4.725700002,0,0,0,0,0,0,0,0,0,0,0,0,0,0,0,0,0,0,0,0,0,0,0,0,0,0,0,0,0,0,0,0,0,0,0,0,0,0,0,0,0,0,0,0,0,0,0,0,0,0,0,0,0,0,0,0,0,0,0,0,100,0,0,0,749.85
2018,Impregnation,0.44,0.11,4,1,0.02626585,,17.5689,,,,26.87747,4.722075827,0,0,0,0,0,0,0,0,0,0,3,0,0,0,0,0,0,0,0,0,0,0,0,0,0,0,0,0,0,0,0,0,0,0,0,0,0,0,0,0,0,0,0,0,0,0,0,0,0,0,0,0,0,0,0,0,0,0,0,0,97,0,0,0,650
2016,n.a.,0.75,0.25,3,1,0.05,,15.58333,,13.51415,16.69014,30.20429,4.706834185,0,0,0,0,0,0,0,0,0,0,0,0,0,0,0,0,0,0,0,0,0,0,0,0,0,0,100,0,0,0,0,0,0,0,0,0,0,0,0,0,0,0,0,0,0,0,0,0,0,0,0,0,0,0,0,0,0,0,0,0,0,0,0,0,600
2019,Precipitation,0.4,0.1,4,1,0.038058991,,7.325582,,,,64.10256,4.695885597,0,0,0,0,0,0,0,0,0,0,0,0,0,0,0,0,0,0,0,0,0,0,0,0,0,0,0,0,0,0,0,0,0,0,0,0,0,0,0,0,0,0,0,0,0,0,0,0,0,0,0,0,0,0,0,0,0,0,0,0,50,0,0,50,700
2011,Precipitation,0.416,0.084,5,1,0.25,,17.80523,,,,26.2069,4.666198821,0,0,0,0,0,0,0,0,0,0,0,0,0,0,0,0,0,0,0,0,0,0,0,0,0,0,0,0,0,0,0,0,0,0,0,0,0,0,0,0,0,0,0,0,0,0,0,0,82.24177256,0,0,0,0,0,0,0,0,0,0,0,0,0,17.75822744,0,850
2016,Impregnation,0.8,0.2,4,1,1.5,,15.51724,,,,30.02096,4.658424414,0,0,0,0,0,0,0,0,0,0,0,0,0,0,0,0,0,0,0,0,0,0,0,0,0,0,0,0,0,94.24165603,0,0,0,0,0,0,0,0,0,5.758343972,0,0,0,0,0,0,0,0,0,0,0,0,0,0,0,0,0,0,0,0,0,0,0,0,650
2019,Precipitation,0.4,0.1,4,1,0.033283408,,8.110465,,,,57.40741,4.656007895,0,0,0,0,0,0,0,0,0,0,0,0,0,0,0,0,0,0,0,0,0,0,0,0,0,0,0,0,0,0,0,0,0,0,0,0,0,0,0,50,0,0,0,0,0,0,0,0,0,0,0,0,0,0,0,0,0,0,0,0,0,0,0,50,650
2013,Sol-gel,0.533333333,0.266666667,2,1,0.18,,9.2,49.4,16.9,33.7,50.6,4.6552,0,0,0,0,0,0,0,0,0,0,0,0,0,0,0,0,0,0,0,0,0,0,0,0,0,0,0,0,0,0,2.907827227,0,2.718788765,0,0,0,0,0,0,0,0,0,0,0,0,0,0,0,0,0,0,0,0,0,0,93.01398962,0,0,0,1.359394383,0,0,0,0,774.85
2013,n.a.,0.8,0.2,4,1,2.045454545,,19,,18.3,6.2,24.5,4.655,0,89.4244,0,0,0,0,0,0,0,0,0,0,0,0,0,0,0,0,0,0,0,0,0,0,0,0,0,0,0,0,0,0,0,0,0,0,0,0,0,0,0,0,0,0,0,0,0,0,10.5756,0,0,0,0,0,0,0,0,0,0,0,0,0,0,0,800
2019,Impregnation,0.75,0.25,3,1,0.072,,16.44,69.8,18.9,9.4,28.3,4.65252,0,0,0,0,0,0,0,0,0,0,0,0,7.42695,0,0,0,0,0,0,5.53865,0,0,0,0,0,0,0,0,0,0,0,0,0,0,0,0,0,0,0,0,0,0,0,0,0,0,0,87.0344,0,0,0,0,0,0,0,0,0,0,0,0,0,0,0,0,700
1992,Therm.decomp.,0.400000006,0.079999998,5,1.013000011,0.3,41,8.199999809,43.29999924,20.20000076,36.5,56.70000076,4.649399954,0,0,0,0,0,0,0,0,33.29999924,0,0,0,0,16.70000076,0,0,0,0,0,0,0,0,0,0,0,0,0,0,0,0,0,0,0,50,0,0,0,0,0,0,0,0,0,0,0,0,0,0,0,0,0,0,0,0,0,0,0,0,0,0,0,0,0,0,749.85
2019,Impregnation,0.75,0.25,3,1,0.072,,15.92,68.6,18.8,10.4,29.2,4.64864,0,13.745,0,0,0,0,0,0,0,0,0,0,0,0,0,0,0,0,0,0,0,0,0,0,0,0,2.66984,0,0,0,0,0,0,0,0,0,0,0,0,0,0,0,0,0,0,0,0,83.58516,0,0,0,0,0,0,0,0,0,0,0,0,0,0,0,0,700
2017,SCS,0.5,0.1,5,1,0.157601631,,9.622642,,,,48.2397,4.641933633,0,0,0,0,0,0,0,0,0,0,0,0,0,0,0,0,0,0,0,0,0,0,0,0,0,0,0,0,0,0,4.822909359,0,4.31904703,0,0,0,0,0,0,0,0,0,0,0,0,0,0,88.6985201,0,0,0,0,0,0,0,0,0,0,0,2.159523515,0,0,0,0,720
1993,Sol-gel,0.129999995,0.066500001,1.954887033,1.013000011,0.8,,29,,,,16,4.64,0,0,0,0,0,0,0,0,0,0,0,0,0,0,0,50,0,0,0,0,0,0,0,0,0,0,0,0,0,0,0,0,0,0,0,0,0,0,0,0,0,0,0,0,0,0,0,0,0,0,0,0,0,0,0,0,0,0,0,0,0,0,0,50,699.85
1986,n.a.,0.181999996,0.009,20.22222137,1.013000011,2.4,66.90000153,5.400000095,,33.29999924,52.59999847,85.89999771,4.638599958,0,0,0,0,0,0,0,0,0,0,0,0,0,0,0,0,0,0,0,0,0,0,0,0,0,0,0,0,0,0,0,0,0,0,0,0,0,0,0,0,0,0,0,0,0,0,0,0,100,0,0,0,0,0,0,0,0,0,0,0,0,0,0,0,699.85
2019,Impregnation,0.75,0.25,3,1,0.072,,13.29,62.4,22,12.9,34.9,4.63821,0,0,0,0,0,0,0,0,0,0,0,0,0,0,0,0,0,0,0,0,0,0,0,0,0,0,0,0,0,0,0,0,1.34483,0,0,0,0,0,0,0,0,0,0,0,0,0,0,87.71058,0,0,0,0,0,0,0,8.25493,0,0,0,2.68966,0,0,0,0,700
2019,Impregnation,0.75,0.25,3,1,0.072,,15.61,68.5,19.4,10.3,29.7,4.63617,0,0,0,0,2.90269,0,0,0,0,0,0,0,0,0,0,0,0,0,0,0,0,0,0,0,0,0,0,0,0,0,7.25593,0,0,0,0,0,0,0,0,0,0,0,0,0,0,0,0,89.84138,0,0,0,0,0,0,0,0,0,0,0,0,0,0,0,0,700
2016,Impregnation,0.8,0.2,4,1,1.5,,15.51724,,,,29.85325,4.63240045,0,0,0,0,0,0,0,0,2.961052273,0,0,0,0,0,0,0,0,0,0,0,0,0,0,0,0,0,0,0,0,91.28155308,0,0,0,0,0,0,0,0,0,5.757394649,0,0,0,0,0,0,0,0,0,0,0,0,0,0,0,0,0,0,0,0,0,0,0,0,550
2016,Impregnation,0.8,0.2,4,1,1.5,,15.16304,,,,30.53942,4.63070447,0,0,0,0,0,0,0,0,2.977940638,0,0,0,0,0,0,0,0,0,0,0,0,0,0,0,0,0,0,0,0,91.80217752,0,0,0,0,0,0,0,0,0,0,0,0,0,0,0,0,0,0,0,0,0,0,5.219881843,0,0,0,0,0,0,0,0,0,0,0,550
2019,Impregnation,0.75,0.25,3,1,0.072,,18.94,70.6,16.8,7.6,24.4,4.62136,0,0,0,0,0,0,0,0,9.69114,0,2.77192,0,0,0,0,0,0,0,0,0,0,0,0,0,0,0,0,0,0,0,0,0,0,0,0,0,0,0,0,0,0,0,0,0,0,0,0,87.53694,0,0,0,0,0,0,0,0,0,0,0,0,0,0,0,0,700
1985,Sol-gel,0.670000017,0.07,9.571429253,1.013000011,1.3,100,11,,12,30,42,4.62,0,0,0,0,0,0,0,0,56,0,0,0,0,0,0,0,0,0,0,0,0,0,0,0,0,0,0,0,0,0,0,0,0,0,0,0,0,0,0,0,0,0,0,0,0,0,0,44,0,0,0,0,0,0,0,0,0,0,0,0,0,0,0,0,770.85
2013,n.a.,0.875,0.125,7,1,2.045454545,,10.5,,19.3,24.7,44,4.62,0,0,0,0,0,0,0,0,0,0,0,0,0,0,0,0,0,0,0,0,0,0,0,0,0,0,0,0,0,0,0,0,0,0,0,0,0,0,0,0,0,0,0,0,0,0,0,0,100,0,0,0,0,0,0,0,0,0,0,0,0,0,0,0,740
1987,Impregnation,0.079999998,0.02,4,1.013000011,0.85,,13.19999981,,20,14.89999962,34.89999962,4.606799883,0,80,0,0,0,0,0,0,0,0,0,0.02,0,0,0,0,0,0,0,0,0,0,0,0,0,0,0,0,0,0,0,0.360000014,0,0,0,0,0,0,0,0,0,0,0,0,0,0,0,19.60000038,0,0,0,0,0,0,0,0,0,0,0,0.02,0,0,0,0,649.85
2010,Impregnation,0.5,0.1,5,1,0.1272,,10.41195,,,,44.22414,4.604595345,0,0,0,0,0,0,0,0,0,0,0,0,0,0,0,0,0,0,0,0,0,0,0,0,0,0,0,0,0,95.23809524,0,0,4.761904762,0,0,0,0,0,0,0,0,0,0,0,0,0,0,0,0,0,0,0,0,0,0,0,0,0,0,0,0,0,0,0,800
1991,Precipitation,0.910000026,0.090000004,10.11111069,1.013000011,4.3,99.5,11.19999981,,25.10000038,16,41.10000038,4.603199964,0,57,0,0,0,0,0,0,0,0,0,9,0,0,0,0,0,0,0,0,0,0,0,0,0,0,0,12,0,22,0,0,0,0,0,0,0,0,0,0,0,0,0,0,0,0,0,0,0,0,0,0,0,0,0,0,0,0,0,0,0,0,0,0,799.85
2019,Impregnation,0.75,0.25,3,1,0.072,,12.36,59.2,23.5,13.7,37.2,4.59792,0,0,0,0,0,0,0,0,0,0,0,0,0,0,0,0,0,0,0,0,0,0,0,0,0,0,0,0,0,0,18.79,0,4.684,0,0,0,0,0,0,0,0,0,0,0,0,0,0,74.184,0,0,0,0,0,0,0,0,0,0,0,2.342,0,0,0,0,700
1993,Therm.decomp.,0.400000006,0.100000001,4,1.013000011,0.24,,7.800000191,41.09999847,13.5,45.40000153,58.90000153,4.594200231,0,0,0,0,50,0,0,0,0,0,0,0,0,0,0,0,0,0,0,0,0,0,0,0,0,0,0,0,0,0,0,0,0,0,0,0,0,0,0,0,0,0,0,0,0,0,0,0,0,0,0,0,0,0,0,50,0,0,0,0,0,0,0,0,699.85
1992,Therm.decomp.,0.400000006,0.079999998,5,1.013000011,0.3,23.60000038,7.699999809,38.29999924,25.20000076,34.40000153,59.60000229,4.589200063,0,0,0,0,0,0,0,0,0,0,0,0,0,0,0,0,0,0,0,0,0,0,0,0,0,16.70000076,0,0,0,0,0,0,0,50,0,0,0,0,0,0,0,0,0,0,0,0,0,0,0,0,33.29999924,0,0,0,0,0,0,0,0,0,0,0,0,0,749.85
2018,Impregnation,0.5,0.25,2,1,0.36,21.1,9.56,,,,47.8,4.56968,0,0,0,0,0,0,0,0,0,0,0,0,0,0,0,0,0,0,0,0,0,0,0,0,0,0,0,2.227,0,0,0,0,2.082,0,0,0,0,0,0,0,0,0,0,0,0,0,0,94.65,0,0,0,0,0,0,0,0,0,0,0,1.041,0,0,0,0,800
2013,Impregnation,0.8,0.2,4,1,2.045454545,,19,,12,12,24,4.56,0,89.4244,0,0,0,0,0,0,0,0,0,0,0,0,0,0,0,0,0,0,0,0,0,0,0,0,0,0,0,0,0,0,0,0,0,0,0,0,0,0,0,0,0,0,0,0,0,0,10.5756,0,0,0,0,0,0,0,0,0,0,0,0,0,0,0,740
2010,n.a.,0.416,0.084,4.952380952,1,0.25,,18.91593,,,,24.07004044,4.553072,0,0,0,0,0,0,0,0,14.12025628,0,0,0,0,0,0,0,0,0,0,0,0,0,0,0,0,0,0,0,0,0,0,0,0,0,85.87974372,0,0,0,0,0,0,0,0,0,0,0,0,0,0,0,0,0,0,0,0,0,0,0,0,0,0,0,0,0,674.85
2019,Impregnation,0.75,0.25,3,1,0.072,,13.42,63.3,21.4,12.5,33.9,4.54938,0,0,0,0,0,0,0,0,0,0,0,0,0,0,0,0,0,0,0,0,0,0,0,0,0,0,0,0,0,0,0,0,1.36563,0,0,6.83639,0,0,0,0,0,0,0,0,0,0,0,89.06672,0,0,0,0,0,0,0,0,0,0,0,2.73126,0,0,0,0,700
2019,Impregnation,0.673,0.16825,4,1,1.475409836,,16.48069,,,,27.5378,4.538419451,0,0,0,0,0,0,0,0,0,0,0,0,0,0,0,0,0,0,0,0,0,0,0,0,0,0,0,0,0,92.84186955,0,0,0,0,0,0,0,0,0,0,0,0,0,0,0,0,0,0,0,0,0,0,7.055320919,0,0,0,0,0,0,0,0,0,0,0.10280953,800
2019,Impregnation,0.673,0.16825,4,1,1.475409836,,16.13734,,,,28.12095,4.537973313,0,0,0,0,0,0,0,0,0,0,0,0,0,0,0,0,0,0,0.167809904,0,0,0,0,0,0,0,0,0,0,92.78145988,0,0,0,0,0,0,0,0,0,0,0,0,0,0,0,0,0,0,0,0,0,0,7.050730214,0,0,0,0,0,0,0,0,0,0,0,750
2016,Impregnation,0.444444444,0.111111111,4,1,0.018194128,,7.4,38.7,20.43333333,40.86666667,61.3,4.5362,0,0,0,0,0,0,0,0,0,0,0,0,0,0,0,0,0,0,0,0,0,0,0,0,0,0,0,0,0,0,4.355002992,0,2.03580308,0,0,0,0,0,0,0,0,0,0,0,0,0,0,92.59129239,0,0,0,0,0,0,0,0,0,0,0,1.01790154,0,0,0,0,749.85
2018,Impregnation,0.4,0.1,4,1,0.030879447,,7.205883,,,,62.89538,4.532167495,0,0,0,0,0,0,0,0,0,0,0,0,0,0,0,0,0,0,0,0,0,0,0,0,0,10,0,0,0,0,0,0,0,0,0,0,0,0,0,0,0,0,0,0,0,0,0,0,0,90,0,0,0,0,0,0,0,0,0,0,0,0,0,0,650
2014,n.a.,,,5,1,,,8.7,,27.23809524,24.76190476,52,4.524,0,0,0,0,0,0,0,0,0,0,0,0,2,0,0,0,0,0,0,0,0,0,0,0,0,0,0,0,0,0,0,0,0,0,0,0,0,0,0,0,0,0,0,0,0,0,0,0,0,0,0,0,0,0,0,98,0,0,0,0,0,0,0,0,850
2011,Precipitation,0.416,0.084,5,1,0.25,,17.71802,,,,25.51724,4.521149687,0,0,0,0,0,0,0,0,0,0,0,0,0,0,0,0,0,0,0,0,0,0,0,0,0,0,0,0,0,0,0,0,0,0,0,0,0,0,0,0,0,0,0,0,0,0,0,0,82.24177256,0,0,0,0,0,0,0,0,0,0,0,0,0,17.75822744,0,650
1986,Therm.decomp.,0.639999986,0.078000002,8.205127716,1.013000011,0.82,96,11,,,,41,4.51,0,0,0,0,0,0,0,0,0,0,0,0,0,0,0,0,0,0,0,0,0,0,0,0,0,0,0,0,0,100,0,0,0,0,0,0,0,0,0,0,0,0,0,0,0,0,0,0,0,0,0,0,0,0,0,0,0,0,0,0,0,0,0,0,739.85
2018,Impregnation,0.4,0.1,4,1,0.030378055,,6.593137,,,,68.36983,4.507716559,0,0,0,0,0,0,0,0,10,0,0,0,0,0,0,0,0,0,0,0,0,0,0,0,0,0,0,0,0,0,0,0,0,0,0,0,0,0,0,0,0,0,0,0,0,0,0,0,0,90,0,0,0,0,0,0,0,0,0,0,0,0,0,0,675
2019,Impregnation,0.75,0.25,3,1,0.072,,15.27,68.2,19.6,9.9,29.5,4.50465,0,13.0807,0,0,0,0,0,0,0,0,0,0,0,0,0,0,0,0,0,0,0,0,0,0,0,0,0,0,0,0,0,0,0,0,0,0,0,0,0,0,0,0,0,0,0,0,0,79.54585,0,0,0,0,0,0,0,7.37345,0,0,0,0,0,0,0,0,700
1995,Impregnation,0.75,0.25,3,1.013000011,0.25,,23.70000076,,,,19,4.503000145,0,0,0,0,0,0,0,0,0,0,0,0,0,0,0,0,0,0,0,0,0,0,0,0,0,0,0,0,0,33.40000153,33.29999924,0,33.29999924,0,0,0,0,0,0,0,0,0,0,0,0,0,0,0,0,0,0,0,0,0,0,0,0,0,0,0,0,0,0,0,749.85
1992,Precipitation,0.912,0.101000004,9.02970314,1.013000011,0.0017,51,7.5,,,,60,4.5,0,0,0,0,0,0,0,0,0,0,0,0,0,0,0,0,0,0,0,0,0,0,0,0,0,0,0,0,0,0,0,0,0,0,0,0,0,0,0,0,0,0,0,0,0,0,0,0,0,0,0,0,0,0,0,0,0,0,0,0,0,100,0,0,849.85
1993,Therm.decomp.,0.319999993,0.079999998,4,1.013000011,0.6,,15,,,,30,4.5,0,0,0,0,50,0,0,0,0,0,0,0,0,0,0,0,0,0,0,0,0,0,0,0,0,0,0,0,0,0,0,0,0,0,0,0,0,0,0,0,0,0,0,0,0,0,0,0,0,50,0,0,0,0,0,0,0,0,0,0,0,0,0,0,799.85
1997,Precipitation,0.558000028,0.192000002,2.90625,1.013000011,0.36,,7.5,,,,60,4.5,0,0,0,0,0,0,100,0,0,0,0,0,0,0,0,0,0,0,0,0,0,0,0,0,0,0,0,0,0,0,0,0,0,0,0,0,0,0,0,0,0,0,0,0,0,0,0,0,0,0,0,0,0,0,0,0,0,0,0,0,0,0,0,0,869.85
2011,Impregnation,0.171428571,0.028571429,6,0.2,0.282021152,24.9,6.1,26.4,,,73.6,4.4896,0,0,0,0,0,0,0,0,0,0,0,0,0,0,0,0,0,0,0,0,0,0,0,0,0,0,0,0,0,0,1.624329,0,3.622933,0,0,0,0,0,0,0,0,0,0,0,0,0,0,94.07,0,0,0,0,0,0,0,0,0,0,0,0.679744,0,0,0,0,735
1987,Therm.decomp.,0.730000019,0.280000001,2.607142925,1.013000011,0.04,,11.80000019,,,,38,4.484000072,0,0,0,0,20,0,0,0,0,0,80,0,0,0,0,0,0,0,0,0,0,0,0,0,0,0,0,0,0,0,0,0,0,0,0,0,0,0,0,0,0,0,0,0,0,0,0,0,0,0,0,0,0,0,0,0,0,0,0,0,0,0,0,0,749.85
2008,n.a.,0.098999999,0.033,3,1.013000011,0.06,44,7,,,,64,4.48,0,0,0,0,0,0,0,0,0,0,0,0,0,0,0,0,0,0,0,0,0,0,0,0,0,0,0,20,0,80,0,0,0,0,0,0,0,0,0,0,0,0,0,0,0,0,0,0,0,0,0,0,0,0,0,0,0,0,0,0,0,0,0,0,799.85
1995,Therm.decomp.,0.340000004,0.129999995,2.615385056,1.013000011,0.5,,14.35999966,64.30000305,19.39999962,11.69999981,31.09999943,4.465959811,0,0,0,0,0,0,100,0,0,0,0,0,0,0,0,0,0,0,0,0,0,0,0,0,0,0,0,0,0,0,0,0,0,0,0,0,0,0,0,0,0,0,0,0,0,0,0,0,0,0,0,0,0,0,0,0,0,0,0,0,0,0,0,0,814.85
