Repository: TaniikeLaboratory/Catalyst-Phylogenetic-Tree

File: input/DRM.csv (part 16 of 21)
year,Incipient to wetness impregnation,Wet impregnation,Co-impregnation,Co-precipitation,Sol-gel,Sequential impregnation, calcTemperature (oC),calc Time (h),red Temperature  (oC),red Time (h),red H2 %,Co,Ba,Ca,Cu,Ce,Mn,La,Ni,Pt,Mg,Ir,Au,K,Li,Ru,Rh,Pd,Sr,Y,Zr,Al,Si,Ti,Pr,V,react Temperature (C),reac CH4 %vol,reac CO2 %vol,reac Ar %vol,reac N2 %vol,reac He %vol,GHSV (mgmin/mL),Time on stream (min),CH4 Conversion
2008,0,1,0,0,0,0,700,2,650,4,100,0,0,0,0,0,0,0,9.4996014,0,0,0,0,0,0,0,0,0,0,0,90.5003986,0,0,0,0,0,700,50,50,0,0,0,4,270,54.3284
2008,0,1,0,0,0,0,700,2,650,4,100,0,0,0,0,0,0,0,9.4996014,0,0,0,0,0,0,0,0,0,0,0,90.5003986,0,0,0,0,0,700,50,50,0,0,0,4,285,54.3284
2008,0,1,0,0,0,0,700,2,650,4,100,0,0,0,0,0,0,0,9.4996014,0,0,0,0,0,0,0,0,0,0,0,90.5003986,0,0,0,0,0,700,50,50,0,0,0,4,300,54.3284
2008,0,1,0,0,0,0,700,2,650,4,100,0,0,0,0,0,0,0,9.4996014,0,0,0,0,0,0,0,0,0,0,0,90.5003986,0,0,0,0,0,700,33.33333333,66.66666667,0,0,0,4,15,74.1791
2008,0,1,0,0,0,0,700,2,650,4,100,0,0,0,0,0,0,0,9.4996014,0,0,0,0,0,0,0,0,0,0,0,90.5003986,0,0,0,0,0,700,33.33333333,66.66666667,0,0,0,4,30,74.4776
2008,0,1,0,0,0,0,700,2,650,4,100,0,0,0,0,0,0,0,9.4996014,0,0,0,0,0,0,0,0,0,0,0,90.5003986,0,0,0,0,0,700,33.33333333,66.66666667,0,0,0,4,45,74.3284
2008,0,1,0,0,0,0,700,2,650,4,100,0,0,0,0,0,0,0,9.4996014,0,0,0,0,0,0,0,0,0,0,0,90.5003986,0,0,0,0,0,700,33.33333333,66.66666667,0,0,0,4,60,74.6269
2008,0,1,0,0,0,0,700,2,650,4,100,0,0,0,0,0,0,0,9.4996014,0,0,0,0,0,0,0,0,0,0,0,90.5003986,0,0,0,0,0,700,33.33333333,66.66666667,0,0,0,4,75,74.3284
2008,0,1,0,0,0,0,700,2,650,4,100,0,0,0,0,0,0,0,9.4996014,0,0,0,0,0,0,0,0,0,0,0,90.5003986,0,0,0,0,0,700,33.33333333,66.66666667,0,0,0,4,90,74.3284
2008,0,1,0,0,0,0,700,2,650,4,100,0,0,0,0,0,0,0,9.4996014,0,0,0,0,0,0,0,0,0,0,0,90.5003986,0,0,0,0,0,700,33.33333333,66.66666667,0,0,0,4,105,74.0299
2008,0,1,0,0,0,0,700,2,650,4,100,0,0,0,0,0,0,0,9.4996014,0,0,0,0,0,0,0,0,0,0,0,90.5003986,0,0,0,0,0,700,33.33333333,66.66666667,0,0,0,4,120,74.0299
2008,0,1,0,0,0,0,700,2,650,4,100,0,0,0,0,0,0,0,9.4996014,0,0,0,0,0,0,0,0,0,0,0,90.5003986,0,0,0,0,0,700,33.33333333,66.66666667,0,0,0,4,135,73.5821
2008,0,1,0,0,0,0,700,2,650,4,100,0,0,0,0,0,0,0,9.4996014,0,0,0,0,0,0,0,0,0,0,0,90.5003986,0,0,0,0,0,700,33.33333333,66.66666667,0,0,0,4,150,73.2836
2008,0,1,0,0,0,0,700,2,650,4,100,0,0,0,0,0,0,0,9.4996014,0,0,0,0,0,0,0,0,0,0,0,90.5003986,0,0,0,0,0,700,33.33333333,66.66666667,0,0,0,4,165,72.8358
2008,0,1,0,0,0,0,700,2,650,4,100,0,0,0,0,0,0,0,9.4996014,0,0,0,0,0,0,0,0,0,0,0,90.5003986,0,0,0,0,0,700,33.33333333,66.66666667,0,0,0,4,180,71.9403
2008,0,1,0,0,0,0,700,2,650,4,100,0,0,0,0,0,0,0,9.4996014,0,0,0,0,0,0,0,0,0,0,0,90.5003986,0,0,0,0,0,700,33.33333333,66.66666667,0,0,0,4,195,73.2836
2008,0,1,0,0,0,0,700,2,650,4,100,0,0,0,0,0,0,0,9.4996014,0,0,0,0,0,0,0,0,0,0,0,90.5003986,0,0,0,0,0,700,33.33333333,66.66666667,0,0,0,4,210,72.9851
2008,0,1,0,0,0,0,700,2,650,4,100,0,0,0,0,0,0,0,9.4996014,0,0,0,0,0,0,0,0,0,0,0,90.5003986,0,0,0,0,0,700,33.33333333,66.66666667,0,0,0,4,225,73.5821
2008,0,1,0,0,0,0,700,2,650,4,100,0,0,0,0,0,0,0,9.4996014,0,0,0,0,0,0,0,0,0,0,0,90.5003986,0,0,0,0,0,700,33.33333333,66.66666667,0,0,0,4,240,72.3881
2008,0,1,0,0,0,0,700,2,650,4,100,0,0,0,0,0,0,0,9.4996014,0,0,0,0,0,0,0,0,0,0,0,90.5003986,0,0,0,0,0,700,33.33333333,66.66666667,0,0,0,4,255,73.2836
2008,0,1,0,0,0,0,700,2,650,4,100,0,0,0,0,0,0,0,9.4996014,0,0,0,0,0,0,0,0,0,0,0,90.5003986,0,0,0,0,0,700,33.33333333,66.66666667,0,0,0,4,270,73.2836
2008,0,1,0,0,0,0,700,2,650,4,100,0,0,0,0,0,0,0,9.4996014,0,0,0,0,0,0,0,0,0,0,0,90.5003986,0,0,0,0,0,700,33.33333333,66.66666667,0,0,0,4,285,72.9851
2008,0,1,0,0,0,0,700,2,650,4,100,0,0,0,0,0,0,0,9.4996014,0,0,0,0,0,0,0,0,0,0,0,90.5003986,0,0,0,0,0,700,33.33333333,66.66666667,0,0,0,4,300,72.9851
2008,0,1,0,0,0,0,700,2,650,4,100,0,0,0,0,0,0,0,9.4996014,0,0,0,0,0,0,0,0,0,0,0,90.5003986,0,0,0,0,0,700,25,75,0,0,0,4,15,93.4328
2008,0,1,0,0,0,0,700,2,650,4,100,0,0,0,0,0,0,0,9.4996014,0,0,0,0,0,0,0,0,0,0,0,90.5003986,0,0,0,0,0,700,25,75,0,0,0,4,30,93.4328
2008,0,1,0,0,0,0,700,2,650,4,100,0,0,0,0,0,0,0,9.4996014,0,0,0,0,0,0,0,0,0,0,0,90.5003986,0,0,0,0,0,700,25,75,0,0,0,4,45,93.4328
2008,0,1,0,0,0,0,700,2,650,4,100,0,0,0,0,0,0,0,9.4996014,0,0,0,0,0,0,0,0,0,0,0,90.5003986,0,0,0,0,0,700,25,75,0,0,0,4,60,94.3284
2008,0,1,0,0,0,0,700,2,650,4,100,0,0,0,0,0,0,0,9.4996014,0,0,0,0,0,0,0,0,0,0,0,90.5003986,0,0,0,0,0,700,25,75,0,0,0,4,75,93.5821
2008,0,1,0,0,0,0,700,2,650,4,100,0,0,0,0,0,0,0,9.4996014,0,0,0,0,0,0,0,0,0,0,0,90.5003986,0,0,0,0,0,700,25,75,0,0,0,4,90,93.8806
2008,0,1,0,0,0,0,700,2,650,4,100,0,0,0,0,0,0,0,9.4996014,0,0,0,0,0,0,0,0,0,0,0,90.5003986,0,0,0,0,0,700,25,75,0,0,0,4,105,92.8358
2008,0,1,0,0,0,0,700,2,650,4,100,0,0,0,0,0,0,0,9.4996014,0,0,0,0,0,0,0,0,0,0,0,90.5003986,0,0,0,0,0,700,25,75,0,0,0,4,120,93.7313
2008,0,1,0,0,0,0,700,2,650,4,100,0,0,0,0,0,0,0,9.4996014,0,0,0,0,0,0,0,0,0,0,0,90.5003986,0,0,0,0,0,700,25,75,0,0,0,4,135,93.2836
2008,0,1,0,0,0,0,700,2,650,4,100,0,0,0,0,0,0,0,9.4996014,0,0,0,0,0,0,0,0,0,0,0,90.5003986,0,0,0,0,0,700,25,75,0,0,0,4,150,93.8806
2008,0,1,0,0,0,0,700,2,650,4,100,0,0,0,0,0,0,0,9.4996014,0,0,0,0,0,0,0,0,0,0,0,90.5003986,0,0,0,0,0,700,25,75,0,0,0,4,165,92.2388
2008,0,1,0,0,0,0,700,2,650,4,100,0,0,0,0,0,0,0,9.4996014,0,0,0,0,0,0,0,0,0,0,0,90.5003986,0,0,0,0,0,700,25,75,0,0,0,4,180,92.6866
2008,0,1,0,0,0,0,700,2,650,4,100,0,0,0,0,0,0,0,9.4996014,0,0,0,0,0,0,0,0,0,0,0,90.5003986,0,0,0,0,0,700,25,75,0,0,0,4,195,93.2836
2008,0,1,0,0,0,0,700,2,650,4,100,0,0,0,0,0,0,0,9.4996014,0,0,0,0,0,0,0,0,0,0,0,90.5003986,0,0,0,0,0,700,25,75,0,0,0,4,210,93.2836
2008,0,1,0,0,0,0,700,2,650,4,100,0,0,0,0,0,0,0,9.4996014,0,0,0,0,0,0,0,0,0,0,0,90.5003986,0,0,0,0,0,700,25,75,0,0,0,4,225,91.3433
2008,0,1,0,0,0,0,700,2,650,4,100,0,0,0,0,0,0,0,9.4996014,0,0,0,0,0,0,0,0,0,0,0,90.5003986,0,0,0,0,0,700,25,75,0,0,0,4,240,92.5373
2008,0,1,0,0,0,0,700,2,650,4,100,0,0,0,0,0,0,0,9.4996014,0,0,0,0,0,0,0,0,0,0,0,90.5003986,0,0,0,0,0,700,25,75,0,0,0,4,255,93.1343
2008,0,1,0,0,0,0,700,2,650,4,100,0,0,0,0,0,0,0,9.4996014,0,0,0,0,0,0,0,0,0,0,0,90.5003986,0,0,0,0,0,700,25,75,0,0,0,4,270,93.1343
2008,0,1,0,0,0,0,700,2,650,4,100,0,0,0,0,0,0,0,9.4996014,0,0,0,0,0,0,0,0,0,0,0,90.5003986,0,0,0,0,0,700,25,75,0,0,0,4,285,93.1343
2008,0,1,0,0,0,0,700,2,650,4,100,0,0,0,0,0,0,0,9.4996014,0,0,0,0,0,0,0,0,0,0,0,90.5003986,0,0,0,0,0,700,25,75,0,0,0,4,300,93.1343
2009,0,1,0,0,0,0,900,2,700,2,100,0,0,0,0,0,0,0,1.7075009,0,0,0,0,0,0,0,0,0,0,0,0,98.2924991,0,0,0,0,500,44.24778761,44.24778761,0,11.50442478,0,88.23529412,60,20.3
2009,0,1,0,0,0,0,900,2,700,2,100,0,0,0,0,0,0,0,1.7075009,0,0,0,0,0,0,0,0,0,0,0,0,98.2924991,0,0,0,0,600,44.24778761,44.24778761,0,11.50442478,0,88.23529412,60,49.2
2009,0,1,0,0,0,0,900,2,700,2,100,0,0,0,0,0,0,0,1.7075009,0,0,0,0,0,0,0,0,0,0,0,0,98.2924991,0,0,0,0,700,44.24778761,44.24778761,0,11.50442478,0,88.23529412,60,62.9
2009,0,1,0,0,0,0,900,2,700,2,100,0,0,0,0,0,0,0,1.7075009,0,0,0,0,0,0,0,0,0,0,0,0,98.2924991,0,0,0,0,800,44.24778761,44.24778761,0,11.50442478,0,88.23529412,60,84.6
2009,0,1,0,0,0,0,900,2,700,2,100,0,0,0,0,0,0,0,3.3576695,0,0,0,0,0,0,0,0,0,0,0,0,96.6423305,0,0,0,0,500,44.24778761,44.24778761,0,11.50442478,0,88.23529412,60,21.8
2009,0,1,0,0,0,0,900,2,700,2,100,0,0,0,0,0,0,0,3.3576695,0,0,0,0,0,0,0,0,0,0,0,0,96.6423305,0,0,0,0,600,44.24778761,44.24778761,0,11.50442478,0,88.23529412,60,54.8
2009,0,1,0,0,0,0,900,2,700,2,100,0,0,0,0,0,0,0,3.3576695,0,0,0,0,0,0,0,0,0,0,0,0,96.6423305,0,0,0,0,700,44.24778761,44.24778761,0,11.50442478,0,88.23529412,60,77.3
2009,0,1,0,0,0,0,900,2,700,2,100,0,0,0,0,0,0,0,3.3576695,0,0,0,0,0,0,0,0,0,0,0,0,96.6423305,0,0,0,0,800,44.24778761,44.24778761,0,11.50442478,0,88.23529412,60,88.7
2009,0,1,0,0,0,0,900,2,700,2,100,0,0,0,0,0,0,0,10.8417666,0,0,0,0,0,0,0,0,0,0,0,0,89.1582334,0,0,0,0,500,44.24778761,44.24778761,0,11.50442478,0,88.23529412,60,21.3
2009,0,1,0,0,0,0,900,2,700,2,100,0,0,0,0,0,0,0,10.8417666,0,0,0,0,0,0,0,0,0,0,0,0,89.1582334,0,0,0,0,600,44.24778761,44.24778761,0,11.50442478,0,88.23529412,60,53.5
2009,0,1,0,0,0,0,900,2,700,2,100,0,0,0,0,0,0,0,10.8417666,0,0,0,0,0,0,0,0,0,0,0,0,89.1582334,0,0,0,0,700,44.24778761,44.24778761,0,11.50442478,0,88.23529412,60,75.1
2009,0,1,0,0,0,0,900,2,700,2,100,0,0,0,0,0,0,0,10.8417666,0,0,0,0,0,0,0,0,0,0,0,0,89.1582334,0,0,0,0,800,44.24778761,44.24778761,0,11.50442478,0,88.23529412,60,86.3
2009,0,1,0,0,0,0,900,2,700,2,100,0,0,0,0,0,0,0,14.8005354,0,0,0,0,0,0,0,0,0,0,0,0,85.1994646,0,0,0,0,500,44.24778761,44.24778761,0,11.50442478,0,88.23529412,60,24.7
2009,0,1,0,0,0,0,900,2,700,2,100,0,0,0,0,0,0,0,14.8005354,0,0,0,0,0,0,0,0,0,0,0,0,85.1994646,0,0,0,0,600,44.24778761,44.24778761,0,11.50442478,0,88.23529412,60,55.3
2009,0,1,0,0,0,0,900,2,700,2,100,0,0,0,0,0,0,0,14.8005354,0,0,0,0,0,0,0,0,0,0,0,0,85.1994646,0,0,0,0,700,44.24778761,44.24778761,0,11.50442478,0,88.23529412,60,69.9
2009,0,1,0,0,0,0,900,2,700,2,100,0,0,0,0,0,0,0,14.8005354,0,0,0,0,0,0,0,0,0,0,0,0,85.1994646,0,0,0,0,800,44.24778761,44.24778761,0,11.50442478,0,88.23529412,60,81.7
2009,0,1,0,0,0,0,900,2,700,2,100,0,0,0,0,0,0,0,3.3576695,0,0,0,0,0,0,0,0,0,0,0,0,96.6423305,0,0,0,0,500,44.24778761,44.24778761,0,11.50442478,0,88.23529412,60,4.7
2009,0,1,0,0,0,0,900,2,700,2,100,0,0,0,0,0,0,0,3.3576695,0,0,0,0,0,0,0,0,0,0,0,0,96.6423305,0,0,0,0,600,44.24778761,44.24778761,0,11.50442478,0,88.23529412,60,23.4
2009,0,1,0,0,0,0,900,2,700,2,100,0,0,0,0,0,0,0,3.3576695,0,0,0,0,0,0,0,0,0,0,0,0,96.6423305,0,0,0,0,700,44.24778761,44.24778761,0,11.50442478,0,88.23529412,60,63.5
2009,0,1,0,0,0,0,900,2,700,2,100,0,0,0,0,0,0,0,3.3576695,0,0,0,0,0,0,0,0,0,0,0,0,96.6423305,0,0,0,0,800,44.24778761,44.24778761,0,11.50442478,0,88.23529412,60,80.2
2009,0,1,0,0,0,0,900,2,700,2,100,0,0,0,0,0,0,0,4.9533458,0,0,0,0,0,0,0,0,0,0,0,0,95.0466542,0,0,0,0,500,44.24778761,44.24778761,0,11.50442478,0,88.23529412,60,12.1
2009,0,1,0,0,0,0,900,2,700,2,100,0,0,0,0,0,0,0,4.9533458,0,0,0,0,0,0,0,0,0,0,0,0,95.0466542,0,0,0,0,600,44.24778761,44.24778761,0,11.50442478,0,88.23529412,60,32.4
2009,0,1,0,0,0,0,900,2,700,2,100,0,0,0,0,0,0,0,4.9533458,0,0,0,0,0,0,0,0,0,0,0,0,95.0466542,0,0,0,0,700,44.24778761,44.24778761,0,11.50442478,0,88.23529412,60,67.6
2009,0,1,0,0,0,0,900,2,700,2,100,0,0,0,0,0,0,0,4.9533458,0,0,0,0,0,0,0,0,0,0,0,0,95.0466542,0,0,0,0,800,44.24778761,44.24778761,0,11.50442478,0,88.23529412,60,86.8
2009,0,1,0,0,0,0,900,2,700,2,100,0,0,0,0,0,0,0,7.9916729,0,0,0,0,0,0,0,0,0,0,0,0,92.0083271,0,0,0,0,500,44.24778761,44.24778761,0,11.50442478,0,88.23529412,60,9.94
2009,0,1,0,0,0,0,900,2,700,2,100,0,0,0,0,0,0,0,7.9916729,0,0,0,0,0,0,0,0,0,0,0,0,92.0083271,0,0,0,0,600,44.24778761,44.24778761,0,11.50442478,0,88.23529412,60,28.3
2009,0,1,0,0,0,0,900,2,700,2,100,0,0,0,0,0,0,0,7.9916729,0,0,0,0,0,0,0,0,0,0,0,0,92.0083271,0,0,0,0,700,44.24778761,44.24778761,0,11.50442478,0,88.23529412,60,57.3
2009,0,1,0,0,0,0,900,2,700,2,100,0,0,0,0,0,0,0,7.9916729,0,0,0,0,0,0,0,0,0,0,0,0,92.0083271,0,0,0,0,800,44.24778761,44.24778761,0,11.50442478,0,88.23529412,60,71.6
2009,0,1,0,0,0,0,900,2,700,2,100,0,0,0,0,0,0,0,10.8417666,0,0,0,0,0,0,0,0,0,0,0,0,89.1582334,0,0,0,0,500,44.24778761,44.24778761,0,11.50442478,0,88.23529412,60,10.4
2009,0,1,0,0,0,0,900,2,700,2,100,0,0,0,0,0,0,0,10.8417666,0,0,0,0,0,0,0,0,0,0,0,0,89.1582334,0,0,0,0,600,44.24778761,44.24778761,0,11.50442478,0,88.23529412,60,30.03
2009,0,1,0,0,0,0,900,2,700,2,100,0,0,0,0,0,0,0,10.8417666,0,0,0,0,0,0,0,0,0,0,0,0,89.1582334,0,0,0,0,700,44.24778761,44.24778761,0,11.50442478,0,88.23529412,60,66.7
2009,0,1,0,0,0,0,900,2,700,2,100,0,0,0,0,0,0,0,10.8417666,0,0,0,0,0,0,0,0,0,0,0,0,89.1582334,0,0,0,0,800,44.24778761,44.24778761,0,11.50442478,0,88.23529412,60,72.7
2009,0,1,0,0,0,0,900,2,700,2,100,0,0,0,0,0,0,0,14.8005354,0,0,0,0,0,0,0,0,0,0,0,0,85.1994646,0,0,0,0,500,44.24778761,44.24778761,0,11.50442478,0,88.23529412,60,8.9
2009,0,1,0,0,0,0,900,2,700,2,100,0,0,0,0,0,0,0,14.8005354,0,0,0,0,0,0,0,0,0,0,0,0,85.1994646,0,0,0,0,600,44.24778761,44.24778761,0,11.50442478,0,88.23529412,60,35.02
2009,0,1,0,0,0,0,900,2,700,2,100,0,0,0,0,0,0,0,14.8005354,0,0,0,0,0,0,0,0,0,0,0,0,85.1994646,0,0,0,0,700,44.24778761,44.24778761,0,11.50442478,0,88.23529412,60,65.4
2009,0,1,0,0,0,0,900,2,700,2,100,0,0,0,0,0,0,0,14.8005354,0,0,0,0,0,0,0,0,0,0,0,0,85.1994646,0,0,0,0,800,44.24778761,44.24778761,0,11.50442478,0,88.23529412,60,76.9
2009,0,1,0,0,0,0,900,2,700,2,100,0,0,0,0,0,0,0,14.8005354,0,0,0,0,0,0,0,0,0,0,0,0,85.1994646,0,0,0,0,560,41.66666667,41.66666667,0,16.66666667,0,83.33333333,30,20.64
2009,0,1,0,0,0,0,900,2,700,2,100,0,0,0,0,0,0,0,14.8005354,0,0,0,0,0,0,0,0,0,0,0,0,85.1994646,0,0,0,0,560,41.66666667,41.66666667,0,16.66666667,0,83.33333333,240,20.44
2009,0,1,0,0,0,0,900,2,700,2,100,0,0,0,0,0,0,0,14.8005354,0,0,0,0,0,0,0,0,0,0,0,0,85.1994646,0,0,0,0,560,41.66666667,41.66666667,0,16.66666667,0,83.33333333,30,32.34
2009,0,1,0,0,0,0,900,2,700,2,100,0,0,0,0,0,0,0,14.8005354,0,0,0,0,0,0,0,0,0,0,0,0,85.1994646,0,0,0,0,560,41.66666667,41.66666667,0,16.66666667,0,83.33333333,180,36.66
2006,0,1,0,0,0,0,800,3,800,1,100,0,0,0,0,0,0,0,14.8005354,0,0,0,0,0,0,0,0,0,0,0,0,85.1994646,0,0,0,0,800,50,50,0,0,0,1,30,71.5
2006,0,1,0,0,0,0,800,3,800,1,100,0,0,0,0,0,0,0,14.8005354,0,0,0,0,0,0,0,0,0,0,0,0,85.1994646,0,0,0,0,800,50,50,0,0,0,1,240,67.4
2006,0,1,0,0,0,0,800,3,800,1,100,14.7491953,0,0,0,0,0,0,0,0,0,0,0,0,0,0,0,0,0,0,0,85.2508047,0,0,0,0,800,50,50,0,0,0,1,30,56
2006,0,1,0,0,0,0,800,3,800,1,100,14.7491953,0,0,0,0,0,0,0,0,0,0,0,0,0,0,0,0,0,0,0,85.2508047,0,0,0,0,800,50,50,0,0,0,1,240,36.9
2006,0,1,0,0,0,0,800,3,800,1,100,0,0,0,0,0,0,0,0,0,0,0,0,0,0,4.8018235,0,0,0,0,0,95.1981765,0,0,0,0,800,50,50,0,0,0,1,30,39.2
2006,0,1,0,0,0,0,800,3,800,1,100,0,0,0,0,0,0,0,0,0,0,0,0,0,0,4.8018235,0,0,0,0,0,95.1981765,0,0,0,0,800,50,50,0,0,0,1,240,36.9
2006,0,1,0,0,0,0,800,3,800,1,100,0,0,0,0,0,0,0,0,0,0,0,0,0,0,0,4.7202174,0,0,0,0,95.2797826,0,0,0,0,800,50,50,0,0,0,1,30,57.2
2006,0,1,0,0,0,0,800,3,800,1,100,0,0,0,0,0,0,0,0,0,0,0,0,0,0,0,4.7202174,0,0,0,0,95.2797826,0,0,0,0,800,50,50,0,0,0,1,240,56.9
2006,0,1,0,0,0,0,800,3,800,1,100,0,0,0,0,0,0,0,0,0,0,0,0,0,0,0,4.7202174,0,0,0,0,95.2797826,0,0,0,0,800,50,50,0,0,0,1,30,84.4
2006,0,1,0,0,0,0,800,3,800,1,100,0,0,0,0,0,0,0,0,0,0,0,0,0,0,0,4.7202174,0,0,0,0,95.2797826,0,0,0,0,800,50,50,0,0,0,1,240,84.8
2006,0,1,0,0,0,0,800,3,800,1,100,0,0,0,0,0,0,0,0,2.5466825,0,0,0,0,0,0,0,0,0,0,0,97.4533175,0,0,0,0,800,50,50,0,0,0,1,30,25.6
2006,0,1,0,0,0,0,800,3,800,1,100,0,0,0,0,0,0,0,0,2.5466825,0,0,0,0,0,0,0,0,0,0,0,97.4533175,0,0,0,0,800,50,50,0,0,0,1,240,11
2006,0,1,0,0,0,0,800,3,800,1,100,0,0,0,0,0,0,0,0,0,0,0,0,0,0,0,0,4.5714593,0,0,0,95.4285407,0,0,0,0,800,50,50,0,0,0,1,30,38.8
2006,0,1,0,0,0,0,800,3,800,1,100,0,0,0,0,0,0,0,0,0,0,0,0,0,0,0,0,4.5714593,0,0,0,95.4285407,0,0,0,0,800,50,50,0,0,0,1,240,12.7
2006,0,1,0,0,0,0,800,3,800,1,100,0,0,0,0,0,0,0,0,0,0,2.583686,0,0,0,0,0,0,0,0,0,97.416314,0,0,0,0,800,50,50,0,0,0,1,30,25.6
2006,0,1,0,0,0,0,800,3,800,1,100,0,0,0,0,0,0,0,0,0,0,2.583686,0,0,0,0,0,0,0,0,0,97.416314,0,0,0,0,800,50,50,0,0,0,1,240,26.6
2006,0,1,0,0,0,0,800,3,800,1,100,0,0,0,0,0,0,0,0,0,0,0,0,0,0,0,0.0989831,0,0,0,0,99.9010169,0,0,0,0,800,50,50,0,0,0,1,240,45.2589
2006,0,1,0,0,0,0,800,3,800,1,100,0,0,0,0,0,0,0,0,0,0,0,0,0,0,0,0.4438862,0,0,0,0,99.5561138,0,0,0,0,800,50,50,0,0,0,1,240,60.1618
2006,0,1,0,0,0,0,800,3,800,1,100,0,0,0,0,0,0,0,0,0,0,0,0,0,0,0,0.7132154,0,0,0,0,99.2867846,0,0,0,0,800,50,50,0,0,0,1,240,61.5659
2006,0,1,0,0,0,0,800,3,800,1,100,0,0,0,0,0,0,0,0,0,0,0,0,0,0,0,0.9810912,0,0,0,0,99.0189088,0,0,0,0,800,50,50,0,0,0,1,240,57.7929
2006,0,1,0,0,0,0,800,3,800,1,100,0,0,0,0,0,0,0,0,0,0,0,0,0,0,0,3.5824378,0,0,0,0,96.4175622,0,0,0,0,800,50,50,0,0,0,1,240,57.4257
2006,0,1,0,0,0,0,800,3,800,1,100,0,0,0,0,0,0,0,0,0,0,0,0,0,0,0,6.7019591,0,0,0,0,93.2980409,0,0,0,0,800,50,50,0,0,0,1,240,55.9803
2006,0,1,0,0,0,0,800,3,800,1,100,0,0,0,0,0,0,0,0,0,0,0,0,0,0,0,0.4929638,0,0,0,0,99.5070362,0,0,0,0,800,50,50,0,0,0,0.5,240,27.9891
2006,0,1,0,0,0,0,800,3,800,1,100,0,0,0,0,0,0,0,0,0,0,0,0,0,0,0,0.9810912,0,0,0,0,99.0189088,0,0,0,0,800,50,50,0,0,0,0.5,240,50.2717
2006,0,1,0,0,0,0,800,3,800,1,100,0,0,0,0,0,0,0,0,0,0,0,0,0,0,0,1.9431186,0,0,0,0,98.0568814,0,0,0,0,800,50,50,0,0,0,0.5,240,72.5543
2006,0,1,0,0,0,0,800,3,800,1,100,0,0,0,0,0,0,0,0,0,0,0,0,0,0,0,4.7202174,0,0,0,0,95.2797826,0,0,0,0,800,50,50,0,0,0,0.5,240,80.163
2006,0,1,0,0,0,0,800,3,800,1,100,0,0,0,0,0,0,0,14.8005354,0,0,0,0,0,0,0,0,0,0,0,0,85.1994646,0,0,0,0,800,50,50,0,0,0,1,60,84.326
2006,0,1,0,0,0,0,800,3,800,1,100,0,0,0,0,0,0,0,14.8005354,0,0,0,0,0,0,0,0,0,0,0,0,85.1994646,0,0,0,0,800,50,50,0,0,0,0.5,60,63.3229
2006,0,1,0,0,0,0,800,3,800,1,100,0,0,0,0,0,0,0,14.8005354,0,0,0,0,0,0,0,0,0,0,0,0,85.1994646,0,0,0,0,800,50,50,0,0,0,0.333333333,60,49.2163
2006,0,1,0,0,0,0,800,3,800,1,100,0,0,0,0,0,0,0,14.8005354,0,0,0,0,0,0,0,0,0,0,0,0,85.1994646,0,0,0,0,800,50,50,0,0,0,0.25,60,35.1097
2006,0,1,0,0,0,0,800,3,800,1,100,0,0,0,0,0,0,0,14.5847074,0,0,0,0,0,0,0,1.4582444,0,0,0,0,83.9570482,0,0,0,0,800,50,50,0,0,0,1,60,83.4921
2006,0,1,0,0,0,0,800,3,800,1,100,0,0,0,0,0,0,0,14.5847074,0,0,0,0,0,0,0,1.4582444,0,0,0,0,83.9570482,0,0,0,0,800,50,50,0,0,0,0.666666667,60,80.9524
2006,0,1,0,0,0,0,800,3,800,1,100,0,0,0,0,0,0,0,14.5847074,0,0,0,0,0,0,0,1.4582444,0,0,0,0,83.9570482,0,0,0,0,800,50,50,0,0,0,0.5,60,70.4762
2006,0,1,0,0,0,0,800,3,800,1,100,0,0,0,0,0,0,0,14.5847074,0,0,0,0,0,0,0,1.4582444,0,0,0,0,83.9570482,0,0,0,0,800,50,50,0,0,0,0.4,60,62.5397
2006,0,1,0,0,0,0,800,3,800,1,100,0,0,0,0,0,0,0,14.5847074,0,0,0,0,0,0,0,1.4582444,0,0,0,0,83.9570482,0,0,0,0,800,50,50,0,0,0,0.333333333,60,57.7778
2006,0,1,0,0,0,0,800,3,800,1,100,0,0,0,0,0,0,0,14.5847074,0,0,0,0,0,0,0,1.4582444,0,0,0,0,83.9570482,0,0,0,0,800,50,50,0,0,0,0.25,60,49.5238
2014,0,1,0,0,0,0,700,2,700,4,100,0,0,0,0,0,0,0,14.8005354,0,0,0,0,0,0,0,0,0,0,0,0,85.1994646,0,0,0,0,550,50,50,0,0,0,3.333333333,60,24.7568
2014,0,1,0,0,0,0,700,2,700,4,100,0,0,0,0,0,0,0,14.8005354,0,0,0,0,0,0,0,0,0,0,0,0,85.1994646,0,0,0,0,600,50,50,0,0,0,3.333333333,60,40.1081
2014,0,1,0,0,0,0,700,2,700,4,100,0,0,0,0,0,0,0,14.8005354,0,0,0,0,0,0,0,0,0,0,0,0,85.1994646,0,0,0,0,650,50,50,0,0,0,3.333333333,60,53.5135
2014,0,1,0,0,0,0,700,2,700,4,100,0,0,0,0,0,0,0,14.8005354,0,0,0,0,0,0,0,0,0,0,0,0,85.1994646,0,0,0,0,700,50,50,0,0,0,3.333333333,60,71.8919
2014,0,1,0,0,0,0,700,2,700,4,100,0,0,0,0,0,0,1.6423538,14.5574582,0,0,0,0,0,0,0,0,0,0,0,0,83.800188,0,0,0,0,550,50,50,0,0,0,3.333333333,60,24.1081
2014,0,1,0,0,0,0,700,2,700,4,100,0,0,0,0,0,0,1.6423538,14.5574582,0,0,0,0,0,0,0,0,0,0,0,0,83.800188,0,0,0,0,600,50,50,0,0,0,3.333333333,60,39.4595
2014,0,1,0,0,0,0,700,2,700,4,100,0,0,0,0,0,0,1.6423538,14.5574582,0,0,0,0,0,0,0,0,0,0,0,0,83.800188,0,0,0,0,650,50,50,0,0,0,3.333333333,60,55.8919
2014,0,1,0,0,0,0,700,2,700,4,100,0,0,0,0,0,0,1.6423538,14.5574582,0,0,0,0,0,0,0,0,0,0,0,0,83.800188,0,0,0,0,700,50,50,0,0,0,3.333333333,60,77.9459
2014,0,1,0,0,0,0,700,2,700,4,100,0,0,0,0,0,0,4.5771495,14.1230927,0,0,0,0,0,0,0,0,0,0,0,0,81.2997578,0,0,0,0,550,50,50,0,0,0,3.333333333,60,25.4054
2014,0,1,0,0,0,0,700,2,700,4,100,0,0,0,0,0,0,4.5771495,14.1230927,0,0,0,0,0,0,0,0,0,0,0,0,81.2997578,0,0,0,0,600,50,50,0,0,0,3.333333333,60,43.7838
2014,0,1,0,0,0,0,700,2,700,4,100,0,0,0,0,0,0,4.5771495,14.1230927,0,0,0,0,0,0,0,0,0,0,0,0,81.2997578,0,0,0,0,650,50,50,0,0,0,3.333333333,60,61.9459
2014,0,1,0,0,0,0,700,2,700,4,100,0,0,0,0,0,0,4.5771495,14.1230927,0,0,0,0,0,0,0,0,0,0,0,0,81.2997578,0,0,0,0,700,50,50,0,0,0,3.333333333,60,82.2703
2014,0,1,0,0,0,0,700,2,700,4,100,0,0,0,0,0,0,8.2878532,13.5738887,0,0,0,0,0,0,0,0,0,0,0,0,78.1382581,0,0,0,0,550,50,50,0,0,0,3.333333333,60,26.4865
2014,0,1,0,0,0,0,700,2,700,4,100,0,0,0,0,0,0,8.2878532,13.5738887,0,0,0,0,0,0,0,0,0,0,0,0,78.1382581,0,0,0,0,600,50,50,0,0,0,3.333333333,60,42.0541
2014,0,1,0,0,0,0,700,2,700,4,100,0,0,0,0,0,0,8.2878532,13.5738887,0,0,0,0,0,0,0,0,0,0,0,0,78.1382581,0,0,0,0,650,50,50,0,0,0,3.333333333,60,58.0541
2014,0,1,0,0,0,0,700,2,700,4,100,0,0,0,0,0,0,8.2878532,13.5738887,0,0,0,0,0,0,0,0,0,0,0,0,78.1382581,0,0,0,0,700,50,50,0,0,0,3.333333333,60,74.0541
2014,0,1,0,0,0,0,700,2,700,4,100,0,0,0,0,0,0,0,14.8005354,0,0,0,0,0,0,0,0,0,0,0,0,85.1994646,0,0,0,0,700,50,50,0,0,0,3.333333333,12,73.1351
2014,0,1,0,0,0,0,700,2,700,4,100,0,0,0,0,0,0,0,14.8005354,0,0,0,0,0,0,0,0,0,0,0,0,85.1994646,0,0,0,0,700,50,50,0,0,0,3.333333333,24,71.9291
2014,0,1,0,0,0,0,700,2,700,4,100,0,0,0,0,0,0,0,14.8005354,0,0,0,0,0,0,0,0,0,0,0,0,85.1994646,0,0,0,0,700,50,50,0,0,0,3.333333333,36,71.155
2014,0,1,0,0,0,0,700,2,700,4,100,0,0,0,0,0,0,0,14.8005354,0,0,0,0,0,0,0,0,0,0,0,0,85.1994646,0,0,0,0,700,50,50,0,0,0,3.333333333,48,71.5041
2014,0,1,0,0,0,0,700,2,700,4,100,0,0,0,0,0,0,0,14.8005354,0,0,0,0,0,0,0,0,0,0,0,0,85.1994646,0,0,0,0,700,50,50,0,0,0,3.333333333,60,70.9028
2014,0,1,0,0,0,0,700,2,700,4,100,0,0,0,0,0,0,0,14.8005354,0,0,0,0,0,0,0,0,0,0,0,0,85.1994646,0,0,0,0,700,50,50,0,0,0,3.333333333,72,70.5606
2014,0,1,0,0,0,0,700,2,700,4,100,0,0,0,0,0,0,0,14.8005354,0,0,0,0,0,0,0,0,0,0,0,0,85.1994646,0,0,0,0,700,50,50,0,0,0,3.333333333,84,70.0457
2014,0,1,0,0,0,0,700,2,700,4,100,0,0,0,0,0,0,0,14.8005354,0,0,0,0,0,0,0,0,0,0,0,0,85.1994646,0,0,0,0,700,50,50,0,0,0,3.333333333,96,70.5676
2014,0,1,0,0,0,0,700,2,700,4,100,0,0,0,0,0,0,0,14.8005354,0,0,0,0,0,0,0,0,0,0,0,0,85.1994646,0,0,0,0,700,50,50,0,0,0,3.333333333,108,69.7935
2014,0,1,0,0,0,0,700,2,700,4,100,0,0,0,0,0,0,0,14.8005354,0,0,0,0,0,0,0,0,0,0,0,0,85.1994646,0,0,0,0,700,50,50,0,0,0,3.333333333,120,70.488
2014,0,1,0,0,0,0,700,2,700,4,100,0,0,0,0,0,0,0,14.8005354,0,0,0,0,0,0,0,0,0,0,0,0,85.1994646,0,0,0,0,700,50,50,0,0,0,3.333333333,132,69.9732
2014,0,1,0,0,0,0,700,2,700,4,100,0,0,0,0,0,0,0,14.8005354,0,0,0,0,0,0,0,0,0,0,0,0,85.1994646,0,0,0,0,700,50,50,0,0,0,3.333333333,144,69.8039
2014,0,1,0,0,0,0,700,2,700,4,100,0,0,0,0,0,0,0,14.8005354,0,0,0,0,0,0,0,0,0,0,0,0,85.1994646,0,0,0,0,700,50,50,0,0,0,3.333333333,156,70.3257
2014,0,1,0,0,0,0,700,2,700,4,100,0,0,0,0,0,0,0,14.8005354,0,0,0,0,0,0,0,0,0,0,0,0,85.1994646,0,0,0,0,700,50,50,0,0,0,3.333333333,168,70.07
2014,0,1,0,0,0,0,700,2,700,4,100,0,0,0,0,0,0,0,14.8005354,0,0,0,0,0,0,0,0,0,0,0,0,85.1994646,0,0,0,0,700,50,50,0,0,0,3.333333333,180,69.987
2014,0,1,0,0,0,0,700,2,700,4,100,0,0,0,0,0,0,0,14.8005354,0,0,0,0,0,0,0,0,0,0,0,0,85.1994646,0,0,0,0,700,50,50,0,0,0,3.333333333,192,70.4224
2014,0,1,0,0,0,0,700,2,700,4,100,0,0,0,0,0,0,0,14.8005354,0,0,0,0,0,0,0,0,0,0,0,0,85.1994646,0,0,0,0,700,50,50,0,0,0,3.333333333,204,69.9074
2014,0,1,0,0,0,0,700,2,700,4,100,0,0,0,0,0,0,0,14.8005354,0,0,0,0,0,0,0,0,0,0,0,0,85.1994646,0,0,0,0,700,50,50,0,0,0,3.333333333,216,69.479
2014,0,1,0,0,0,0,700,2,700,4,100,0,0,0,0,0,0,0,14.8005354,0,0,0,0,0,0,0,0,0,0,0,0,85.1994646,0,0,0,0,700,50,50,0,0,0,3.333333333,228,70.3464
2014,0,1,0,0,0,0,700,2,700,4,100,0,0,0,0,0,0,0,14.8005354,0,0,0,0,0,0,0,0,0,0,0,0,85.1994646,0,0,0,0,700,50,50,0,0,0,3.333333333,240,69.9179
2014,0,1,0,0,0,0,700,2,700,4,100,0,0,0,0,0,0,0,14.8005354,0,0,0,0,0,0,0,0,0,0,0,0,85.1994646,0,0,0,0,700,50,50,0,0,0,3.333333333,252,70.1804
2014,0,1,0,0,0,0,700,2,700,4,100,0,0,0,0,0,0,0,14.8005354,0,0,0,0,0,0,0,0,0,0,0,0,85.1994646,0,0,0,0,700,50,50,0,0,0,3.333333333,264,70.0111
2014,0,1,0,0,0,0,700,2,700,4,100,0,0,0,0,0,0,0,14.8005354,0,0,0,0,0,0,0,0,0,0,0,0,85.1994646,0,0,0,0,700,50,50,0,0,0,3.333333333,276,69.2371
2014,0,1,0,0,0,0,700,2,700,4,100,0,0,0,0,0,0,0,14.8005354,0,0,0,0,0,0,0,0,0,0,0,0,85.1994646,0,0,0,0,700,50,50,0,0,0,3.333333333,288,69.6725
2014,0,1,0,0,0,0,700,2,700,4,100,0,0,0,0,0,0,0,14.8005354,0,0,0,0,0,0,0,0,0,0,0,0,85.1994646,0,0,0,0,700,50,50,0,0,0,3.333333333,300,69.2439
2014,0,1,0,0,0,0,700,2,700,4,100,0,0,0,0,0,0,1.6423538,14.5574582,0,0,0,0,0,0,0,0,0,0,0,0,83.800188,0,0,0,0,700,50,50,0,0,0,3.333333333,10,77.9726
2014,0,1,0,0,0,0,700,2,700,4,100,0,0,0,0,0,0,1.6423538,14.5574582,0,0,0,0,0,0,0,0,0,0,0,0,83.800188,0,0,0,0,700,50,50,0,0,0,3.333333333,20,78.2347
2014,0,1,0,0,0,0,700,2,700,4,100,0,0,0,0,0,0,1.6423538,14.5574582,0,0,0,0,0,0,0,0,0,0,0,0,83.800188,0,0,0,0,700,50,50,0,0,0,3.333333333,30,77.719
2014,0,1,0,0,0,0,700,2,700,4,100,0,0,0,0,0,0,1.6423538,14.5574582,0,0,0,0,0,0,0,0,0,0,0,0,83.800188,0,0,0,0,700,50,50,0,0,0,3.333333333,40,77.5493
2014,0,1,0,0,0,0,700,2,700,4,100,0,0,0,0,0,0,1.6423538,14.5574582,0,0,0,0,0,0,0,0,0,0,0,0,83.800188,0,0,0,0,700,50,50,0,0,0,3.333333333,50,77.2931
2014,0,1,0,0,0,0,700,2,700,4,100,0,0,0,0,0,0,1.6423538,14.5574582,0,0,0,0,0,0,0,0,0,0,0,0,83.800188,0,0,0,0,700,50,50,0,0,0,3.333333333,60,77.7279
2014,0,1,0,0,0,0,700,2,700,4,100,0,0,0,0,0,0,1.6423538,14.5574582,0,0,0,0,0,0,0,0,0,0,0,0,83.800188,0,0,0,0,700,50,50,0,0,0,3.333333333,70,77.4715
2014,0,1,0,0,0,0,700,2,700,4,100,0,0,0,0,0,0,1.6423538,14.5574582,0,0,0,0,0,0,0,0,0,0,0,0,83.800188,0,0,0,0,700,50,50,0,0,0,3.333333333,80,77.9064
2014,0,1,0,0,0,0,700,2,700,4,100,0,0,0,0,0,0,1.6423538,14.5574582,0,0,0,0,0,0,0,0,0,0,0,0,83.800188,0,0,0,0,700,50,50,0,0,0,3.333333333,90,77.4773
2014,0,1,0,0,0,0,700,2,700,4,100,0,0,0,0,0,0,1.6423538,14.5574582,0,0,0,0,0,0,0,0,0,0,0,0,83.800188,0,0,0,0,700,50,50,0,0,0,3.333333333,100,77.5665
2014,0,1,0,0,0,0,700,2,700,4,100,0,0,0,0,0,0,1.6423538,14.5574582,0,0,0,0,0,0,0,0,0,0,0,0,83.800188,0,0,0,0,700,50,50,0,0,0,3.333333333,110,77.4829
2014,0,1,0,0,0,0,700,2,700,4,100,0,0,0,0,0,0,1.6423538,14.5574582,0,0,0,0,0,0,0,0,0,0,0,0,83.800188,0,0,0,0,700,50,50,0,0,0,3.333333333,120,77.3995
2014,0,1,0,0,0,0,700,2,700,4,100,0,0,0,0,0,0,1.6423538,14.5574582,0,0,0,0,0,0,0,0,0,0,0,0,83.800188,0,0,0,0,700,50,50,0,0,0,3.333333333,130,77.8343
2014,0,1,0,0,0,0,700,2,700,4,100,0,0,0,0,0,0,1.6423538,14.5574582,0,0,0,0,0,0,0,0,0,0,0,0,83.800188,0,0,0,0,700,50,50,0,0,0,3.333333333,140,77.319
2014,0,1,0,0,0,0,700,2,700,4,100,0,0,0,0,0,0,1.6423538,14.5574582,0,0,0,0,0,0,0,0,0,0,0,0,83.800188,0,0,0,0,700,50,50,0,0,0,3.333333333,150,76.9762
2014,0,1,0,0,0,0,700,2,700,4,100,0,0,0,0,0,0,1.6423538,14.5574582,0,0,0,0,0,0,0,0,0,0,0,0,83.800188,0,0,0,0,700,50,50,0,0,0,3.333333333,160,77.1518
2014,0,1,0,0,0,0,700,2,700,4,100,0,0,0,0,0,0,1.6423538,14.5574582,0,0,0,0,0,0,0,0,0,0,0,0,83.800188,0,0,0,0,700,50,50,0,0,0,3.333333333,170,76.6364
2014,0,1,0,0,0,0,700,2,700,4,100,0,0,0,0,0,0,1.6423538,14.5574582,0,0,0,0,0,0,0,0,0,0,0,0,83.800188,0,0,0,0,700,50,50,0,0,0,3.333333333,180,77.4167
2014,0,1,0,0,0,0,700,2,700,4,100,0,0,0,0,0,0,1.6423538,14.5574582,0,0,0,0,0,0,0,0,0,0,0,0,83.800188,0,0,0,0,700,50,50,0,0,0,3.333333333,190,77.3334
2014,0,1,0,0,0,0,700,2,700,4,100,0,0,0,0,0,0,1.6423538,14.5574582,0,0,0,0,0,0,0,0,0,0,0,0,83.800188,0,0,0,0,700,50,50,0,0,0,3.333333333,200,77.336
2014,0,1,0,0,0,0,700,2,700,4,100,0,0,0,0,0,0,1.6423538,14.5574582,0,0,0,0,0,0,0,0,0,0,0,0,83.800188,0,0,0,0,700,50,50,0,0,0,3.333333333,210,77.4255
2014,0,1,0,0,0,0,700,2,700,4,100,0,0,0,0,0,0,1.6423538,14.5574582,0,0,0,0,0,0,0,0,0,0,0,0,83.800188,0,0,0,0,700,50,50,0,0,0,3.333333333,220,76.8236
2014,0,1,0,0,0,0,700,2,700,4,100,0,0,0,0,0,0,1.6423538,14.5574582,0,0,0,0,0,0,0,0,0,0,0,0,83.800188,0,0,0,0,700,50,50,0,0,0,3.333333333,230,77.172
2014,0,1,0,0,0,0,700,2,700,4,100,0,0,0,0,0,0,1.6423538,14.5574582,0,0,0,0,0,0,0,0,0,0,0,0,83.800188,0,0,0,0,700,50,50,0,0,0,3.333333333,240,76.743
2014,0,1,0,0,0,0,700,2,700,4,100,0,0,0,0,0,0,1.6423538,14.5574582,0,0,0,0,0,0,0,0,0,0,0,0,83.800188,0,0,0,0,700,50,50,0,0,0,3.333333333,250,76.8322
2014,0,1,0,0,0,0,700,2,700,4,100,0,0,0,0,0,0,1.6423538,14.5574582,0,0,0,0,0,0,0,0,0,0,0,0,83.800188,0,0,0,0,700,50,50,0,0,0,3.333333333,260,77.3533
2014,0,1,0,0,0,0,700,2,700,4,100,0,0,0,0,0,0,1.6423538,14.5574582,0,0,0,0,0,0,0,0,0,0,0,0,83.800188,0,0,0,0,700,50,50,0,0,0,3.333333333,270,77.4428
2014,0,1,0,0,0,0,700,2,700,4,100,0,0,0,0,0,0,1.6423538,14.5574582,0,0,0,0,0,0,0,0,0,0,0,0,83.800188,0,0,0,0,700,50,50,0,0,0,3.333333333,280,77.532
2014,0,1,0,0,0,0,700,2,700,4,100,0,0,0,0,0,0,1.6423538,14.5574582,0,0,0,0,0,0,0,0,0,0,0,0,83.800188,0,0,0,0,700,50,50,0,0,0,3.333333333,290,77.2758
2014,0,1,0,0,0,0,700,2,700,4,100,0,0,0,0,0,0,1.6423538,14.5574582,0,0,0,0,0,0,0,0,0,0,0,0,83.800188,0,0,0,0,700,50,50,0,0,0,3.333333333,300,77.2785
2014,0,1,0,0,0,0,700,2,700,4,100,0,0,0,0,0,0,4.5771495,14.1230927,0,0,0,0,0,0,0,0,0,0,0,0,81.2997578,0,0,0,0,700,50,50,0,0,0,3.333333333,12,82.0336
2014,0,1,0,0,0,0,700,2,700,4,100,0,0,0,0,0,0,4.5771495,14.1230927,0,0,0,0,0,0,0,0,0,0,0,0,81.2997578,0,0,0,0,700,50,50,0,0,0,3.333333333,24,81.4323
2014,0,1,0,0,0,0,700,2,700,4,100,0,0,0,0,0,0,4.5771495,14.1230927,0,0,0,0,0,0,0,0,0,0,0,0,81.2997578,0,0,0,0,700,50,50,0,0,0,3.333333333,36,82.9045
2014,0,1,0,0,0,0,700,2,700,4,100,0,0,0,0,0,0,4.5771495,14.1230927,0,0,0,0,0,0,0,0,0,0,0,0,81.2997578,0,0,0,0,700,50,50,0,0,0,3.333333333,48,81.7849
2014,0,1,0,0,0,0,700,2,700,4,100,0,0,0,0,0,0,4.5771495,14.1230927,0,0,0,0,0,0,0,0,0,0,0,0,81.2997578,0,0,0,0,700,50,50,0,0,0,3.333333333,60,81.6154
2014,0,1,0,0,0,0,700,2,700,4,100,0,0,0,0,0,0,4.5771495,14.1230927,0,0,0,0,0,0,0,0,0,0,0,0,81.2997578,0,0,0,0,700,50,50,0,0,0,3.333333333,72,80.2366
2014,0,1,0,0,0,0,700,2,700,4,100,0,0,0,0,0,0,4.5771495,14.1230927,0,0,0,0,0,0,0,0,0,0,0,0,81.2997578,0,0,0,0,700,50,50,0,0,0,3.333333333,84,80.9313
2014,0,1,0,0,0,0,700,2,700,4,100,0,0,0,0,0,0,4.5771495,14.1230927,0,0,0,0,0,0,0,0,0,0,0,0,81.2997578,0,0,0,0,700,50,50,0,0,0,3.333333333,96,81.5395
2014,0,1,0,0,0,0,700,2,700,4,100,0,0,0,0,0,0,4.5771495,14.1230927,0,0,0,0,0,0,0,0,0,0,0,0,81.2997578,0,0,0,0,700,50,50,0,0,0,3.333333333,108,80.7655
2014,0,1,0,0,0,0,700,2,700,4,100,0,0,0,0,0,0,4.5771495,14.1230927,0,0,0,0,0,0,0,0,0,0,0,0,81.2997578,0,0,0,0,700,50,50,0,0,0,3.333333333,120,80.1641
2014,0,1,0,0,0,0,700,2,700,4,100,0,0,0,0,0,0,4.5771495,14.1230927,0,0,0,0,0,0,0,0,0,0,0,0,81.2997578,0,0,0,0,700,50,50,0,0,0,3.333333333,132,80.3403
2014,0,1,0,0,0,0,700,2,700,4,100,0,0,0,0,0,0,4.5771495,14.1230927,0,0,0,0,0,0,0,0,0,0,0,0,81.2997578,0,0,0,0,700,50,50,0,0,0,3.333333333,144,80.3438
2014,0,1,0,0,0,0,700,2,700,4,100,0,0,0,0,0,0,4.5771495,14.1230927,0,0,0,0,0,0,0,0,0,0,0,0,81.2997578,0,0,0,0,700,50,50,0,0,0,3.333333333,156,79.3969
2014,0,1,0,0,0,0,700,2,700,4,100,0,0,0,0,0,0,4.5771495,14.1230927,0,0,0,0,0,0,0,0,0,0,0,0,81.2997578,0,0,0,0,700,50,50,0,0,0,3.333333333,168,80.1779
2014,0,1,0,0,0,0,700,2,700,4,100,0,0,0,0,0,0,4.5771495,14.1230927,0,0,0,0,0,0,0,0,0,0,0,0,81.2997578,0,0,0,0,700,50,50,0,0,0,3.333333333,180,80.4406
2014,0,1,0,0,0,0,700,2,700,4,100,0,0,0,0,0,0,4.5771495,14.1230927,0,0,0,0,0,0,0,0,0,0,0,0,81.2997578,0,0,0,0,700,50,50,0,0,0,3.333333333,192,81.6537
2014,0,1,0,0,0,0,700,2,700,4,100,0,0,0,0,0,0,4.5771495,14.1230927,0,0,0,0,0,0,0,0,0,0,0,0,81.2997578,0,0,0,0,700,50,50,0,0,0,3.333333333,204,80.1883
2014,0,1,0,0,0,0,700,2,700,4,100,0,0,0,0,0,0,4.5771495,14.1230927,0,0,0,0,0,0,0,0,0,0,0,0,81.2997578,0,0,0,0,700,50,50,0,0,0,3.333333333,216,77.8592
2014,0,1,0,0,0,0,700,2,700,4,100,0,0,0,0,0,0,4.5771495,14.1230927,0,0,0,0,0,0,0,0,0,0,0,0,81.2997578,0,0,0,0,700,50,50,0,0,0,3.333333333,228,79.3314
2014,0,1,0,0,0,0,700,2,700,4,100,0,0,0,0,0,0,4.5771495,14.1230927,0,0,0,0,0,0,0,0,0,0,0,0,81.2997578,0,0,0,0,700,50,50,0,0,0,3.333333333,240,79.3347
2014,0,1,0,0,0,0,700,2,700,4,100,0,0,0,0,0,0,4.5771495,14.1230927,0,0,0,0,0,0,0,0,0,0,0,0,81.2997578,0,0,0,0,700,50,50,0,0,0,3.333333333,252,81.6708
2014,0,1,0,0,0,0,700,2,700,4,100,0,0,0,0,0,0,4.5771495,14.1230927,0,0,0,0,0,0,0,0,0,0,0,0,81.2997578,0,0,0,0,700,50,50,0,0,0,3.333333333,264,81.6743
2014,0,1,0,0,0,0,700,2,700,4,100,0,0,0,0,0,0,4.5771495,14.1230927,0,0,0,0,0,0,0,0,0,0,0,0,81.2997578,0,0,0,0,700,50,50,0,0,0,3.333333333,276,79.95
2014,0,1,0,0,0,0,700,2,700,4,100,0,0,0,0,0,0,4.5771495,14.1230927,0,0,0,0,0,0,0,0,0,0,0,0,81.2997578,0,0,0,0,700,50,50,0,0,0,3.333333333,288,80.2125
2014,0,1,0,0,0,0,700,2,700,4,100,0,0,0,0,0,0,4.5771495,14.1230927,0,0,0,0,0,0,0,0,0,0,0,0,81.2997578,0,0,0,0,700,50,50,0,0,0,3.333333333,300,79.8703
2014,0,1,0,0,0,0,700,2,700,4,100,0,0,0,0,0,0,8.2878532,13.5738887,0,0,0,0,0,0,0,0,0,0,0,0,78.1382581,0,0,0,0,700,50,50,0,0,0,3.333333333,13.0435,75.3817
2014,0,1,0,0,0,0,700,2,700,4,100,0,0,0,0,0,0,8.2878532,13.5738887,0,0,0,0,0,0,0,0,0,0,0,0,78.1382581,0,0,0,0,700,50,50,0,0,0,3.333333333,26.087,73.6576
2014,0,1,0,0,0,0,700,2,700,4,100,0,0,0,0,0,0,8.2878532,13.5738887,0,0,0,0,0,0,0,0,0,0,0,0,78.1382581,0,0,0,0,700,50,50,0,0,0,3.333333333,39.1304,72.7974
2014,0,1,0,0,0,0,700,2,700,4,100,0,0,0,0,0,0,8.2878532,13.5738887,0,0,0,0,0,0,0,0,0,0,0,0,78.1382581,0,0,0,0,700,50,50,0,0,0,3.333333333,51.7081,73.4922
2014,0,1,0,0,0,0,700,2,700,4,100,0,0,0,0,0,0,8.2878532,13.5738887,0,0,0,0,0,0,0,0,0,0,0,0,78.1382581,0,0,0,0,700,50,50,0,0,0,3.333333333,65.2174,73.3233
2014,0,1,0,0,0,0,700,2,700,4,100,0,0,0,0,0,0,8.2878532,13.5738887,0,0,0,0,0,0,0,0,0,0,0,0,78.1382581,0,0,0,0,700,50,50,0,0,0,3.333333333,78.2609,72.7223
2014,0,1,0,0,0,0,700,2,700,4,100,0,0,0,0,0,0,8.2878532,13.5738887,0,0,0,0,0,0,0,0,0,0,0,0,78.1382581,0,0,0,0,700,50,50,0,0,0,3.333333333,90.8385,72.294
2014,0,1,0,0,0,0,700,2,700,4,100,0,0,0,0,0,0,8.2878532,13.5738887,0,0,0,0,0,0,0,0,0,0,0,0,78.1382581,0,0,0,0,700,50,50,0,0,0,3.333333333,104.348,71.6067
2014,0,1,0,0,0,0,700,2,700,4,100,0,0,0,0,0,0,8.2878532,13.5738887,0,0,0,0,0,0,0,0,0,0,0,0,78.1382581,0,0,0,0,700,50,50,0,0,0,3.333333333,116.925,72.2151
2014,0,1,0,0,0,0,700,2,700,4,100,0,0,0,0,0,0,8.2878532,13.5738887,0,0,0,0,0,0,0,0,0,0,0,0,78.1382581,0,0,0,0,700,50,50,0,0,0,3.333333333,130.435,71.9598
2014,0,1,0,0,0,0,700,2,700,4,100,0,0,0,0,0,0,8.2878532,13.5738887,0,0,0,0,0,0,0,0,0,0,0,0,78.1382581,0,0,0,0,700,50,50,0,0,0,3.333333333,143.012,72.0498
2014,0,1,0,0,0,0,700,2,700,4,100,0,0,0,0,0,0,8.2878532,13.5738887,0,0,0,0,0,0,0,0,0,0,0,0,78.1382581,0,0,0,0,700,50,50,0,0,0,3.333333333,156.056,71.708
2014,0,1,0,0,0,0,700,2,700,4,100,0,0,0,0,0,0,8.2878532,13.5738887,0,0,0,0,0,0,0,0,0,0,0,0,78.1382581,0,0,0,0,700,50,50,0,0,0,3.333333333,169.099,69.7247
2014,0,1,0,0,0,0,700,2,700,4,100,0,0,0,0,0,0,8.2878532,13.5738887,0,0,0,0,0,0,0,0,0,0,0,0,78.1382581,0,0,0,0,700,50,50,0,0,0,3.333333333,182.143,66.6183
2014,0,1,0,0,0,0,700,2,700,4,100,0,0,0,0,0,0,8.2878532,13.5738887,0,0,0,0,0,0,0,0,0,0,0,0,78.1382581,0,0,0,0,700,50,50,0,0,0,3.333333333,195.186,65.5854
2014,0,1,0,0,0,0,700,2,700,4,100,0,0,0,0,0,0,8.2878532,13.5738887,0,0,0,0,0,0,0,0,0,0,0,0,78.1382581,0,0,0,0,700,50,50,0,0,0,3.333333333,208.23,65.3299
2014,0,1,0,0,0,0,700,2,700,4,100,0,0,0,0,0,0,8.2878532,13.5738887,0,0,0,0,0,0,0,0,0,0,0,0,78.1382581,0,0,0,0,700,50,50,0,0,0,3.333333333,220.342,65.0743
2014,0,1,0,0,0,0,700,2,700,4,100,0,0,0,0,0,0,8.2878532,13.5738887,0,0,0,0,0,0,0,0,0,0,0,0,78.1382581,0,0,0,0,700,50,50,0,0,0,3.333333333,234.317,65.0783
2014,0,1,0,0,0,0,700,2,700,4,100,0,0,0,0,0,0,8.2878532,13.5738887,0,0,0,0,0,0,0,0,0,0,0,0,78.1382581,0,0,0,0,700,50,50,0,0,0,3.333333333,246.894,64.5635
2014,0,1,0,0,0,0,700,2,700,4,100,0,0,0,0,0,0,8.2878532,13.5738887,0,0,0,0,0,0,0,0,0,0,0,0,78.1382581,0,0,0,0,700,50,50,0,0,0,3.333333333,259.938,64.0489
2014,0,1,0,0,0,0,700,2,700,4,100,0,0,0,0,0,0,8.2878532,13.5738887,0,0,0,0,0,0,0,0,0,0,0,0,78.1382581,0,0,0,0,700,50,50,0,0,0,3.333333333,273.447,63.9664
2014,0,1,0,0,0,0,700,2,700,4,100,0,0,0,0,0,0,8.2878532,13.5738887,0,0,0,0,0,0,0,0,0,0,0,0,78.1382581,0,0,0,0,700,50,50,0,0,0,3.333333333,286.025,63.5381
2014,0,1,0,0,0,0,700,2,700,4,100,0,0,0,0,0,0,8.2878532,13.5738887,0,0,0,0,0,0,0,0,0,0,0,0,78.1382581,0,0,0,0,700,50,50,0,0,0,3.333333333,299.068,63.7146
2012,0,1,0,0,0,0,500,6,700,2,20,0,0,0,0,0,0,0,14.8005354,0,0,0,0,0,0,0,0,0,0,0,0,85.1994646,0,0,0,0,700,25,25,0,0,50,1.153846154,0.954159,78.6253
2012,0,1,0,0,0,0,500,6,700,2,20,0,0,0,0,0,0,0,14.8005354,0,0,0,0,0,0,0,0,0,0,0,0,85.1994646,0,0,0,0,700,25,25,0,0,50,1.153846154,26.4024,79.0244
2012,0,1,0,0,0,0,500,6,700,2,20,0,0,0,0,0,0,0,14.8005354,0,0,0,0,0,0,0,0,0,0,0,0,85.1994646,0,0,0,0,700,25,25,0,0,50,1.153846154,52.393,79.4235
2012,0,1,0,0,0,0,500,6,700,2,20,0,0,0,0,0,0,0,14.8005354,0,0,0,0,0,0,0,0,0,0,0,0,85.1994646,0,0,0,0,700,25,25,0,0,50,1.153846154,78.3763,79.2239
2012,0,1,0,0,0,0,500,6,700,2,20,0,0,0,0,0,0,0,14.8005354,0,0,0,0,0,0,0,0,0,0,0,0,85.1994646,0,0,0,0,700,25,25,0,0,50,1.153846154,105.415,79.2239
2012,0,1,0,0,0,0,500,6,700,2,20,0,0,0,0,0,0,0,14.8005354,0,0,0,0,0,0,0,0,0,0,0,0,85.1994646,0,0,0,0,700,25,25,0,0,50,1.153846154,131.394,79.2239
2012,0,1,0,0,0,0,500,6,700,2,20,0,0,0,0,0,0,0,14.8005354,0,0,0,0,0,0,0,0,0,0,0,0,85.1994646,0,0,0,0,700,25,25,0,0,50,1.153846154,157.37,79.2239
2012,0,1,0,0,0,0,500,6,700,2,20,0,0,0,0,0,0,0,14.8005354,0,0,0,0,0,0,0,0,0,0,0,0,85.1994646,0,0,0,0,700,25,25,0,0,50,1.153846154,183.356,79.2239
2012,0,1,0,0,0,0,500,6,700,2,20,0,0,0,0,0,0,0,14.8005354,0,0,0,0,0,0,0,0,0,0,0,0,85.1994646,0,0,0,0,700,25,25,0,0,50,1.153846154,208.806,79.0244
2012,0,1,0,0,0,0,500,6,700,2,20,0,0,0,0,0,0,0,14.8005354,0,0,0,0,0,0,0,0,0,0,0,0,85.1994646,0,0,0,0,700,25,25,0,0,50,1.153846154,234.792,79.8226
2012,0,1,0,0,0,0,500,6,700,2,20,0,0,0,0,0,0,0,14.8005354,0,0,0,0,0,0,0,0,0,0,0,0,85.1994646,0,0,0,0,700,25,25,0,0,50,1.153846154,261.219,76.4302
2012,0,1,0,0,0,0,500,6,700,2,20,0,0,0,0,0,0,0,14.8005354,0,0,0,0,0,0,0,0,0,0,0,0,85.1994646,0,0,0,0,700,25,25,0,0,50,1.153846154,287.19,75.8315
2012,0,1,0,0,0,0,500,6,700,2,20,0,0,0,0,0,0,0,14.8005354,0,0,0,0,0,0,0,0,0,0,0,0,85.1994646,0,0,0,0,700,25,25,0,0,50,1.153846154,313.602,72.439
2012,0,1,0,0,0,0,500,6,700,2,20,0,0,0,0,0,0,0,14.8005354,0,0,0,0,0,0,0,0,0,0,0,0,85.1994646,0,0,0,0,700,25,25,0,0,50,1.153846154,338.949,68.4479
2012,0,1,0,0,0,0,500,6,700,2,20,0,0,0,0,0,0,0,14.8005354,0,0,0,0,0,0,0,0,0,0,0,0,85.1994646,0,0,0,0,700,25,25,0,0,50,1.153846154,364.872,66.0532
2012,0,1,0,0,0,0,500,6,700,2,20,0,0,0,0,0,0,0,14.8005354,0,0,0,0,0,0,0,0,0,0,0,0,85.1994646,0,0,0,0,700,25,25,0,0,50,1.153846154,390.78,62.6608
2012,0,1,0,0,0,0,500,6,700,2,20,0,0,0,0,0,0,0,14.8005354,0,0,0,0,0,0,0,0,0,0,0,0,85.1994646,0,0,0,0,700,25,25,0,0,50,1.153846154,416.158,59.867
2012,0,1,0,0,0,0,500,6,700,2,20,0,0,0,0,0,0,0,14.8005354,0,0,0,0,0,0,0,0,0,0,0,0,85.1994646,0,0,0,0,700,25,25,0,0,50,1.153846154,443.125,56.6741
2012,0,1,0,0,0,0,500,6,700,2,20,0,0,0,0,0,0,0,14.8005354,0,0,0,0,0,0,0,0,0,0,0,0,85.1994646,0,0,0,0,700,25,25,0,0,50,1.153846154,469.033,54.0798
2012,0,1,0,0,0,0,500,6,700,2,20,0,0,0,0,0,0,0,14.8005354,0,0,0,0,0,0,0,0,0,0,0,0,85.1994646,0,0,0,0,700,25,25,0,0,50,1.153846154,494.409,50.8869
2011,0,1,0,0,0,0,550,4,600,1,10,0,0,0,0,0,0,0,14.8005354,0,0,0,0,0,0,0,0,0,0,0,0,85.1994646,0,0,0,0,700,50,50,0,0,0,0.5,10,69.6049
2011,0,1,0,0,0,0,550,4,600,1,10,0,0,0,0,0,0,0,14.8005354,0,0,0,0,0,0,0,0,0,0,0,0,85.1994646,0,0,0,0,700,50,50,0,0,0,0.5,40,74.4681
2011,0,1,0,0,0,0,550,4,600,1,10,0,0,0,0,0,0,0,14.8005354,0,0,0,0,0,0,0,0,0,0,0,0,85.1994646,0,0,0,0,700,50,50,0,0,0,0.5,90,47.7204
2011,0,1,0,0,0,0,550,4,600,1,10,0,0,0,0,0,0,0,14.8005354,0,0,0,0,0,0,0,0,0,0,0,0,85.1994646,0,0,0,0,700,50,50,0,0,0,0.5,120,41.9453
2011,0,1,0,0,0,0,550,4,600,1,10,0,0,0,0,0,0,0,14.8005354,0,0,0,0,0,0,0,0,0,0,0,0,85.1994646,0,0,0,0,700,50,50,0,0,0,0.5,180,35.8663
2011,0,1,0,0,0,0,550,4,600,1,10,0,0,0,0,0,0,0,14.8005354,0,0,0,0,0,0,0,0,0,0,0,0,85.1994646,0,0,0,0,700,50,50,0,0,0,0.5,240,31.003
2011,0,1,0,0,0,0,550,4,600,1,10,0,0,0,0,0,0,0,14.8005354,0,0,0,0,0,0,0,0,0,0,0,0,85.1994646,0,0,0,0,700,50,50,0,0,0,0.5,300,26.1398
2011,0,1,0,0,0,0,550,4,600,1,10,0,0,0,0,0,0,0,14.8005354,0,0,0,0,0,0,0,0,0,0,0,0,85.1994646,0,0,0,0,700,50,50,0,0,0,0.5,360,22.1884
2011,0,1,0,0,0,0,550,4,600,1,10,0,0,0,0,0,0,0,14.8005354,0,0,0,0,0,0,0,0,0,0,0,0,85.1994646,0,0,0,0,700,50,50,0,0,0,0.5,420,19.4529
2011,0,0,0,0,0,1,550,4,600,1,10,0,0,0,0,0,0,0,14.7523666,0,0,0,0,0,0,0,0,0.3254526,0,0,0,84.9221808,0,0,0,0,700,50,50,0,0,0,0.5,10,51.3678
2011,0,0,0,0,0,1,550,4,600,1,10,0,0,0,0,0,0,0,14.7523666,0,0,0,0,0,0,0,0,0.3254526,0,0,0,84.9221808,0,0,0,0,700,50,50,0,0,0,0.5,40,65.0456
2011,0,0,0,0,0,1,550,4,600,1,10,0,0,0,0,0,0,0,14.7523666,0,0,0,0,0,0,0,0,0.3254526,0,0,0,84.9221808,0,0,0,0,700,50,50,0,0,0,0.5,90,66.8693
2011,0,0,0,0,0,1,550,4,600,1,10,0,0,0,0,0,0,0,14.7523666,0,0,0,0,0,0,0,0,0.3254526,0,0,0,84.9221808,0,0,0,0,700,50,50,0,0,0,0.5,120,65.3495
2011,0,0,0,0,0,1,550,4,600,1,10,0,0,0,0,0,0,0,14.7523666,0,0,0,0,0,0,0,0,0.3254526,0,0,0,84.9221808,0,0,0,0,700,50,50,0,0,0,0.5,180,64.1337
2011,0,0,0,0,0,1,550,4,600,1,10,0,0,0,0,0,0,0,14.7523666,0,0,0,0,0,0,0,0,0.3254526,0,0,0,84.9221808,0,0,0,0,700,50,50,0,0,0,0.5,240,64.7416
2011,0,0,0,0,0,1,550,4,600,1,10,0,0,0,0,0,0,0,14.7523666,0,0,0,0,0,0,0,0,0.3254526,0,0,0,84.9221808,0,0,0,0,700,50,50,0,0,0,0.5,300,62.614
2011,0,0,0,0,0,1,550,4,600,1,10,0,0,0,0,0,0,0,14.7523666,0,0,0,0,0,0,0,0,0.3254526,0,0,0,84.9221808,0,0,0,0,700,50,50,0,0,0,0.5,360,62.614
