Repository: TaniikeLaboratory/Catalyst-Phylogenetic-Tree

File: input/OCM.csv (part 16 of 23)
year,Preparation,"p(CH4), bar","p(O2), bar",p(CH4)/p(O2),"p total, bar","Contact time, s",O2 conversion,CH4 conversion,COx selectivity,C2H6 selectivity,C2H4 selectivity,C2 selectivity,C2 yield,Ag,Al,Au,B,Ba,Be,Bi,C,Ca,Cd,Ce,Co,Cr,Cs,Cu,Dy,Er,Eu,Fe,Ga,Gd,Ge,Ho,In,Ir,K,La,Li,Lu,Mg,Mn,Mo,Na,Nb,Nd,Ni,P,Pb,Pd,Pr,Pt,Rb,Re,Rh,Ru,Sb,Sc,Si,Sm,Sn,Sr,Ta,Tb,Te,Th,Ti,Tl,Tm,V,W,Y,Yb,Zn,Zr,Temperature_C
2016,n.a.,0.8,0.2,4,1,1.5,,15.51724,,,,28.67924,4.450226501,0,0,0,0,0,0,0,0,0,0,0,0,0,0,0,0,0,0,0,0,0,0,0,0,0,0,0,0,0,0,0,0,0,0,0,0,0,0,0,100,0,0,0,0,0,0,0,0,0,0,0,0,0,0,0,0,0,0,0,0,0,0,0,0,550
2019,Impregnation,0.75,0.25,3,1,0.072,,15.11,68.3,19,10.4,29.4,4.44234,0,13.3902,0,0,0,0,0,0,0,0,0,0,0,0,0,0,0,0,0,5.18187,0,0,0,0,0,0,0,0,0,0,0,0,0,0,0,0,0,0,0,0,0,0,0,0,0,0,0,81.42793,0,0,0,0,0,0,0,0,0,0,0,0,0,0,0,0,700
2016,Impregnation,0.444444444,0.111111111,4,1,0.018194128,,7.3,39.3,18.96875,41.73125,60.7,4.4311,0,0,0,0,0,0,0,0,0,0,0,0,0,0,0,0,0,0,0,0,0,0,0,0,0,0,0,0,0,0,4.355002992,0,2.03580308,0,0,0,0,0,0,0,0,0,0,0,0,0,0,92.59129239,0,0,0,0,0,0,0,0,0,0,0,1.01790154,0,0,0,0,749.85
2019,Impregnation,0.673,0.16825,4,1,1.475409836,,16.7382,,,,26.43629,4.424959093,0,0,0,0,0,0,0,0,0,0,0,0,0,0,0,0,0,0,0.167809904,0,0,0,0,0,0,0,0,0,0,92.78145988,0,0,0,0,0,0,0,0,0,0,0,0,0,0,0,0,0,0,0,0,0,0,7.050730214,0,0,0,0,0,0,0,0,0,0,0,800
2019,Impregnation,0.75,0.25,3,1,0.072,,24.57,80.7,13.6,4.4,18,4.4226,0,0,0,0,0,0,0,0,0,0,2.9772,0,0,0,0,0,0,0,0,0,0,0,0,0,0,0,3.00313,0,0,0,0,0,0,0,0,0,0,0,0,0,0,0,0,0,0,0,0,94.01967,0,0,0,0,0,0,0,0,0,0,0,0,0,0,0,0,700
2009,Impregnation,,,7.4,1,0.369519327,66.4,7.9,44.1,33.1,22.8,55.9,4.4161,0,0,0,0,0,0,0,0,0,0,0,0,0,0,0,0,0,0,0,0,0,0,0,0,0,0,0,0,0,0,2.137111859,0,2.103345017,0,0,0,0,0,0,0,0,0,0,0,0,0,0,94.70787062,0,0,0,0,0,0,0,0,0,0,0,1.051672508,0,0,0,0,749.85
2019,Impregnation,0.75,0.25,3,1,0.072,,14.62,67.2,19.1,11.1,30.2,4.41524,0,0,0,0,0,0,0,0,0,0,2.87993,0,0,0,0,0,0,0,0,0,0,0,0,0,0,0,0,0,0,0,0,0,0,0,0,0,0,0,0,0,0,0,0,0,0,0,0,90.94791,0,0,0,0,0,0,0,0,0,0,0,0,0,0,6.17216,0,700
1991,Sol-gel,0.670000017,0.330000013,2.030303001,1.013000011,,,4.699999809,,,,93.90000153,4.413299893,0,0,0,0,0,0,0,0,0,0,0,40,0,0,0,0,0,0,10,0,0,0,0,0,0,0,0,0,0,0,0,0,0,0,0,0,0,0,0,0,0,0,0,0,0,0,0,0,0,0,50,0,0,0,0,0,0,0,0,0,0,0,0,0,749.85
2018,Hydrothermal treatment,0.44,0.11,4,1,0.02626585,,16.97835,,,,25.98814,4.412357368,0,0,0,0,0,0,0,0,0,0,3,0,0,0,0,0,0,0,0,0,0,0,0,0,0,0,0,0,0,0,0,0,0,0,0,0,0,0,0,0,0,0,0,0,0,0,0,0,0,0,0,0,0,0,0,0,0,0,0,0,97,0,0,0,650
2018,Impregnation,0.5,0.1,5,1,0.149731012,,10.07905,,,,43.77551,4.412155541,0,0,0,0,0,0,0,0,0,0,0,0,0,0,0,0,0,0,0,0,0,0,0,0,0,0,0,0,0,0,4.759160405,0,4.449463493,0,0,0,0,0,0,0,0,0,0,0,0,0,0,83.80748395,0,0,0,0,0,0,0,0,0,0,0,2.224731746,0,0,0,4.759160405,800
2019,Impregnation,0.75,0.25,3,1,0.072,,14.46,67,19.1,11.4,30.5,4.4103,0,13.3443,0,0,0,0,0,0,0,0,0,0,0,0,0,0,0,0,0,0,0,0,0,0,0,0,0,0,0,0,0,0,0,0,0,0,0,0,0,0,0,0,0,0,0,0,0,81.14857,0,0,0,0,0,0,0,0,0,0,0,0,0,0,5.50713,0,700
1986,Impregnation,0.639999986,0.078000002,8.205127716,1.013000011,3.4,92,11,,,,40,4.4,0,0,0,0,0,0,0,0,0,0,0,0,0,0,0,0,0,0,0,0,0,0,0,0,0,0,0,0,0,0,0,0,0,0,0,0,0,0,0,0,0,0,0,0,0,0,0,100,0,0,0,0,0,0,0,0,0,0,0,0,0,0,0,0,783.85
2003,Impregnation,0.762000024,0.238000005,3.201680899,1.013000011,0.14,,18.39999962,76.19999695,12.10000038,11.69999981,23.80000019,4.379199944,0,0,0,0,0,0,0,0,0,0,0,0,0,0,0,0,0,0,0,0,0,0,0,0,0,0,0,0,0,0,3.5,0,0,0,0,8.899999619,0,0,0,0,0,0,0,0,0,0,0,83.09999847,0,0,0,0,0,0,0,0,0,0,0,4.5,0,0,0,0,799.85
2017,Impregnation,0.5,0.1,5,1,0.106209,,9.610984,,,,45.48872,4.371913601,0,0,0,0,0,0,0,0,0,0,0,0,0,0,0,0,0,0,0,0,0,0,0,0,0,0,0,0,0,0,4.475747272,0,4.453504,0,0,0,0,0,0,0,0,0,0,0,0,0,0,0,0,0,0,0,0,0,0,88.84399673,0,0,0,2.226752,0,0,0,0,720
2019,Precipitation,0.4,0.1,4,1,0.031152648,,6.235465,,,,70.08547,4.370154952,0,0,0,0,0,0,0,0,0,0,0,0,0,0,0,0,0,0,0,0,0,0,0,0,0,0,0,0,0,0,0,0,0,0,0,0,0,0,0,0,0,0,0,0,0,0,0,0,50,0,0,0,0,0,0,0,0,0,0,0,0,0,0,50,700
1993,Sol-gel,0.129999995,0.066500001,1.954887033,1.013000011,0.8,,28,,,,15.60000038,4.368000107,0,0,0,0,0,0,0,0,0,0,0,0,0,0,0,0,0,0,0,0,50,0,0,0,0,0,0,0,0,0,0,0,0,0,0,0,0,0,0,0,0,0,0,0,0,0,0,0,0,0,0,0,0,0,0,0,0,0,0,0,0,0,0,50,699.85
2015,Sol-gel,,,4,1,0.04706199,100,13.8,68.4,23.5,8.1,31.6,4.3608,0,80,0,0,0,0,0,0,0,0,0,0,0,0,0,0,0,0,0,0,0,0,0,0,0,0,0,0,0,0,0,0,0,0,0,0,0,0,0,0,0,0,0,0,0,0,0,0,20,0,0,0,0,0,0,0,0,0,0,0,0,0,0,0,800
2019,Impregnation,0.75,0.25,3,1,0.072,,16.09,70.8,17.9,9.2,27.1,4.36039,0,13.1578,0,0,0,0,0,0,0,0,0,0,6.8279,0,0,0,0,0,0,0,0,0,0,0,0,0,0,0,0,0,0,0,0,0,0,0,0,0,0,0,0,0,0,0,0,0,0,80.0143,0,0,0,0,0,0,0,0,0,0,0,0,0,0,0,0,700
2011,Precipitation,0.416,0.084,5,1,0.25,,16.67151,,,,26.03448,4.340340937,0,0,0,0,0,0,0,0,0,0,0,0,0,0,0,0,0,0,0,0,0,0,0,0,0,0,0,0,0,0,0,0,0,0,0,0,0,0,0,0,0,0,0,0,0,0,0,0,77.45159275,0,22.54840725,0,0,0,0,0,0,0,0,0,0,0,0,0,575
1990,Impregnation,0.430000007,0.159999996,2.6875,1.013000011,0.035,,14,,,,31,4.34,0,0,0,0,0,0,0,0,0,0,0,0,0,0,0,0,0,0,0,0,0,0,0,0,0,0,0,0,0,99.80000305,0,0,0,0,0,0,0,0,0,0,0,0,0,0,0,0,0,0,0,0.200000003,0,0,0,0,0,0,0,0,0,0,0,0,0,0,779.85
2013,n.a.,0.9,0.1,9,1,2.045454545,,8.5,,29.7,21.3,51,4.335,0,0,0,0,0,0,0,0,0,0,0,0,0,0,0,0,0,0,0,0,0,0,0,0,0,0,0,0,0,0,0,0,0,0,0,0,0,0,0,0,0,0,0,0,0,0,0,0,100,0,0,0,0,0,0,0,0,0,0,0,0,0,0,0,800
2009,n.a.,0.227272727,0.090909091,2.5,1,0.959147425,,9.5,54.4,22,23.6,45.6,4.332,0,0,0,0,0,0,0,0,0,0,0,44.44444444,0,0,0,0,0,0,0,0,0,0,0,0,0,0,0,0,0,0,0,0,11.11111111,0,0,0,0,0,0,0,0,0,0,0,0,0,0,0,44.44444444,0,0,0,0,0,0,0,0,0,0,0,0,0,0,0,759.85
2019,Impregnation,0.75,0.25,3,1,0.072,,14.14,66.9,19.2,11.4,30.6,4.32684,0,0,0,0,0,0,0,0,0,0,0,0,0,0,0,0,0,0,0,8.738146489,0,0,0,0,0,0,0,0,0,0,0,0,0,0,0,0,0,0,0,0,0,0,0,0,0,0,0,91.26185351,0,0,0,0,0,0,0,0,0,0,0,0,0,0,0,0,700
2019,Impregnation,0.75,0.25,3,1,0.072,,12.8,63,21.2,12.5,33.7,4.3136,0,0,0,0,0,0,0,0,0,0,0,0,0,0,0,0,0,0,0,0,0,0,0,0,0,0,0,0,0,0,0,0,0,0,0,0,0,0,0,0,0,4.53554,0,0,0,0,0,87.36612,0,0,0,0,0,0,0,8.09834,0,0,0,0,0,0,0,0,700
2018,Precipitation,0.44,0.11,4,1,0.026496559,,14.76378,,,,29.18327,4.30855378,0,0,0,0,0,0,0,0,0,0,1,0,0,0,0,0,0,0,0,0,0,0,0,0,0,0,0,0,0,0,0,0,0,0,0,0,0,0,0,0,0,0,0,0,0,0,0,0,0,0,0,0,0,0,0,0,0,0,0,0,99,0,0,0,700
2019,Impregnation,0.75,0.25,3,1,0.072,,11.42,58.4,23.7,14,37.7,4.30534,0,0,0,0,0,0,0,0,0,0,0,0,0,0,0,0,0,0,0,0,0,0,0,0,0,0,0,0,0,0,20.77,0,5.18,0,0,0,0,0,0,0,0,0,0,0,0,0,0,71.46,0,0,0,0,0,0,0,0,0,0,0,2.59,0,0,0,0,700
1986,Impregnation,0.639999986,0.078000002,8.205127716,1.013000011,0.18,96,10,57,,,43,4.3,0,0,0,0,0,0,0,0,97.59999847,0,0,0,0,0,0,0,0,0,0,0,0,0,0,0,0,0,0,0,0,0,0,0,0,0,0,0,0,2.400000095,0,0,0,0,0,0,0,0,0,0,0,0,0,0,0,0,0,0,0,0,0,0,0,0,0,0,766.85
2019,Impregnation,0.75,0.25,3,1,0.072,,12.47,62.9,20.6,13.8,34.4,4.28968,0,0,0,0,0,0,0,0,0,0,0,0,0,0,0,0,0,0,0,5.81781,0,0,0,0,0,0,0,0,0,0,0,0,1.38056,0,0,0,0,0,0,0,0,0,0,0,0,0,0,90.04051,0,0,0,0,0,0,0,0,0,0,0,2.76112,0,0,0,0,700
2019,Impregnation,0.673,0.16825,4,1,1.475409836,,15.83691,,,,27.08423,4.289305129,0,0,0,0,0,0,0,0,0,0,0,0,0,0,0,0,0,0,0.167809904,0,0,0,0,0,0,0,0,0,0,92.78145988,0,0,0,0,0,0,0,0,0,0,0,0,0,0,0,0,0,0,0,0,0,0,7.050730214,0,0,0,0,0,0,0,0,0,0,0,700
2019,Pechini method,0.6,0.2,3,1,0.36,100,22.3,80.8,11.1,8.1,19.2,4.2816,0,0,0,0,0,0,0,0,0,0,0,0,0,0,0,0,0,0,0,0,0,0,0,0,0,0,0,10,0,0,0,0,0,0,0,0,0,0,0,0,0,0,0,0,0,0,0,0,0,0,40,0,0,0,0,50,0,0,0,0,0,0,0,0,800
2010,n.a.,0.416,0.084,4.952380952,1,0.25,,18.52876,,,,23.06545608,4.273743,0,0,0,0,0,9.300820026,0,0,0,0,0,0,0,0,0,0,0,0,0,0,0,0,0,0,0,0,0,0,0,0,0,0,0,0,90.69917997,0,0,0,0,0,0,0,0,0,0,0,0,0,0,0,0,0,0,0,0,0,0,0,0,0,0,0,0,0,624.85
2017,Impregnation,0.4,0.1,4,1.3,0.022164391,,8.338462,,,,51.23077,4.271858289,0,0,0,0,0,0,0,0,0,0,0,0,0,0,0,0,0,0,0,0,0,0,0,0,0,0,0,0,0,0,2.808988764,0,16.85393258,0,0,0,0,0,0,0,0,0,0,0,0,0,0,71.91011236,0,0,0,0,0,0,0,0,0,0,0,8.426966292,0,0,0,0,750
2019,Impregnation,0.75,0.25,3,1,0.072,,14.47,68.1,18.6,10.9,29.5,4.26865,0,0,0,0,3.03585,0,0,0,0,0,0,0,0,0,0,0,0,0,0,0,0,0,0,0,0,0,3.00132,0,0,0,0,0,0,0,0,0,0,0,0,0,0,0,0,0,0,0,0,93.96283,0,0,0,0,0,0,0,0,0,0,0,0,0,0,0,0,700
2019,Sol-gel,,,4,1,0.027152516,,9.090909,53.1068,27.96116,18.93204,46.8932,4.263018139,0,0,0,0,0,0,0,0,80.6104405,0,0,0,0,0,0,0,0,0,0,0,0,0,0,0,0,0,4.649206949,0,0,0,0,0,0,0,0,0,0,0,0,0,0,0,0,0,0,0,0,0,0,0,14.74035255,0,0,0,0,0,0,0,0,0,0,0,0,0,780
2013,Sol-gel,0.533333333,0.266666667,2,1,0.18,,10.6,59.8,15.1,25.1,40.2,4.2612,0,0,0,0,0,0,0,0,0,0,0,0,0,0,0,0,0,0,0,0,0,0,0,0,0,0,0,0,0,23.45638656,2.570028364,0,2.402950277,0,0,0,0,0,0,0,0,0,0,0,0,0,0,0,0,0,0,0,0,0,0,70.36915967,0,0,0,1.201475139,0,0,0,0,774.85
2016,n.a.,0.75,0.25,3,1,0.05,,15.66667,,13.58491,13.59155,27.17646,4.257646306,0,0,0,0,0,0,0,0,0,0,0,0,0,0,0,0,0,0,0,0,0,0,0,0,0,0,100,0,0,0,0,0,0,0,0,0,0,0,0,0,0,0,0,0,0,0,0,0,0,0,0,0,0,0,0,0,0,0,0,0,0,0,0,0,600
2003,Precipitation,0.605000019,0.082999997,7.289156914,1.013000011,0.34,100,11,58.79999924,26.70000076,12,38.70000076,4.257000084,0,0,0,0,0,0,0,0,0,0,64.5,0,0,0,0,0,0,0,0,0,0,0,0,0,0,0,18.70000076,0,0,0,0,0,0,0,9.600000381,0,0,0,0,7.199999809,0,0,0,0,0,0,0,0,0,0,0,0,0,0,0,0,0,0,0,0,0,0,0,0,839.85
2019,Impregnation,0.75,0.25,3,1,0.072,,15.81,70.9,17.3,9.6,26.9,4.25289,0,0,0,0,0,0,0,0,0,0,0,0,0,0,0,0,0,0,0,5.56077,0,0,0,0,0,0,0,0,0,0,7.05729,0,0,0,0,0,0,0,0,0,0,0,0,0,0,0,0,87.38194,0,0,0,0,0,0,0,0,0,0,0,0,0,0,0,0,700
2019,Impregnation,0.75,0.25,3,1,0.072,,14.54,68.5,18.5,10.6,29.1,4.23114,0,0,0,0,0,0,0,0,0,0,0,0,0,0,0,0,0,0,0,5.80858,0,0,0,0,0,0,2.91549,0,0,0,0,0,0,0,0,0,0,0,0,0,0,0,0,0,0,0,0,91.27593,0,0,0,0,0,0,0,0,0,0,0,0,0,0,0,0,700
1990,Impregnation,0.875,0.125,7,1.013000011,4.2,,15,,,,28.20000076,4.230000114,0,0,0,0,0,0,0,0,0,0,0,0,0,0,0,0,0,0,0,0,0,0,0,0,0,0,0,47.59999847,0,0,0,0,0,0,0,0,0,0,0,0,0,0,0,0,0,0,0,0,0,0,0,0,0,0,0,0,0,0,0,0,0,0,0,52.40000153,749.85
2019,Impregnation,0.673,0.16825,4,1,1.475409836,,16.65953,,,,25.36481,4.225658131,0,0,0,0,0,0,0,0,0,0,0,0,0,0,0,0,0,0,0,0,0,0,0,0,0,0,0,0,0,92.39110264,0,0,0,0,0,0,0,0,0,0,0,0,0,0,0,0,0,0,0,0,0,0,7.092165245,0,0,0,0,0,0,0,0,0,0,0.516732112,800
2006,Impregnation,0.416999996,0.166999996,2.497005939,1.013000011,0.109,,9.399999619,55.09999847,21.70000076,,44.90000153,4.220599972,0,0,0,0,0,0,0,0,0,0,0,0,0,0,0,0,0,0,0,0,0,0,0,0,0,0,0,0,0,0,3.5,0,8.899999619,0,0,0,0,0,0,0,0,0,0,0,0,0,0,87.59999847,0,0,0,0,0,0,0,0,0,0,0,0,0,0,0,0,799.85
2019,Impregnation,0.673,0.16825,4,1,1.475409836,,16.22318,,,,25.98272,4.215223434,0,0,0,0,0,0,0,0,0,0,0,0,0,0,0,0,0,0,0,0,0,0,0,0,0,0,0,0,0,92.78899462,0,0,0,0,0,0.159702577,0,0,0,0,0,0,0,0,0,0,0,0,0,0,0,0,7.051302801,0,0,0,0,0,0,0,0,0,0,0,700
2003,Impregnation,0.762000024,0.238000005,3.201680899,1.013000011,0.14,,18.29999924,77,11.89999962,11.10000038,23,4.208999825,0,0,0,0,0,0,0,0,0,0,0,8.899999619,0,0,0,0,0,0,0,0,0,0,0,0,0,0,0,0,0,0,3.5,0,0,0,0,0,0,0,0,0,0,0,0,0,0,0,0,83.09999847,0,0,0,0,0,0,0,0,0,0,0,4.5,0,0,0,0,799.85
1994,Therm.decomp.,0.286000013,0.143000007,2,1.013000011,0.06,,12.60000038,,,,33.29999924,4.195800031,0,0,0,0,0,0,0,0,0,0,0,0,0,0,0,0,0,0,0,0,0,0,0,0,0,0,0,0,0,0,0,0,0,0,0,0,0,0,0,0,0,0,0,0,0,0,0,0,0,0,66.69999695,0,0,0,0,33.29999924,0,0,0,0,0,0,0,0,729.85
2019,Impregnation,0.75,0.25,3,1,0.072,,13.23,65.8,19.6,12.1,31.7,4.19391,0,0,0,0,0,0,0,0,0,0,2.89105,0,0,0,0,0,0,0,0,5.81004,0,0,0,0,0,0,0,0,0,0,0,0,0,0,0,0,0,0,0,0,0,0,0,0,0,0,0,91.29891,0,0,0,0,0,0,0,0,0,0,0,0,0,0,0,0,700
1993,Therm.decomp.,0.375,0.125,3,1.013000011,0.24,,26,84,,,16.10000038,4.186000099,0,0,0,0,0,0,0,0,0,0,0,0,0,0,0,0,0,0,0,0,0,0,0,0,0,0,0,0,0,0,0,0,0,0,0,0,0,0,0,0,0,0,0,0,0,0,0,0,0,0,0,0,0,0,0,0,0,0,0,0,0,0,0,100,699.85
2015,Sol-gel,0.761904762,0.19047619,4,1,0.002177845,,10.68702,,,,39.14122,4.18303001,0,0,0,0,0,0,0,0,80.61044,0,0,0,0,0,0,0,0,0,0,0,0,0,0,0,0,0,4.649207,0,0,0,0,0,0,0,0,0,0,0,0,0,0,0,0,0,0,0,0,0,0,0,14.74035,0,0,0,0,0,0,0,0,0,0,0,0,0,800
2016,n.a.,0.75,0.25,3,1,0.05,,15.41667,,13.65566,13.4507,27.10636,4.17889807,0,0,0,0,0,0,0,0,0,0,0,0,0,0,0,0,0,0,0,0,0,0,0,0,0,0,100,0,0,0,0,0,0,0,0,0,0,0,0,0,0,0,0,0,0,0,0,0,0,0,0,0,0,0,0,0,0,0,0,0,0,0,0,0,600
2019,Impregnation,0.75,0.25,3,1,0.072,,13.97,67.5,18.6,11.3,29.9,4.17703,0,0,0,0,0,0,0,0,0,0,2.92232,0,0,0,0,0,0,0,0,0,0,0,0,0,0,0,0,0,0,0,0,0,0,0,0,0,0,0,0,0,0,4.79099,0,0,0,0,0,92.28669,0,0,0,0,0,0,0,0,0,0,0,0,0,0,0,0,700
2019,Impregnation,0.673,0.16825,4,1,1.475409836,,15.92275,,,,26.1771,4.16811419,0,0,0,0,0,0,0,0,0,0,0,0,0,0,0,0,0,0,0,0,0,0,0,0,0,0,0,0,0,92.78899462,0,0,0,0,0,0.159702577,0,0,0,0,0,0,0,0,0,0,0,0,0,0,0,0,7.051302801,0,0,0,0,0,0,0,0,0,0,0,650
2018,Impregnation,0.867867868,0.117117117,7.41025641,1,0.064316913,28.27764,5.448979,,,,76.42487,4.164375117,0,0,0,0,0,0,0,0,0,0,2.280566,0,0,0,0,0,0,0,0,0,0,0,0,0,0,0,0,0,0,0,0.769047,0,2.17485,0,0,0,0,0,0,0,0,0,0,0,0,0,0,93.68811,0,0,0,0,0,0,0,0,0,0,0,1.087425,0,0,0,0,725
1995,Impregnation,0.632000029,0.159999996,3.950000048,1.013000011,0.5,,13,,,,32,4.16,100,0,0,0,0,0,0,0,0,0,0,0,0,0,0,0,0,0,0,0,0,0,0,0,0,0,0,0,0,0,0,0,0,0,0,0,0,0,0,0,0,0,0,0,0,0,0,0,0,0,0,0,0,0,0,0,0,0,0,0,0,0,0,0,806.85
2018,Sol-gel,0.4,0.1,4,1,0.030052592,,14.10112,,8.681672,20.818328,29.5,4.1598304,0,0,0,0,0,0,0,0,0,0,50,0,0,0,0,0,0,0,0,0,0,0,0,0,0,0,0,0,0,0,0,0,0,0,0,0,0,0,0,50,0,0,0,0,0,0,0,0,0,0,0,0,0,0,0,0,0,0,0,0,0,0,0,0,700
1997,Therm.decomp.,0.547999978,0.160999998,3.403727055,1.013000011,0.2,98.19999695,19.89999962,,7.800000191,13.10000038,20.90000057,4.159100034,0,0,0,0,0,0,0,0,0,0,0,0,0,0,0,0,0,0,0,0,0,0,0,0,0,0,0,0,0,0,0,0,0,0,0,0,0,0,0,100,0,0,0,0,0,0,0,0,0,0,0,0,0,0,0,0,0,0,0,0,0,0,0,0,849.85
2019,Impregnation,0.75,0.25,3,1,0.072,,18.24,73.1,15.4,7.4,22.8,4.15872,0,0,0,0,0,0,0,0,0,0,0,0,0,0,0,0,0,0,0,0,0,0,0,0,0,0,0,0,0,0,6.98431,0,0,0,0,6.53747,0,0,0,0,0,0,0,0,0,0,0,86.47822,0,0,0,0,0,0,0,0,0,0,0,0,0,0,0,0,700
2018,Precipitation,,,8,1,0.02626585,,10.03937,,,,41.39489,4.155786168,0,0,0,0,0,0,0,0,0,0,3,0,0,0,0,0,0,0,0,0,0,0,0,0,0,0,0,0,0,0,0,0,0,0,0,0,0,0,0,0,0,0,0,0,0,0,0,0,0,0,0,0,0,0,0,0,0,0,0,0,97,0,0,0,650
1986,n.a.,0.670000017,0.07,9.571429253,1.013000011,0.415,100,9,,14.30000019,31.79999924,46.09999943,4.148999949,0,0,0,0,0,0,0,0,98.59999847,0,0,0,0,0,0,0,0,0,0,0,0,0,0,0,0,0,0,0,0,1.399999976,0,0,0,0,0,0,0,0,0,0,0,0,0,0,0,0,0,0,0,0,0,0,0,0,0,0,0,0,0,0,0,0,0,0,749.85
2019,Impregnation,0.673,0.16825,4,1,1.475409836,,16.43777,,,,25.20518,4.143169516,0,0,0,0,0,0,0,0,0,0,0,0,0,0,0,0,0,0,0,0,0,0,0,0,0,0,0,0,0,92.78899462,0,0,0,0,0,0.159702577,0,0,0,0,0,0,0,0,0,0,0,0,0,0,0,0,7.051302801,0,0,0,0,0,0,0,0,0,0,0,750
1986,Impregnation,0.639999986,0.078000002,8.205127716,1.013000011,0.2,94,9,54,,,46,4.14,0,0,0,0,0,0,0,0,66.59999847,0,0,0,0,0,0,0,0,0,0,0,0,0,0,0,0,0,0,0,0,0,0,0,0,0,0,0,0,0.100000001,0,0,0,0,0,0,0,0,0,33.29999924,0,0,0,0,0,0,0,0,0,0,0,0,0,0,0,0,780.85
2009,Therm.decomp.,0.439999998,0.109999999,4,1.013000011,0.15,100,18,,,,23,4.14,0,0,0,0,0,0,0,0,0,0,0,0,0,0,0,0,0,0,0,0,0,0,0,0,0,0,0,0,0,0,0,0,0,0,0,0,0,0,0,0,0,0,0,0,0,0,0,0,0,0,0,0,0,0,0,0,0,0,0,0,0,0,100,0,699.85
2016,Impregnation,0.444444444,0.111111111,4,1,0.018194128,,6.6,37.4,18.96969697,43.63030303,62.6,4.1316,0,0,0,0,0,0,0,0,0,0,0,0,0,0,0,0,0,0,0,0,0,0,0,0,0,0,0,0,0,0,4.355002992,0,2.03580308,0,0,0,0,0,0,0,0,0,0,0,0,0,0,92.59129239,0,0,0,0,0,0,0,0,0,0,0,1.01790154,0,0,0,0,749.85
2016,Impregnation,0.24,0.06,4,1.2,0.95,23.73626,7.384615,41.01098,11.34066,44.57143,55.91209,4.128892585,0,0,0,0,0,0,0,0,0,0,0,0,0,0,0,0,0,0,0,0,0,0,0,0,0,0,0,0,0,0,2.191912,0,2.619044,0,0,0,0,0,0,0,0,0,0,0,0,0,0,94.20626,0,0,0,0,0,0,0,0,0,0,0,0.982783,0,0,0,0,787.769
2019,Impregnation,0.673,0.16825,4,1,1.475409836,,17.2591,,,,23.88412,4.122184155,0,0,0,0,0,0,0,0,0,0,0,0,0,0,0,0,0,0,0,0,0,0,0,0,0,0,0,0,0,92.12724269,0,0,0,0,0,0.800846594,0,0,0,0,0,0,0,0,0,0,0,0,0,0,0,0,7.071910715,0,0,0,0,0,0,0,0,0,0,0,800
2019,Impregnation,0.75,0.25,3,1,0.072,,11.94,62.7,20.4,14.1,34.5,4.1193,0,0,0,0,0,0,0,0,0,0,0,0,7.39972,0,0,0,0,0,0,0,0,0,0,0,0,0,0,0,0,0,0,0,0,0,0,0,0,0,0,0,0,0,0,0,0,0,0,86.71536,0,0,0,0,0,0,0,0,0,0,0,0,0,0,5.88492,0,700
2009,n.a.,0.227272727,0.090909091,2.5,1,1.052358062,,7,41.2,25,33.8,58.8,4.116,0,0,0,0,0,0,0,0,0,0,0,44.44444444,0,0,0,0,0,0,0,0,0,0,0,0,0,0,44.44444444,0,0,0,0,0,11.11111111,0,0,0,0,0,0,0,0,0,0,0,0,0,0,0,0,0,0,0,0,0,0,0,0,0,0,0,0,0,0,0,739.85
2015,Sol-gel,,,4,1,0.008824132,84.5,12.5,67.1,14.3,18.6,32.9,4.1125,0,80,0,0,0,0,0,0,0,0,0,0,0,0,0,0,0,0,0,0,0,0,0,0,0,0,0,0,0,0,0,0,0,0,0,0,0,0,0,0,0,0,0,0,0,0,0,0,20,0,0,0,0,0,0,0,0,0,0,0,0,0,0,0,800
2018,Impregnation,0.4,0.1,4,1,0.030378055,,6.151961,,,,66.78832,4.108791399,0,0,0,0,0,0,0,0,10,0,0,0,0,0,0,0,0,0,0,0,0,0,0,0,0,0,0,0,0,0,0,0,0,0,0,0,0,0,0,0,0,0,0,0,0,0,0,0,0,90,0,0,0,0,0,0,0,0,0,0,0,0,0,0,650
1990,Impregnation,0.430000007,0.159999996,2.6875,1.013000011,0.035,,10.80000019,,,,38,4.104000072,0,0,0,0,0,0,0,0,0,0,0,0,0,0,0,0,0,0,0,0,0,0,0,0,0,0,0,0,0,97.40000153,0,0,0,0,0,0,0,2.599999905,0,0,0,0,0,0,0,0,0,0,0,0,0,0,0,0,0,0,0,0,0,0,0,0,0,0,779.85
2015,Sol-gel,,,4,1,0.007476888,50.7,9.7,57.7,15.3,27,42.3,4.1031,0,0,0,0,0,0,0,49.64312597,0,0,0,0,0,0,0,0,0,0,0,0,0,0,0,0,0,0,0,0,0,0,0,0,0,0,0,0,0,0,0,0,0,0,0,0,0,0,0,49.64312597,0.713748058,0,0,0,0,0,0,0,0,0,0,0,0,0,0,0,800
2011,Solid-phase technique,0.696969697,0.303030303,2.3,1,0.142264286,20,5,17,21,61,82,4.1,0,0,0,0,0,0,0,0,0,0,0,0,0,0,0,0,0,0,0,0,0,0,0,0,0,0,0,2.10216523,0,0,2.249316796,0,0,0,0,0,0,0,0,0,0,0,0,0,0,0,0,94.59743536,0,0,0,0,0,0,0,0,0,0,0,1.051082615,0,0,0,0,782
2018,Slurry,0.461538462,0.153846154,3,1,0.09208506,49.34853,12.37785,,,,33.06189,4.092351151,0,0,0,0,0,0,0,0,0,0,0,0,0,0,0,0,0,0,0,0,0,0,0,0,0,0,0,0,0,0,2.225972071,0,2.081119488,0,0,0,0,0,0,0,0,0,0,0,0,0,0,94.6523487,0,0,0,0,0,0,0,0,0,0,0,1.040559744,0,0,0,0,740
2019,Impregnation,0.75,0.25,3,1,0.072,,14.77,70.2,17.8,9.8,27.6,4.07652,0,0,0,0,0,0,0,0,0,0,0,0,0,0,0,0,0,0,0,0,0,0,0,0,0,0,0,0,0,0,7.03132,0,0,0,0,0,0,0,0,0,0,0,0,0,0,0,0,87.06035,0,0,0,0,0,0,0,0,0,0,0,0,0,0,5.90833,0,700
2019,Impregnation,0.75,0.25,3,1,0.072,,12.57,64.5,19.9,12.5,32.4,4.07268,0,0,0,0,2.97992,0,0,0,0,0,0,0,0,0,0,0,0,0,0,0,0,0,0,0,0,0,0,0,0,0,0,0,0,0,0,0,0,0,0,0,0,4.78814,0,0,0,0,0,92.23194,0,0,0,0,0,0,0,0,0,0,0,0,0,0,0,0,700
1995,Impregnation,0.75,0.25,3,1.013000011,2.1,,17.70000076,,11.80000019,,23,4.071000175,0,0,0,0,0,0,0,0,0,0,0,0,0,0,0,0,0,0,0,0,0,0,0,0,0,0,0,0,0,0,9.899999619,0,0,0,0,0,0,0,0,0,0,0,0,0,0,0,0,0,0,0,0,0,0,0,0,90.09999847,0,0,0,0,0,0,0,0,799.85
2019,Impregnation,0.673,0.16825,4,1,1.475409836,,16.74518,,,,24.27039,4.064120492,0,0,0,0,0,0,0,0,0,0,0,0,0,0,0,0,0,0,0,0,0,0,0,0,0,0,0,0,0,92.12724269,0,0,0,0,0,0.800846594,0,0,0,0,0,0,0,0,0,0,0,0,0,0,0,0,7.071910715,0,0,0,0,0,0,0,0,0,0,0,750
1991,Precipitation,0.135000005,0.067000002,2.014925003,1.013000011,0.8,99,25.39999962,84,7,9,16,4.063999939,0,0,0,0,0,0,0,0,0,0,0,0,0,0,0,0,0,0,0,0,0,0,0,0,0,0,80,0,0,0,0,0,0,0,0,0,0,0,0,0,0,0,0,0,0,0,0,0,0,0,0,0,0,0,0,0,0,0,0,0,20,0,0,0,749.85
2014,Impregnation,0.4,0.1,4,1,0.018868,37,7,42,,,58,4.06,0,0,0,0,0,0,0,0,0,0,0,0,0,0,0,0,0,0,0,0,0,0,0,0,0,0,0,0,0,0,0.786043,0,2.111768,0,0,0,0,0,0,0,0,0,0,0,0,0,0,96.0463,0,0,0,0,0,0,0,0,0,0,0,1.055884,0,0,0,0,749.85
2009,n.a.,0.227272727,0.090909091,2.5,1,0.30816641,,11.3,64.1,18.1,17.8,35.9,4.0567,0,0,0,0,0,0,0,0,0,0,0,0,0,0,0,0,0,0,0,0,0,0,0,0,0,0,40,0,0,0,50,0,10,0,0,0,0,0,0,0,0,0,0,0,0,0,0,0,0,0,0,0,0,0,0,0,0,0,0,0,0,0,0,0,779.85
1985,Impregnation,0.660000026,0.079999998,8.25,1.013000011,9.9,94,9,,9,36,45,4.05,0,0,0,0,0,0,0,0,61.29999924,0,0,0,0,0,0,0,0,0,0,0,0,0,0,0,0,0,0,0,0,0,0,0,0,0,0,0,0,8,0,0,0,0,0,0,0,0,0,30.70000076,0,0,0,0,0,0,0,0,0,0,0,0,0,0,0,0,739.85
2019,Impregnation,0.75,0.25,3,1,0.072,,14.85,70.9,18.2,9,27.2,4.0392,0,0,0,0,0,0,0,0,0,0,0,0,0,0,0,0,0,0,0,5.5034,0,0,0,0,0,0,0,0,0,0,0,0,0,0,0,0,0,0,0,0,0,0,0,0,0,0,0,86.48036,0,0,0,0,0,0,0,8.01624,0,0,0,0,0,0,0,0,700
2019,Impregnation,0.75,0.25,3,1,0.072,,27.07,84.2,12,2.9,14.9,4.03343,0,0,0,0,0,0,0,0,0,0,0,0,0,0,0,0,0,0,0,0,0,0,0,0,0,0,2.84017,0,0,0,0,0,0,0,0,0,0,0,0,0,0,0,0,0,0,0,0,88.91767,0,0,0,0,0,0,0,8.24216,0,0,0,0,0,0,0,0,700
2019,Impregnation,0.75,0.25,3,1,0.072,,13.78,68,17.9,11.3,29.2,4.02376,0,0,0,0,0,0,0,0,0,0,0,0,7.35044,0,0,0,0,0,0,0,0,0,0,0,0,0,0,0,0,0,0,0,0,0,0,6.51174,0,0,0,0,0,0,0,0,0,0,0,86.13782,0,0,0,0,0,0,0,0,0,0,0,0,0,0,0,0,700
2016,Impregnation,0.8,0.2,4,1,1.5,,15.08621,,,,26.66667,4.022989836,0,0,0,0,0,0,0,0,0,0,0,0,0,0,0,0,0,0,0,0,0,0,0,0,0,0,0,0,0,94.24165603,0,0,0,0,0,0,0,0,0,5.758343972,0,0,0,0,0,0,0,0,0,0,0,0,0,0,0,0,0,0,0,0,0,0,0,0,600
2019,Impregnation,0.75,0.25,3,1,0.072,,12.37,64.9,19.5,13,32.5,4.02025,0,19.83492902,0,0,0,0,0,0,0,0,0,0,0,0,0,0,0,0,0,0,0,0,0,0,0,0,0,0,0,0,0,0,0,0,0,0,0,0,0,0,0,0,0,0,0,0,0,80.16507098,0,0,0,0,0,0,0,0,0,0,0,0,0,0,0,0,700
2011,Solid-phase technique,0.705882353,0.294117647,2.4,1,0.146333333,3,6,28,21,46,67,4.02,0,0,0,0,0,0,0,0,0,0,0,0,0,0,0,0,0,0,0,0,0,0,0,0,0,2.10216523,0,0,0,0,2.249316796,0,0,0,0,0,0,0,0,0,0,0,0,0,0,0,0,94.59743536,0,0,0,0,0,0,0,0,0,0,0,1.051082615,0,0,0,0,784
2015,Sol-gel,,,4,1,0.04706199,100,13.7,70.7,22.1,7.2,29.3,4.0141,0,80,0,0,0,0,0,0,0,0,0,0,0,0,0,0,0,0,0,0,0,0,0,0,0,0,0,0,0,0,0,0,0,0,0,0,0,0,0,0,0,0,0,0,0,0,0,0,20,0,0,0,0,0,0,0,0,0,0,0,0,0,0,0,800
2019,Impregnation,0.75,0.25,3,1,0.072,,13.31,67.5,18.8,11.3,30.1,4.00631,0,0,0,0,2.82664,0,0,0,9.68568,0,0,0,0,0,0,0,0,0,0,0,0,0,0,0,0,0,0,0,0,0,0,0,0,0,0,0,0,0,0,0,0,0,0,0,0,0,0,87.48768,0,0,0,0,0,0,0,0,0,0,0,0,0,0,0,0,700
1982,Impregnation,0.400000006,0.083999999,4.761905193,1.013000011,0.04,,10,,,,40,4,0,95.30000305,0,0,0,0,0,0,0,4.699999809,0,0,0,0,0,0,0,0,0,0,0,0,0,0,0,0,0,0,0,0,0,0,0,0,0,0,0,0,0,0,0,0,0,0,0,0,0,0,0,0,0,0,0,0,0,0,0,0,0,0,0,0,0,0,799.85
2000,Impregnation,0.090000004,0.02,4.5,1.013000011,1.8,,16,,,20,25,4,0,0,0,0,0,0,0,0,0.899999976,0,0,0,0,0,0,0,0,0,0,0,0,0,0,0,0,0,0,0,0,0,0,0,0,0,0,0,0,0,0,0,0,0,0,0,0,0,0,98.19999695,0,0,0,0,0,0,0,0,0,0,0,0.899999976,0,0,0,0,849.85
2000,Impregnation,0.090000004,0.02,4.5,1.013000011,1.8,,20,,,15,20,4,0,0,0,0,0,0,0,0,0,0,0,0,0,0,0,0,0,0,0,0,0,0,0,0,0,0,0,0,0,0.899999976,0,0,0,0,0,0,0,0,0,0,0,0,0,0,0,0,0,98.19999695,0,0,0,0,0,0,0,0,0,0,0,0.899999976,0,0,0,0,849.85
2017,n.a.,0.08,0.04,2,1,0.125875,,16.42229,,,,24.34018,3.997214946,0,0,0,0,0,0,0,0,0,0,0,0,0,0,0,0,0,0,0,0,0,0,0,0,0,0,0,25.62103,0,74.37897,0,0,0,0,0,0,0,0,0,0,0,0,0,0,0,0,0,0,0,0,0,0,0,0,0,0,0,0,0,0,0,0,0,0,650
2013,n.a.,0.8,0.2,4,1,2.045454545,,17,,17.2,6.3,23.5,3.995,0,89.4244,0,0,0,0,0,0,0,0,0,0,0,0,0,0,0,0,0,0,0,0,0,0,0,0,0,0,0,0,0,0,0,0,0,0,0,0,0,0,0,0,0,0,0,0,0,0,10.5756,0,0,0,0,0,0,0,0,0,0,0,0,0,0,0,800
2015,Precipitation,0.75,0.25,3,1,0.020547945,64.3,16.2,75.4,,,24.6,3.9852,0,0,0,0,0,0,0,0,0,0,0,0,0,0,0,0,0,0,0,0,0,0,0,0,0,0,100,0,0,0,0,0,0,0,0,0,0,0,0,0,0,0,0,0,0,0,0,0,0,0,0,0,0,0,0,0,0,0,0,0,0,0,0,0,500
2019,Impregnation,0.75,0.25,3,1,0.072,,13.49,67.4,18.5,11,29.5,3.97955,0,0,0,0,0,0,0,0,0,0,0,0,0,0,0,0,0,0,0,0,0,0,0,0,0,0,0,0,0,0,0,0,0,0,0,6.47071,0,0,0,0,0,0,0,0,0,0,0,85.59511,0,0,0,0,0,0,0,7.93418,0,0,0,0,0,0,0,0,700
2016,Impregnation,0.8,0.2,4,1,1.5,,15.87473,,,,24.94803,3.960432403,0,0,0,0,0,0,0,0,0,0,5.530511644,0,0,0,0,0,0,0,0,0,0,0,0,0,0,0,0,0,0,94.46948836,0,0,0,0,0,0,0,0,0,0,0,0,0,0,0,0,0,0,0,0,0,0,0,0,0,0,0,0,0,0,0,0,0,0,800
2019,Impregnation,0.75,0.25,3,1,0.072,,12.73,66.3,18.8,12.3,31.1,3.95903,0,0,0,0,0,0,0,0,9.39348,0,0,0,0,0,0,0,0,0,0,0,0,0,0,0,0,0,0,0,0,0,0,0,0,0,0,0,0,0,0,0,0,0,0,0,0,0,0,84.84831,0,0,0,0,0,0,0,0,0,0,0,0,0,0,5.75821,0,700
2019,Impregnation,0.75,0.25,3,1,0.072,,17.06,75,16.1,7.1,23.2,3.95792,0,13.2061,0,0,0,0,0,0,0,0,0,0,0,0,0,0,0,0,0,0,0,0,0,0,0,0,0,0,0,0,6.48597,0,0,0,0,0,0,0,0,0,0,0,0,0,0,0,0,80.30793,0,0,0,0,0,0,0,0,0,0,0,0,0,0,0,0,700
2019,Sol-gel,0.4,0.1,4,1,0.035549236,,15.08443,,10.92896,15.29166,26.22062,3.955231069,0,0,0,0,0,0,0,0,0,0,0,0,0,0,0,0,0,0,0,0,0,0,0,0,0,0,50,0,0,0,0,0,0,0,0,0,0,0,0,0,0,0,0,0,0,0,0,0,0,0,0,0,0,0,0,50,0,0,0,0,0,0,0,0,700
2019,Impregnation,0.75,0.25,3,1,0.072,,12.51,65.7,19.8,11.8,31.6,3.95316,0,0,0,0,0,0,0,0,14.27756654,0,0,0,0,0,0,0,0,0,0,0,0,0,0,0,0,0,0,0,0,0,0,0,0,0,0,0,0,0,0,0,0,0,0,0,0,0,0,85.72243346,0,0,0,0,0,0,0,0,0,0,0,0,0,0,0,0,700
1998,Precipitation,0.800000012,0.200000003,4,1.013000011,,,18.29999924,,,,21.60000038,3.952799905,0,95.90000153,0,0,0,0,0,0,0,0,0,0,0,0,0,0,0,0,0,0,0,0,0,0,0,1.5,0,0,0,0,2.599999905,0,0,0,0,0,0,0,0,0,0,0,0,0,0,0,0,0,0,0,0,0,0,0,0,0,0,0,0,0,0,0,0,0,799.85
2016,n.a.,0.8,0.2,4,1,1.5,,14.97845,,,,26.33124,3.944011618,0,0,0,0,0,0,0,0,0,0,0,0,0,0,0,0,0,0,0,0,0,0,0,0,0,0,0,0,0,0,0,0,0,0,0,0,0,0,0,100,0,0,0,0,0,0,0,0,0,0,0,0,0,0,0,0,0,0,0,0,0,0,0,0,500
2018,Precipitation,0.44,0.11,4,1,0.02661344,,15.28117,,,,25.79852,3.942315699,0,0,0,0,0,0,0,0,0,0,0,0,0,0,0,0,0,0,0,0,0,0,0,0,0,0,0,0,0,0,0,0,0,0,0,0,0,0,0,0,0,0,0,0,0,0,0,0,0,0,0,0,0,0,0,0,0,0,0,0,100,0,0,0,650
2019,Impregnation,0.75,0.25,3,1,0.072,,14.34,70,17.1,10.2,27.3,3.91482,0,0,0,0,0,0,0,0,0,0,0,0,7.24376,0,0,0,0,0,0,0,0,0,0,0,0,0,0,0,0,0,0,0,0,0,0,0,0,0,0,0,0,0,0,0,0,0,0,84.88764,0,0,0,0,0,0,0,7.8686,0,0,0,0,0,0,0,0,700
2010,Impregnation,0.210526316,0.052631579,4,1,0.177159041,,13.04659,52.06093,,,29.98208,3.911639051,0,0,0,0,0,0,0,0,0,0,0,0,0,0,0,0,0,0,0,0,0,0,0,0,0,0,0.967838356,0,0,99.03216164,0,0,0,0,0,0,0,0,0,0,0,0,0,0,0,0,0,0,0,0,0,0,0,0,0,0,0,0,0,0,0,0,0,0,800
2016,Impregnation,0.8,0.2,4,1,1.5,,14.72826,,,,26.55602,3.911239671,0,0,0,0,0,0,0,0,2.977940638,0,0,0,0,0,0,0,0,0,0,0,0,0,0,0,0,0,0,0,0,91.80217752,0,0,0,0,0,0,0,0,0,0,0,0,0,0,0,0,0,0,0,0,0,0,5.219881843,0,0,0,0,0,0,0,0,0,0,0,500
2010,n.a.,0.416,0.084,4.952380952,1,0.25,,16.64823,,,,23.48966827,3.910614,0,0,0,0,0,0,0,0,0,0,0,0,0,0,0,0,0,0,0,0,0,0,0,0,0,0,0,0,0,11.24757595,0,0,0,0,88.75242405,0,0,0,0,0,0,0,0,0,0,0,0,0,0,0,0,0,0,0,0,0,0,0,0,0,0,0,0,0,624.85
2000,Impregnation,0.090000004,0.02,4.5,1.013000011,1.8,,17,,,15,23,3.91,0,0,0,0,0,0,0,0,0,0,0,0,0,0,0,0,0,0,0,0,0,0,0,0,0,0,0,0,0,0,0,0,0,0,0,0,0,0,0,0,0,0,0,0,0,0,0,100,0,0,0,0,0,0,0,0,0,0,0,0,0,0,0,0,849.85
2019,Impregnation,0.673,0.16825,4,1,1.475409836,,17.33906,,,,22.5486,3.909715283,0,0,0,0,0,0,0,0,0,0,0,0,0,0,0,0,0,0,0,0,0,0,0,0,0,0,0,0,0,92.78899462,0,0,0,0,0,0.159702577,0,0,0,0,0,0,0,0,0,0,0,0,0,0,0,0,7.051302801,0,0,0,0,0,0,0,0,0,0,0,800
1995,Therm.decomp.,0.180000007,0.090999998,1.978021979,1.013000011,2.4,12.39999962,6.199999809,37.20000076,40.5,22.5,63,3.90599988,0,0,0,0,33.29999924,0,0,0,0,0,0,0,0,0,50,0,0,0,0,0,0,0,0,0,0,0,0,0,0,0,0,0,0,0,0,0,0,0,0,0,0,0,0,0,0,0,0,0,0,0,0,0,0,0,0,0,0,0,0,0,16.70000076,0,0,0,749.85
1993,Therm.decomp.,0.300000012,0.050000001,6,1.013000011,0.24,,14.39999962,,,,27.10000038,3.902399952,0,0,0,0,0,0,0,0,0,0,0,0,0,0,0,0,0,0,0,0,0,0,0,0,0,0,50,0,0,0,0,0,0,0,0,0,0,0,0,0,0,0,0,0,0,0,0,0,0,0,0,0,0,0,0,0,0,0,0,0,50,0,0,0,794.85
1996,n.a.,0.699999988,0.07,10,1.013000011,0.59,,13,,,,30,3.9,0,0,0,0,0,0,0,0,0,0,0,0,0,0,0,0,0,0,0,0,0,0,0,0,0,0,0,0,0,0,0,0,0,100,0,0,0,0,0,0,0,0,0,0,0,0,0,0,0,0,0,0,0,0,0,0,0,0,0,0,0,0,0,0,749.85
1999,Impregnation,0.800000012,0.200000003,4,1.013000011,0.035,,6.099999905,,,,63.90000153,3.897900032,0,12.39999962,0,0,0,0,0,0,0,0,0,0,0,0,0,0,0,0,0,0,0,0,0,0,0,0,0,0,0,0,0,0,0,0,0,0,0,0,0,0,0,0,0,0,0,0,0,76.59999847,0,0,11,0,0,0,0,0,0,0,0,0,0,0,0,0,799.85
2016,n.a.,0.285,0.095,3,1.9,3.512831481,28.07018,9.868421,60.41667,7.017544,32.45614,39.473684,3.895429321,0,0,0,0,0,0,0,0,81.25386505,0,0,0,0,0,0,0,0,0,0,0,0,0,0,0,0,0,9.373067473,0,0,0,0,0,0,0,0,0,0,0,0,0,0,0,0,0,0,0,0,0,0,0,9.373067473,0,0,0,0,0,0,0,0,0,0,0,0,0,803.152
2011,Precipitation,0.416,0.084,5,1,0.25,,16.97674,,,,22.93103,3.892941342,0,0,0,0,0,0,0,0,0,0,0,0,0,0,0,0,0,0,0,0,0,0,0,0,0,0,0,0,0,22.19827586,0,0,0,0,0,0,0,0,0,0,0,0,0,0,0,0,0,0,77.80172414,0,0,0,0,0,0,0,0,0,0,0,0,0,0,0,575
2013,n.a.,0.8,0.2,4,1,2.045454545,,18.5,,14.8,6.2,21,3.885,0,89.4244,0,0,0,0,0,0,0,0,0,0,0,0,0,0,0,0,0,0,0,0,0,0,0,0,0,0,0,0,0,0,0,0,0,0,0,0,0,0,0,0,0,0,0,0,0,0,10.5756,0,0,0,0,0,0,0,0,0,0,0,0,0,0,0,800
2019,Impregnation,0.75,0.25,3,1,0.072,,11.1,63.8,24.3,10.7,35,3.885,0,0,0,0,0,0,0,0,0,0,0,0,0,0,9.505877886,0,0,0,0,0,0,0,0,0,0,0,0,0,0,0,0,0,0,0,0,0,0,0,0,0,0,0,0,0,0,0,0,90.49412211,0,0,0,0,0,0,0,0,0,0,0,0,0,0,0,0,700
2013,n.a.,0.8,0.2,4,1,2.045454545,,16.5,,8.4,15.1,23.5,3.8775,0,89.4244,0,0,0,0,0,0,0,0,0,0,0,0,0,0,0,0,0,0,0,0,0,0,0,0,0,0,0,0,0,0,0,0,0,0,0,0,0,0,0,0,0,0,0,0,0,0,10.5756,0,0,0,0,0,0,0,0,0,0,0,0,0,0,0,740
2019,Impregnation,0.75,0.25,3,1,0.072,,14.85,72,16.6,9.5,26.1,3.87585,0,0,0,0,0,0,0,0,0,0,0,0,11.37706408,0,0,0,0,0,0,0,0,0,0,0,0,0,0,0,0,0,0,0,0,0,0,0,0,0,0,0,0,0,0,0,0,0,0,88.62293592,0,0,0,0,0,0,0,0,0,0,0,0,0,0,0,0,700
2011,Precipitation,0.416,0.084,5,1,0.25,,16.49709,,,,23.44828,3.868283855,0,0,0,0,0,0,0,0,11.72325432,0,0,0,0,0,0,0,0,0,0,0,0,0,0,0,0,0,0,0,0,0,0,0,0,0,0,0,0,0,0,0,0,0,0,0,0,0,0,0,88.27674568,0,0,0,0,0,0,0,0,0,0,0,0,0,0,0,600
1989,Therm.decomp.,0.370000005,0.074000001,5,1.013000011,0.04,,28.5,,,,13.5,3.8475,0,0,0,0,0,0,0,0,100,0,0,0,0,0,0,0,0,0,0,0,0,0,0,0,0,0,0,0,0,0,0,0,0,0,0,0,0,0,0,0,0,0,0,0,0,0,0,0,0,0,0,0,0,0,0,0,0,0,0,0,0,0,0,0,769.85
2011,Sol-gel,0.830769231,0.169230769,4.909090909,1,0.035750462,,6,,24,40,64,3.84,0,40,0,0,0,0,0,0,0,0,0,0,0,0,0,0,0,0,0,0,0,0,0,0,0,0,0,0,0,0,0,0,0,0,0,0,0,0,0,0,0,0,0,0,0,0,0,0,0,0,60,0,0,0,0,0,0,0,0,0,0,0,0,0,810
2019,Impregnation,0.75,0.25,3,1,0.072,,12.59,67,18.6,11.9,30.5,3.83995,0,0,0,0,0,0,0,0,0,0,0,0,0,0,0,0,0,0,0,0,0,0,0,0,0,0,0,0,0,0,0,0,0,0,0,0,0,0,0,0,0,0,0,0,0,0,0,86.16537,0,0,0,0,0,0,0,7.98704,0,0,0,0,0,0,5.84759,0,700
2019,Impregnation,0.673,0.16825,4,1,1.475409836,,16.05996,,,,23.88412,3.835780118,0,0,0,0,0,0,0,0,0,0,0,0,0,0,0,0,0,0,0,0,0,0,0,0,0,0,0,0,0,92.39110264,0,0,0,0,0,0,0,0,0,0,0,0,0,0,0,0,0,0,0,0,0,0,7.092165245,0,0,0,0,0,0,0,0,0,0,0.516732112,750
2019,Impregnation,0.75,0.25,3,1,0.072,,11.27,63.3,19.6,14.4,34,3.8318,0,0,0,0,0,0,0,0,0,0,0,0,0,0,0,0,0,0,0,0,0,0,0,0,0,0,0,0,0,0,0,0,4.25402355,0,0,0,0,0,0,0,0,0,0,0,0,0,0,93.61896467,0,0,0,0,0,0,0,0,0,0,0,2.127011775,0,0,0,0,700
2019,Impregnation,0.75,0.25,3,1,0.072,,12.36,66.1,19.2,11.8,31,3.8316,0,0,0,0,2.89082,0,0,0,0,0,0,0,7.63513,0,0,0,0,0,0,0,0,0,0,0,0,0,0,0,0,0,0,0,0,0,0,0,0,0,0,0,0,0,0,0,0,0,0,89.47405,0,0,0,0,0,0,0,0,0,0,0,0,0,0,0,0,700
2019,Impregnation,0.75,0.25,3,1,0.072,,11.39,63.7,20.2,13.4,33.6,3.82704,0,0,0,0,2.94805,0,0,0,0,0,0,0,0,0,0,0,0,0,0,5.80663,0,0,0,0,0,0,0,0,0,0,0,0,0,0,0,0,0,0,0,0,0,0,0,0,0,0,0,91.24532,0,0,0,0,0,0,0,0,0,0,0,0,0,0,0,0,700
2018,Impregnation,,,10,1,0.108333333,,4.208417,,,,90.9256616,3.826531,0,0,0,0,0,0,0,0,0,0,0,0,0,0,0,0,0,0,0,0,0,0,0,0,0,0,0,0,0,0,14.05126933,0,8.757932713,0,0,0,0,0,0,0,0,0,0,0,0,0,0,72.8118316,0,0,0,0,0,0,0,0,0,0,0,4.378966357,0,0,0,0,800
2018,Impregnation,0.4,0.1,4,1,0.044848077,,21.64765,,,,17.62006,3.814328919,0,0,0,0,0,0,0,0,0,0,0,0,0,0,0,0,0,0,0,0,0,0,0,0,0,0,0,50,0,0,0,0,0,0,0,0,0,0,0,0,0,0,0,0,0,0,0,0,0,50,0,0,0,0,0,0,0,0,0,0,0,0,0,0,750
2019,Impregnation,0.75,0.25,3,1,0.072,,12.34,66.3,18.9,12,30.9,3.81306,0,0,0,0,4.636589545,0,0,0,0,0,0,0,0,0,0,0,0,0,0,0,0,0,0,0,0,0,0,0,0,0,0,0,0,0,0,0,0,0,0,0,0,0,0,0,0,0,0,95.36341046,0,0,0,0,0,0,0,0,0,0,0,0,0,0,0,0,700
1994,Impregnation,0.908999979,0.090999998,9.989010811,1.013000011,0.3,100,5,,,,76,3.8,0,0,0,0,0,0,0,0,0,0,0,0,0,0,0,0,0,0,0,0,0,0,0,0,0,0,0,15.89999962,0,84.09999847,0,0,0,0,0,0,0,0,0,0,0,0,0,0,0,0,0,0,0,0,0,0,0,0,0,0,0,0,0,0,0,0,0,0,699.85
2018,Impregnation,0.867867868,0.117117117,7.41025641,1,0.066331,34.48276,5.803109,,6.83403,58.28165,65.11568,3.778733886,0.569327076,0,0,0,0,0,0,0,0,0,0,0,0,0,0,0,0,0,0,0,0,0,0,0,0,0,0,0,0,0,2.124458388,0,2.090749149,0,0,0,0,0,0,0,0,0,0,0,0,0,0,94.17009081,0,0,0,0,0,0,0,0,0,0,0,1.045374574,0,0,0,0,700
2019,Impregnation,0.75,0.25,3,1,0.072,,11.86,65.5,19.2,12.6,31.8,3.77148,0,12.8959,0,0,0,0,0,0,8.68203,0,0,0,0,0,0,0,0,0,0,0,0,0,0,0,0,0,0,0,0,0,0,0,0,0,0,0,0,0,0,0,0,0,0,0,0,0,0,78.42207,0,0,0,0,0,0,0,0,0,0,0,0,0,0,0,0,700
2010,n.a.,0.416,0.084,4.952380952,1,0.25,,13.10841,,,,28.76740962,3.77095,0,0,0,0,0,0,0,0,0,0,0,0,0,0,0,0,0,0,0,0,0,0,0,0,0,0,0,0,0,0,0,0,0,0,78.52320675,0,0,0,0,0,0,0,0,0,0,0,0,0,0,0,21.47679325,0,0,0,0,0,0,0,0,0,0,0,0,0,599.85
1995,Therm.decomp.,0.067000002,0.033,2.030303001,1.013000011,1.8,,29,,,,13,3.77,0,0,0,0,0,0,0,0,94.40000153,0,0,0,0,0,0,0,0,0,0,0,0,0,0,0,0,0,0,0,0,0,0,0,0,0,0,0,0,5.599999905,0,0,0,0,0,0,0,0,0,0,0,0,0,0,0,0,0,0,0,0,0,0,0,0,0,0,749.85
2019,Impregnation,0.75,0.25,3,1,0.072,,12.32,66.8,18.7,11.9,30.6,3.76992,0,0,0,0,0,0,0,0,9.29179,0,0,0,0,0,0,0,0,0,0,0,0,0,0,0,0,0,0,0,0,0,6.77848,0,0,0,0,0,0,0,0,0,0,0,0,0,0,0,0,83.92973,0,0,0,0,0,0,0,0,0,0,0,0,0,0,0,0,700
2019,Impregnation,0.75,0.25,3,1,0.072,,16.31,74.9,14.2,8.9,23.1,3.76761,0,0,0,0,0,0,0,0,0,0,2.85982,0,0,0,0,0,0,0,0,0,0,0,0,0,0,0,0,0,0,0,0,0,0,0,0,6.82736,0,0,0,0,0,0,0,0,0,0,0,90.31282,0,0,0,0,0,0,0,0,0,0,0,0,0,0,0,0,700
2019,Impregnation,0.75,0.25,3,1,0.072,,14.27,71.3,16.1,10.3,26.4,3.76728,0,0,0,0,0,0,0,0,0,0,0,0,0,0,0,0,0,0,0,0,0,0,0,0,0,0,0,0,0,0,12.2087,0,0,0,0,0,0,0,0,0,0,0,0,0,0,0,0,87.7913,0,0,0,0,0,0,0,0,0,0,0,0,0,0,0,0,700
2019,Impregnation,0.75,0.25,3,1,0.072,,14.27,71.3,16.1,10.3,26.4,3.76728,0,0,0,0,0,0,0,0,0,0,0,0,0,0,0,0,0,0,0,0,0,0,0,0,0,0,0,0,0,0,10.83420493,0,0,0,0,0,0,0,0,0,0,0,0,0,0,0,0,89.16579507,0,0,0,0,0,0,0,0,0,0,0,0,0,0,0,0,700
2016,Impregnation,0.8,0.2,4,1,1.5,,14.65517,,,,25.66038,3.760572312,0,0,0,0,0,0,0,0,2.961052273,0,0,0,0,0,0,0,0,0,0,0,0,0,0,0,0,0,0,0,0,91.28155308,0,0,0,0,0,0,0,0,0,5.757394649,0,0,0,0,0,0,0,0,0,0,0,0,0,0,0,0,0,0,0,0,0,0,0,0,500
2019,Impregnation,0.75,0.25,3,1,0.072,,10.54,61.5,20.8,14.8,35.6,3.75224,0,0,0,0,0,0,0,0,9.52236,0,0,0,0,0,0,0,0,0,0,0,0,0,0,0,0,0,0,0,0,0,0,0,0,0,0,0,0,0,0,0,0,4.46526,0,0,0,0,0,86.01238,0,0,0,0,0,0,0,0,0,0,0,0,0,0,0,0,700
1989,Therm.decomp.,0.289999992,0.150000006,1.933333039,1.013000011,1,,25,,,,15,3.75,0,0,0,0,0,0,0,0,0,0,0,0,0,0,0,28.60000038,0,0,0,0,0,0,0,0,0,28.60000038,0,0,0,0,0,0,0,0,0,0,0,0,0,0,0,0,0,0,0,0,0,0,0,0,0,0,0,0,0,42.79999924,0,0,0,0,0,0,0,0,749.85
1991,n.a.,0.860000014,0.140000001,6.142857075,1.013000011,0.3,95,10,,,,37.5,3.75,0,0,0,0,0,0,0,0,0,0,0,0,0,0,0,0,0,0,0,0,0,0,0,0,0,0,0,0,0,100,0,0,0,0,0,0,0,0,0,0,0,0,0,0,0,0,0,0,0,0,0,0,0,0,0,0,0,0,0,0,0,0,0,0,799.85
2010,Impregnation,0.210526316,0.052631579,4,1,0.176787733,,13.04659,52.18638,,,28.60215,3.731605242,0,0,0,0,0,0,0,0,0,0,0,0,0,0,0,0,0,0,0,0,0,0,0,0,0,0,0.476899139,0,0,99.52310086,0,0,0,0,0,0,0,0,0,0,0,0,0,0,0,0,0,0,0,0,0,0,0,0,0,0,0,0,0,0,0,0,0,0,800
2010,Impregnation,0.5,0.1,5,1,0.1272,,6.987422,,,,53.11847,3.711611659,0,0,0,0,0,0,0,0,0,0,0.473933649,0,0,0,0,0,0,0,0,0,0,0,0,0,0,0,0,4.739336493,0,94.78672986,0,0,0,0,0,0,0,0,0,0,0,0,0,0,0,0,0,0,0,0,0,0,0,0,0,0,0,0,0,0,0,0,0,0,700
2019,Impregnation,0.75,0.25,3,1,0.072,,11.21,64.1,19.3,13.8,33.1,3.71051,0,0,0,0,0,0,0,0,9.33226,0,0,0,0,0,0,0,0,0,0,0,0,0,0,0,0,0,0,0,0,0,0,0,0,0,0,6.37245,0,0,0,0,0,0,0,0,0,0,0,84.29529,0,0,0,0,0,0,0,0,0,0,0,0,0,0,0,0,700
1992,n.a.,0.962000012,0.050999999,18.86274529,1.013000011,0.05,71,5.300000191,,,,70,3.710000134,0,0,0,0,0,0,0,0,0,0,0,0,0,0,0,0,0,0,0,0,0,0,0,0,0,0,0,0,0,100,0,0,0,0,0,0,0,0,0,0,0,0,0,0,0,0,0,0,0,0,0,0,0,0,0,0,0,0,0,0,0,0,0,0,849.85
2019,Impregnation,0.673,0.16825,4,1,1.475409836,,15.71734,,,,23.56223,3.703355801,0,0,0,0,0,0,0,0,0,0,0,0,0,0,0,0,0,0,0,0,0,0,0,0,0,0,0,0,0,92.39110264,0,0,0,0,0,0,0,0,0,0,0,0,0,0,0,0,0,0,0,0,0,0,7.092165245,0,0,0,0,0,0,0,0,0,0,0.516732112,700
2019,Impregnation,0.75,0.25,3,1,0.072,,10.56,62.3,20.4,14.6,35,3.696,0,0,0,0,0,0,0,0,0,0,0,0,0,0,0,0,0,0,0,0,0,0,0,0,0,0,0,0,0,0,0,0,0,0,0,0,0,0,0,0,0,0,0,0,0,0,0,90.73682912,0,0,0,0,0,0,0,0,0,0,0,0,0,0,9.263170878,0,700
1986,Impregnation,0.25,0.041000001,6.097560883,1.013000011,10,,8,,14.39999962,31.79999924,46.19999886,3.695999908,0,0,0,0,0,0,90,0,0,0,0,0,0,0,0,0,0,0,0,0,0,0,0,0,0,0,0,0,0,0,0,0,0,0,0,0,0,10,0,0,0,0,0,0,0,0,0,0,0,0,0,0,0,0,0,0,0,0,0,0,0,0,0,0,699.85
1992,Precipitation,0.912,0.101000004,9.02970314,1.013000011,0.0017,99,9,,,,41,3.69,0,0,0,0,0,0,0,0,0,0,0,0,0,0,0,0,0,0,0,0,0,0,0,0,0,0,0,0,0,0,0,0,0,0,0,0,0,0,0,100,0,0,0,0,0,0,0,0,0,0,0,0,0,0,0,0,0,0,0,0,0,0,0,0,849.85
1995,Therm.decomp.,0.899999976,0.100000001,9,1.013000011,0.6,,18,,8,12.5,20.5,3.69,0,0,0,0,0,0,0,0,0,0,0,0,0,0,0,0,0,0,0,0,0,0,0,0,0,0,43.5,0,0,0,0,0,43.5,0,0,0,0,0,0,0,0,0,0,0,0,0,0,0,0,0,0,13,0,0,0,0,0,0,0,0,0,0,0,0,749.85
2018,Slurry,0.461538462,0.153846154,3,1,0.372944492,95.57377,21.80328,,,,16.88525,3.681538336,0,0,0,0,0,0,0,0,0,0,0,0,0,0,0,0,0,0,0,0,0,0,0,0,0,0,0,0,0,0,2.225972071,0,2.081119488,0,0,0,0,0,0,0,0,0,0,0,0,0,0,94.6523487,0,0,0,0,0,0,0,0,0,0,0,1.040559744,0,0,0,0,700
2019,Impregnation,0.75,0.25,3,1,0.072,,10.76,62.9,19.4,14.8,34.2,3.67992,0,0,0,0,0,0,0,0,0,0,0,0,0,0,0,0,0,0,0,0,0,0,0,0,0,0,0,0,0,0,0,0,0,0,0,0,0,0,0,0,0,0,0,0,0,0,0,87.76374745,0,0,0,0,0,0,0,12.23625255,0,0,0,0,0,0,0,0,700
2019,Impregnation,0.673,0.16825,4,1,1.475409836,,16.14561,,,,22.7897,3.679536082,0,0,0,0,0,0,0,0,0,0,0,0,0,0,0,0,0,0,0,0,0,0,0,0,0,0,0,0,0,92.12724269,0,0,0,0,0,0.800846594,0,0,0,0,0,0,0,0,0,0,0,0,0,0,0,0,7.071910715,0,0,0,0,0,0,0,0,0,0,0,700
2019,Sol-gel,0.4,0.1,4,1,0.031233336,,10.64516,,,,34.50549,3.673164619,0,0,0,0,0,0,0,0,0,0,48.7804878,0,0,0,0,0,0,0,0,0,0,0,0,0,0,0,51.2195122,0,0,0,0,0,0,0,0,0,0,0,0,0,0,0,0,0,0,0,0,0,0,0,0,0,0,0,0,0,0,0,0,0,0,0,0,0,550
2019,Impregnation,0.673,0.16825,4,1,1.475409836,,15.36481,,,,23.84449,3.663660584,0,0,0,0,0,0,0,0,0,0,0,0,0,0,0,0,0,0,0,0,0,0,0,0,0,0,0,0,0,92.78899462,0,0,0,0,0,0.159702577,0,0,0,0,0,0,0,0,0,0,0,0,0,0,0,0,7.051302801,0,0,0,0,0,0,0,0,0,0,0,600
1986,Impregnation,0.50999999,0.052000001,9.807691574,1.013000011,4.3,,7,,11.19999981,41.09999847,52.29999828,3.66099988,0,50,0,0,0,0,0,0,0,0,0,0,0,0,0,0,0,0,0,0,0,0,0,0,0,0,0,0,0,0,0,0,0,0,0,0,0,50,0,0,0,0,0,0,0,0,0,0,0,0,0,0,0,0,0,0,0,0,0,0,0,0,0,0,749.85
2011,Sol-gel,0.830769231,0.169230769,4.909090909,1,0.035750462,,6,,25.11764706,35.88235294,61,3.66,0,50,0,0,0,0,0,0,0,0,0,0,0,0,0,0,0,0,0,0,0,0,0,0,0,0,0,0,0,0,0,0,0,0,0,0,0,0,0,0,0,0,0,0,0,0,0,0,0,0,50,0,0,0,0,0,0,0,0,0,0,0,0,0,810
2017,Impregnation,0.571428571,0.142857143,4,1,0.010608,,9.262436,,,,39.44443989,3.653516,0,0,0,0,0,0,0,49.07449,0,0,0,0,0,0,0,0,0,0,0,0,0,0,0,0,0,0,0,0,0,0,0.77049,0,0.720352,0,0,0,0,0,0,0,0,0,0,0,0,0,0,49.07449,0,0,0,0,0,0,0,0,0,0,0,0.360176,0,0,0,0,750
2019,Impregnation,0.75,0.25,3,1,0.072,,10.68,62.4,20.5,13.7,34.2,3.65256,0,0,0,0,0,0,0,0,0,0,0,0,0,0,0,0,0,0,0,0,0,0,0,0,0,0,0,0,0,0,0,0,0,0,0,6.70475,0,0,0,0,0,4.60432,0,0,0,0,0,88.69093,0,0,0,0,0,0,0,0,0,0,0,0,0,0,0,0,700
2014,n.a.,,,5,1,,,8.5,,21.4,21.4,42.8,3.638,0,0,0,0,0,0,0,0,0,0,0,0,0,0,0,0,0,0,0,0,0,0,0,0,0,0,0,0,0,0,0,0,0,0,0,0,0,0,0,0,0,0,0,0,0,0,0,0,0,0,0,0,0,0,0,100,0,0,0,0,0,0,0,0,850
2017,Impregnation,0.571428571,0.142857143,4,1,0.010608,,12.17839,,,,29.78872413,3.627787,0,0,0,0,0,0,0,49.07449,0,0,0,0,0,0,0,0,0,0,0,0,0,0,0,0,0,0,0,0,0,0,0.77049,0,0.720352,0,0,0,0,0,0,0,0,0,0,0,0,0,0,49.07449,0,0,0,0,0,0,0,0,0,0,0,0.360176,0,0,0,0,750
1991,Sol-gel,0.949999988,0.050000001,19,1.013000011,2.9,99.5,6.599999905,,24.70000076,30.20000076,54.90000153,3.623400048,0,70,0,0,0,0,0,0,0,0,0,0,0,0,0,0,0,0,0,0,0,0,0,0,0,0,0,15,0,15,0,0,0,0,0,0,0,0,0,0,0,0,0,0,0,0,0,0,0,0,0,0,0,0,0,0,0,0,0,0,0,0,0,0,795.85
1990,Impregnation,0.400000006,0.079999998,5,1.013000011,0.06,34.40000153,8.100000381,,10.10000038,34.40000153,44.50000191,3.604500324,0,0,0,0,0,0,0,0,0,0,0,0,0,0,0,0,0,0,0,0,0,0,0,0,0,0,97,0,0,0,0,0,3,0,0,0,0,0,0,0,0,0,0,0,0,0,0,0,0,0,0,0,0,0,0,0,0,0,0,0,0,0,0,0,649.85
2009,n.a.,0.227272727,0.090909091,2.5,1,0.919027268,,6.8,47,21.7,31.3,53,3.604,0,0,0,0,0,0,0,0,0,0,0,44.44444444,0,0,0,0,0,0,0,0,44.44444444,0,0,0,0,0,0,0,0,0,0,0,11.11111111,0,0,0,0,0,0,0,0,0,0,0,0,0,0,0,0,0,0,0,0,0,0,0,0,0,0,0,0,0,0,0,719.85
2013,Impregnation,,,3,1,,,9,60,,,40,3.6,0,0,0,0,0,0,0,0,0,0,0,0,0,0,0,0,0,0,0,0,0,0,0,0,0,0,0,0,0,0,12.62550651,0,5.595986104,0,0,0,0,0,0,0,0,0,0,0,0,0,0,81.77850739,0,0,0,0,0,0,0,0,0,0,0,0,0,0,0,0,649.85
2019,Impregnation,0.75,0.25,3,1,0.072,,10.33,62.6,19.3,15.5,34.8,3.59484,0,0,0,0,0,0,0,0,0,0,0,0,0,0,0,0,0,0,0,0,0,0,0,0,0,0,0,0,0,0,0,0,0,0,0,0,0,0,0,0,0,7.244576817,0,0,0,0,0,92.75542318,0,0,0,0,0,0,0,0,0,0,0,0,0,0,0,0,700
2019,Impregnation,0.75,0.25,3,1,0.072,,15.48,74.8,14.3,8.9,23.2,3.59136,0,0,0,0,0,0,0,0,0,0,2.84654,0,0,0,0,0,0,0,0,0,0,0,0,0,0,0,0,0,0,0,7.26012,0,0,0,0,0,0,0,0,0,0,0,0,0,0,0,0,89.89334,0,0,0,0,0,0,0,0,0,0,0,0,0,0,0,0,700
2019,Impregnation,0.75,0.25,3,1,0.072,,10.76,64.4,19.1,14.2,33.3,3.58308,0,0,0,0,0,0,0,0,0,0,0,0,0,0,0,0,0,0,0,0,0,0,0,0,0,0,0,0,0,0,0,0,0,0,0,10.21265022,0,0,0,0,0,0,0,0,0,0,0,89.78734978,0,0,0,0,0,0,0,0,0,0,0,0,0,0,0,0,700
2011,Precipitation,0.416,0.084,5,1,0.25,,17.02035,,,,21.03448,3.580142117,0,0,0,0,0,0,0,0,0,0,0,0,0,0,0,0,0,0,0,0,0,0,0,0,0,0,0,0,0,0,0,0,0,0,0,0,0,0,0,0,0,0,0,0,0,0,0,0,82.24177256,0,0,0,0,0,0,0,0,0,0,0,0,0,17.75822744,0,625
