Repository: TaniikeLaboratory/Catalyst-Phylogenetic-Tree

File: input/DRM.csv (part 17 of 21)
year,Incipient to wetness impregnation,Wet impregnation,Co-impregnation,Co-precipitation,Sol-gel,Sequential impregnation, calcTemperature (oC),calc Time (h),red Temperature  (oC),red Time (h),red H2 %,Co,Ba,Ca,Cu,Ce,Mn,La,Ni,Pt,Mg,Ir,Au,K,Li,Ru,Rh,Pd,Sr,Y,Zr,Al,Si,Ti,Pr,V,react Temperature (C),reac CH4 %vol,reac CO2 %vol,reac Ar %vol,reac N2 %vol,reac He %vol,GHSV (mgmin/mL),Time on stream (min),CH4 Conversion
2011,0,0,0,0,0,1,550,4,600,1,10,0,0,0,0,0,0,0,14.7523666,0,0,0,0,0,0,0,0,0.3254526,0,0,0,84.9221808,0,0,0,0,700,50,50,0,0,0,0.5,420,61.3982
2010,1,0,0,0,0,0,600,2,700,2,97,0,0,0,0,0,0,0,14.8005354,0,0,0,0,0,0,0,0,0,0,0,0,85.1994646,0,0,0,0,650,20,20,0,0,60,2,60,39
2010,1,0,0,0,0,0,600,2,700,2,97,0,0,0,0,0,0,0,14.8005354,0,0,0,0,0,0,0,0,0,0,0,0,85.1994646,0,0,0,0,700,20,20,0,0,60,2,60,60
2010,1,0,0,0,0,0,600,2,700,2,97,0,0,0,0,0,0,0,14.77422,0.1778002,0,0,0,0,0,0,0,0,0,0,0,85.0479799,0,0,0,0,650,20,20,0,0,60,2,60,41
2010,1,0,0,0,0,0,600,2,700,2,97,0,0,0,0,0,0,0,14.77422,0.1778002,0,0,0,0,0,0,0,0,0,0,0,85.0479799,0,0,0,0,700,20,20,0,0,60,2,60,60
2010,1,0,0,0,0,0,600,2,700,2,97,0,0,0,0,0,0,0,14.5415263,1.7499982,0,0,0,0,0,0,0,0,0,0,0,83.7084756,0,0,0,0,650,20,20,0,0,60,2,60,48
2010,1,0,0,0,0,0,600,2,700,2,97,0,0,0,0,0,0,0,14.5415263,1.7499982,0,0,0,0,0,0,0,0,0,0,0,83.7084756,0,0,0,0,700,20,20,0,0,60,2,60,69
2010,1,0,0,0,0,0,600,2,700,2,97,0,0,0,0,0,0,0,0,2.0477761,0,0,0,0,0,0,0,0,0,0,0,97.9522239,0,0,0,0,650,20,20,0,0,60,2,60,42
2010,1,0,0,0,0,0,600,2,700,2,97,0,0,0,0,0,0,0,0,2.0477761,0,0,0,0,0,0,0,0,0,0,0,97.9522239,0,0,0,0,700,20,20,0,0,60,2,60,65
2014,1,0,0,0,0,0,750,4,500,1,10,0,0,0,0,0,0,0,0,0.5199293,0,0,0,0,0,0,0,0,0,0,0,99.4800707,0,0,0,0,450,20,20,0,60,0,1.25,120,20.4
2014,1,0,0,0,0,0,750,4,500,1,10,0,0,0,0,0,0,0,0,0.5199293,0,0,0,0,0,0,0,0,0,0,0,99.4800707,0,0,0,0,550,20,20,0,60,0,1.25,120,31.1
2014,1,0,0,0,0,0,750,4,500,1,10,0,0,0,0,0,0,0,0,0.5199293,0,0,0,0,0,0,0,0,0,0,0,99.4800707,0,0,0,0,650,20,20,0,60,0,1.25,120,46.7
2014,1,0,0,0,0,0,750,4,500,1,10,0,0,0,0,0,0,0,0,0.5220602,0,0,0,0,0,0,0,0,0,0,0,98.8889184,0,0,0.5890214,0,450,20,20,0,60,0,1.25,120,30.8
2014,1,0,0,0,0,0,750,4,500,1,10,0,0,0,0,0,0,0,0,0.5220602,0,0,0,0,0,0,0,0,0,0,0,98.8889184,0,0,0.5890214,0,550,20,20,0,60,0,1.25,120,41.8
2014,1,0,0,0,0,0,750,4,500,1,10,0,0,0,0,0,0,0,0,0.5220602,0,0,0,0,0,0,0,0,0,0,0,98.8889184,0,0,0.5890214,0,650,20,20,0,60,0,1.25,120,57.3
2014,1,0,0,0,0,0,750,4,500,1,10,0,0,0,0,0,0,0,0,0.5329825,0,0,0,0,0,0,0,0,0,0,0,95.8589496,0,0,3.6080678,0,450,20,20,0,60,0,1.25,120,42.9
2014,1,0,0,0,0,0,750,4,500,1,10,0,0,0,0,0,0,0,0,0.5329825,0,0,0,0,0,0,0,0,0,0,0,95.8589496,0,0,3.6080678,0,550,20,20,0,60,0,1.25,120,50.3
2014,1,0,0,0,0,0,750,4,500,1,10,0,0,0,0,0,0,0,0,0.5329825,0,0,0,0,0,0,0,0,0,0,0,95.8589496,0,0,3.6080678,0,650,20,20,0,60,0,1.25,120,66
2014,1,0,0,0,0,0,750,4,500,1,10,0,0,0,0,0,0,0,0,0.5467081,0,0,0,0,0,0,0,0,0,0,0,92.0513232,0,0,7.4019687,0,450,20,20,0,60,0,1.25,120,40.9
2014,1,0,0,0,0,0,750,4,500,1,10,0,0,0,0,0,0,0,0,0.5467081,0,0,0,0,0,0,0,0,0,0,0,92.0513232,0,0,7.4019687,0,550,20,20,0,60,0,1.25,120,45.2
2014,1,0,0,0,0,0,750,4,500,1,10,0,0,0,0,0,0,0,0,0.5467081,0,0,0,0,0,0,0,0,0,0,0,92.0513232,0,0,7.4019687,0,650,20,20,0,60,0,1.25,120,67.1
2014,1,0,0,0,0,0,750,4,500,1,10,0,0,0,0,0,0,0,0,0.5661477,0,0,0,0,0,0,0,0,0,0,0,86.6585789,0,0,12.7752734,0,450,20,20,0,60,0,1.25,120,44.1
2014,1,0,0,0,0,0,750,4,500,1,10,0,0,0,0,0,0,0,0,0.5661477,0,0,0,0,0,0,0,0,0,0,0,86.6585789,0,0,12.7752734,0,550,20,20,0,60,0,1.25,120,47.2
2014,1,0,0,0,0,0,750,4,500,1,10,0,0,0,0,0,0,0,0,0.5661477,0,0,0,0,0,0,0,0,0,0,0,86.6585789,0,0,12.7752734,0,650,20,20,0,60,0,1.25,120,67.3
2014,1,0,0,0,0,0,750,4,500,1,10,0,0,0,0,0,0,0,0,0.5199293,0,0,0,0,0,0,0,0,0,0,0,99.4800707,0,0,0,0,550,20,20,0,60,0,1.25,10,39.1423
2014,1,0,0,0,0,0,750,4,500,1,10,0,0,0,0,0,0,0,0,0.5199293,0,0,0,0,0,0,0,0,0,0,0,99.4800707,0,0,0,0,550,20,20,0,60,0,1.25,30,39.1382
2014,1,0,0,0,0,0,750,4,500,1,10,0,0,0,0,0,0,0,0,0.5199293,0,0,0,0,0,0,0,0,0,0,0,99.4800707,0,0,0,0,550,20,20,0,60,0,1.25,60,34.6395
2014,1,0,0,0,0,0,750,4,500,1,10,0,0,0,0,0,0,0,0,0.5199293,0,0,0,0,0,0,0,0,0,0,0,99.4800707,0,0,0,0,550,20,20,0,60,0,1.25,120,30.9907
2014,1,0,0,0,0,0,750,4,500,1,10,0,0,0,0,0,0,0,0,0.5199293,0,0,0,0,0,0,0,0,0,0,0,99.4800707,0,0,0,0,550,20,20,0,60,0,1.25,180,29.0527
2014,1,0,0,0,0,0,750,4,500,1,10,0,0,0,0,0,0,0,0,0.5199293,0,0,0,0,0,0,0,0,0,0,0,99.4800707,0,0,0,0,550,20,20,0,60,0,1.25,240,28.3975
2014,1,0,0,0,0,0,750,4,500,1,10,0,0,0,0,0,0,0,0,0.5199293,0,0,0,0,0,0,0,0,0,0,0,99.4800707,0,0,0,0,550,20,20,0,60,0,1.25,300,28.1707
2014,1,0,0,0,0,0,750,4,500,1,10,0,0,0,0,0,0,0,0,0.5199293,0,0,0,0,0,0,0,0,0,0,0,99.4800707,0,0,0,0,550,20,20,0,60,0,1.25,360,28.1583
2014,1,0,0,0,0,0,750,4,500,1,10,0,0,0,0,0,0,0,0,0.5199293,0,0,0,0,0,0,0,0,0,0,0,99.4800707,0,0,0,0,550,20,20,0,60,0,1.25,420,27.5037
2014,1,0,0,0,0,0,750,4,500,1,10,0,0,0,0,0,0,0,0,0.5199293,0,0,0,0,0,0,0,0,0,0,0,99.4800707,0,0,0,0,550,20,20,0,60,0,1.25,480,26.8496
2014,1,0,0,0,0,0,750,4,500,1,10,0,0,0,0,0,0,0,0,0.5199293,0,0,0,0,0,0,0,0,0,0,0,99.4800707,0,0,0,0,550,20,20,0,60,0,1.25,540,26.1949
2014,1,0,0,0,0,0,750,4,500,1,10,0,0,0,0,0,0,0,0,0.5199293,0,0,0,0,0,0,0,0,0,0,0,99.4800707,0,0,0,0,550,20,20,0,60,0,1.25,600,25.3264
2014,1,0,0,0,0,0,750,4,500,1,10,0,0,0,0,0,0,0,0,0.5199293,0,0,0,0,0,0,0,0,0,0,0,99.4800707,0,0,0,0,550,20,20,0,60,0,1.25,660,24.8862
2014,1,0,0,0,0,0,750,4,500,1,10,0,0,0,0,0,0,0,0,0.5199293,0,0,0,0,0,0,0,0,0,0,0,99.4800707,0,0,0,0,550,20,20,0,60,0,1.25,720,24.8728
2014,1,0,0,0,0,0,750,4,500,1,10,0,0,0,0,0,0,0,0,0.5199293,0,0,0,0,0,0,0,0,0,0,0,99.4800707,0,0,0,0,550,20,20,0,60,0,1.25,780,24.0042
2014,1,0,0,0,0,0,750,4,500,1,10,0,0,0,0,0,0,0,0,0.5199293,0,0,0,0,0,0,0,0,0,0,0,99.4800707,0,0,0,0,550,20,20,0,60,0,1.25,840,23.546
2014,1,0,0,0,0,0,750,4,500,1,10,0,0,0,0,0,0,0,0,0.5199293,0,0,0,0,0,0,0,0,0,0,0,99.4800707,0,0,0,0,550,20,20,0,60,0,1.25,900,23.3372
2014,1,0,0,0,0,0,750,4,500,1,10,0,0,0,0,0,0,0,0,0.5220602,0,0,0,0,0,0,0,0,0,0,0,98.8889184,0,0,0.5890214,0,550,20,20,0,60,0,1.25,10,47.2727
2014,1,0,0,0,0,0,750,4,500,1,10,0,0,0,0,0,0,0,0,0.5220602,0,0,0,0,0,0,0,0,0,0,0,98.8889184,0,0,0.5890214,0,550,20,20,0,60,0,1.25,30,47.0588
2014,1,0,0,0,0,0,750,4,500,1,10,0,0,0,0,0,0,0,0,0.5220602,0,0,0,0,0,0,0,0,0,0,0,98.8889184,0,0,0.5890214,0,550,20,20,0,60,0,1.25,60,43.6364
2014,1,0,0,0,0,0,750,4,500,1,10,0,0,0,0,0,0,0,0,0.5220602,0,0,0,0,0,0,0,0,0,0,0,98.8889184,0,0,0.5890214,0,550,20,20,0,60,0,1.25,120,41.7112
2014,1,0,0,0,0,0,750,4,500,1,10,0,0,0,0,0,0,0,0,0.5220602,0,0,0,0,0,0,0,0,0,0,0,98.8889184,0,0,0.5890214,0,550,20,20,0,60,0,1.25,180,38.2888
2014,1,0,0,0,0,0,750,4,500,1,10,0,0,0,0,0,0,0,0,0.5220602,0,0,0,0,0,0,0,0,0,0,0,98.8889184,0,0,0.5890214,0,550,20,20,0,60,0,1.25,240,37.6471
2014,1,0,0,0,0,0,750,4,500,1,10,0,0,0,0,0,0,0,0,0.5220602,0,0,0,0,0,0,0,0,0,0,0,98.8889184,0,0,0.5890214,0,550,20,20,0,60,0,1.25,300,36.7914
2014,1,0,0,0,0,0,750,4,500,1,10,0,0,0,0,0,0,0,0,0.5220602,0,0,0,0,0,0,0,0,0,0,0,98.8889184,0,0,0.5890214,0,550,20,20,0,60,0,1.25,360,35.9358
2014,1,0,0,0,0,0,750,4,500,1,10,0,0,0,0,0,0,0,0,0.5220602,0,0,0,0,0,0,0,0,0,0,0,98.8889184,0,0,0.5890214,0,550,20,20,0,60,0,1.25,420,34.6524
2014,1,0,0,0,0,0,750,4,500,1,10,0,0,0,0,0,0,0,0,0.5220602,0,0,0,0,0,0,0,0,0,0,0,98.8889184,0,0,0.5890214,0,550,20,20,0,60,0,1.25,480,33.369
2014,1,0,0,0,0,0,750,4,500,1,10,0,0,0,0,0,0,0,0,0.5220602,0,0,0,0,0,0,0,0,0,0,0,98.8889184,0,0,0.5890214,0,550,20,20,0,60,0,1.25,540,31.8717
2014,1,0,0,0,0,0,750,4,500,1,10,0,0,0,0,0,0,0,0,0.5220602,0,0,0,0,0,0,0,0,0,0,0,98.8889184,0,0,0.5890214,0,550,20,20,0,60,0,1.25,600,30.1604
2014,1,0,0,0,0,0,750,4,500,1,10,0,0,0,0,0,0,0,0,0.5220602,0,0,0,0,0,0,0,0,0,0,0,98.8889184,0,0,0.5890214,0,550,20,20,0,60,0,1.25,660,29.0909
2014,1,0,0,0,0,0,750,4,500,1,10,0,0,0,0,0,0,0,0,0.5220602,0,0,0,0,0,0,0,0,0,0,0,98.8889184,0,0,0.5890214,0,550,20,20,0,60,0,1.25,720,29.3048
2014,1,0,0,0,0,0,750,4,500,1,10,0,0,0,0,0,0,0,0,0.5220602,0,0,0,0,0,0,0,0,0,0,0,98.8889184,0,0,0.5890214,0,550,20,20,0,60,0,1.25,780,27.1658
2014,1,0,0,0,0,0,750,4,500,1,10,0,0,0,0,0,0,0,0,0.5220602,0,0,0,0,0,0,0,0,0,0,0,98.8889184,0,0,0.5890214,0,550,20,20,0,60,0,1.25,840,27.3797
2014,1,0,0,0,0,0,750,4,500,1,10,0,0,0,0,0,0,0,0,0.5220602,0,0,0,0,0,0,0,0,0,0,0,98.8889184,0,0,0.5890214,0,550,20,20,0,60,0,1.25,900,26.0963
2014,1,0,0,0,0,0,750,4,500,1,10,0,0,0,0,0,0,0,0,0.5329825,0,0,0,0,0,0,0,0,0,0,0,95.8589496,0,0,3.6080678,0,550,20,20,0,60,0,1.25,10,52.4045
2014,1,0,0,0,0,0,750,4,500,1,10,0,0,0,0,0,0,0,0,0.5329825,0,0,0,0,0,0,0,0,0,0,0,95.8589496,0,0,3.6080678,0,550,20,20,0,60,0,1.25,30,51.5448
2014,1,0,0,0,0,0,750,4,500,1,10,0,0,0,0,0,0,0,0,0.5329825,0,0,0,0,0,0,0,0,0,0,0,95.8589496,0,0,3.6080678,0,550,20,20,0,60,0,1.25,60,51.3236
2014,1,0,0,0,0,0,750,4,500,1,10,0,0,0,0,0,0,0,0,0.5329825,0,0,0,0,0,0,0,0,0,0,0,95.8589496,0,0,3.6080678,0,550,20,20,0,60,0,1.25,120,49.8143
2014,1,0,0,0,0,0,750,4,500,1,10,0,0,0,0,0,0,0,0,0.5329825,0,0,0,0,0,0,0,0,0,0,0,95.8589496,0,0,3.6080678,0,550,20,20,0,60,0,1.25,180,50.0147
2014,1,0,0,0,0,0,750,4,500,1,10,0,0,0,0,0,0,0,0,0.5329825,0,0,0,0,0,0,0,0,0,0,0,95.8589496,0,0,3.6080678,0,550,20,20,0,60,0,1.25,240,50.2162
2014,1,0,0,0,0,0,750,4,500,1,10,0,0,0,0,0,0,0,0,0.5329825,0,0,0,0,0,0,0,0,0,0,0,95.8589496,0,0,3.6080678,0,550,20,20,0,60,0,1.25,300,49.5615
2014,1,0,0,0,0,0,750,4,500,1,10,0,0,0,0,0,0,0,0,0.5329825,0,0,0,0,0,0,0,0,0,0,0,95.8589496,0,0,3.6080678,0,550,20,20,0,60,0,1.25,360,49.3351
2014,1,0,0,0,0,0,750,4,500,1,10,0,0,0,0,0,0,0,0,0.5329825,0,0,0,0,0,0,0,0,0,0,0,95.8589496,0,0,3.6080678,0,550,20,20,0,60,0,1.25,420,49.5355
2014,1,0,0,0,0,0,750,4,500,1,10,0,0,0,0,0,0,0,0,0.5329825,0,0,0,0,0,0,0,0,0,0,0,95.8589496,0,0,3.6080678,0,550,20,20,0,60,0,1.25,480,49.7365
2014,1,0,0,0,0,0,750,4,500,1,10,0,0,0,0,0,0,0,0,0.5329825,0,0,0,0,0,0,0,0,0,0,0,95.8589496,0,0,3.6080678,0,550,20,20,0,60,0,1.25,540,48.0128
2014,1,0,0,0,0,0,750,4,500,1,10,0,0,0,0,0,0,0,0,0.5329825,0,0,0,0,0,0,0,0,0,0,0,95.8589496,0,0,3.6080678,0,550,20,20,0,60,0,1.25,600,47.7859
2014,1,0,0,0,0,0,750,4,500,1,10,0,0,0,0,0,0,0,0,0.5329825,0,0,0,0,0,0,0,0,0,0,0,95.8589496,0,0,3.6080678,0,550,20,20,0,60,0,1.25,660,47.5595
2014,1,0,0,0,0,0,750,4,500,1,10,0,0,0,0,0,0,0,0,0.5329825,0,0,0,0,0,0,0,0,0,0,0,95.8589496,0,0,3.6080678,0,550,20,20,0,60,0,1.25,720,47.1187
2014,1,0,0,0,0,0,750,4,500,1,10,0,0,0,0,0,0,0,0,0.5329825,0,0,0,0,0,0,0,0,0,0,0,95.8589496,0,0,3.6080678,0,550,20,20,0,60,0,1.25,780,46.678
2014,1,0,0,0,0,0,750,4,500,1,10,0,0,0,0,0,0,0,0,0.5329825,0,0,0,0,0,0,0,0,0,0,0,95.8589496,0,0,3.6080678,0,550,20,20,0,60,0,1.25,840,46.665
2014,1,0,0,0,0,0,750,4,500,1,10,0,0,0,0,0,0,0,0,0.5329825,0,0,0,0,0,0,0,0,0,0,0,95.8589496,0,0,3.6080678,0,550,20,20,0,60,0,1.25,900,46.2247
2014,1,0,0,0,0,0,750,4,500,1,10,0,0,0,0,0,0,0,0,0.5467081,0,0,0,0,0,0,0,0,0,0,0,92.0513232,0,0,7.4019687,0,550,20,20,0,60,0,1.25,10,46.9705
2014,1,0,0,0,0,0,750,4,500,1,10,0,0,0,0,0,0,0,0,0.5467081,0,0,0,0,0,0,0,0,0,0,0,92.0513232,0,0,7.4019687,0,550,20,20,0,60,0,1.25,30,46.9705
2014,1,0,0,0,0,0,750,4,500,1,10,0,0,0,0,0,0,0,0,0.5467081,0,0,0,0,0,0,0,0,0,0,0,92.0513232,0,0,7.4019687,0,550,20,20,0,60,0,1.25,60,45.8981
2014,1,0,0,0,0,0,750,4,500,1,10,0,0,0,0,0,0,0,0,0.5467081,0,0,0,0,0,0,0,0,0,0,0,92.0513232,0,0,7.4019687,0,550,20,20,0,60,0,1.25,120,45.2547
2014,1,0,0,0,0,0,750,4,500,1,10,0,0,0,0,0,0,0,0,0.5467081,0,0,0,0,0,0,0,0,0,0,0,92.0513232,0,0,7.4019687,0,550,20,20,0,60,0,1.25,180,45.0402
2014,1,0,0,0,0,0,750,4,500,1,10,0,0,0,0,0,0,0,0,0.5467081,0,0,0,0,0,0,0,0,0,0,0,92.0513232,0,0,7.4019687,0,550,20,20,0,60,0,1.25,240,44.3968
2014,1,0,0,0,0,0,750,4,500,1,10,0,0,0,0,0,0,0,0,0.5467081,0,0,0,0,0,0,0,0,0,0,0,92.0513232,0,0,7.4019687,0,550,20,20,0,60,0,1.25,300,43.7534
2014,1,0,0,0,0,0,750,4,500,1,10,0,0,0,0,0,0,0,0,0.5467081,0,0,0,0,0,0,0,0,0,0,0,92.0513232,0,0,7.4019687,0,550,20,20,0,60,0,1.25,360,43.7534
2014,1,0,0,0,0,0,750,4,500,1,10,0,0,0,0,0,0,0,0,0.5467081,0,0,0,0,0,0,0,0,0,0,0,92.0513232,0,0,7.4019687,0,550,20,20,0,60,0,1.25,420,42.8954
2014,1,0,0,0,0,0,750,4,500,1,10,0,0,0,0,0,0,0,0,0.5467081,0,0,0,0,0,0,0,0,0,0,0,92.0513232,0,0,7.4019687,0,550,20,20,0,60,0,1.25,480,42.4665
2014,1,0,0,0,0,0,750,4,500,1,10,0,0,0,0,0,0,0,0,0.5467081,0,0,0,0,0,0,0,0,0,0,0,92.0513232,0,0,7.4019687,0,550,20,20,0,60,0,1.25,540,41.6086
2014,1,0,0,0,0,0,750,4,500,1,10,0,0,0,0,0,0,0,0,0.5467081,0,0,0,0,0,0,0,0,0,0,0,92.0513232,0,0,7.4019687,0,550,20,20,0,60,0,1.25,600,41.3941
2014,1,0,0,0,0,0,750,4,500,1,10,0,0,0,0,0,0,0,0,0.5467081,0,0,0,0,0,0,0,0,0,0,0,92.0513232,0,0,7.4019687,0,550,20,20,0,60,0,1.25,660,41.1796
2014,1,0,0,0,0,0,750,4,500,1,10,0,0,0,0,0,0,0,0,0.5467081,0,0,0,0,0,0,0,0,0,0,0,92.0513232,0,0,7.4019687,0,550,20,20,0,60,0,1.25,720,40.7507
2014,1,0,0,0,0,0,750,4,500,1,10,0,0,0,0,0,0,0,0,0.5467081,0,0,0,0,0,0,0,0,0,0,0,92.0513232,0,0,7.4019687,0,550,20,20,0,60,0,1.25,780,40.9651
2014,1,0,0,0,0,0,750,4,500,1,10,0,0,0,0,0,0,0,0,0.5467081,0,0,0,0,0,0,0,0,0,0,0,92.0513232,0,0,7.4019687,0,550,20,20,0,60,0,1.25,840,41.1796
2014,1,0,0,0,0,0,750,4,500,1,10,0,0,0,0,0,0,0,0,0.5467081,0,0,0,0,0,0,0,0,0,0,0,92.0513232,0,0,7.4019687,0,550,20,20,0,60,0,1.25,900,40.5362
2014,1,0,0,0,0,0,750,4,500,1,10,0,0,0,0,0,0,0,0,0.5661477,0,0,0,0,0,0,0,0,0,0,0,86.6585789,0,0,12.7752734,0,550,20,20,0,60,0,1.25,10,48.4718
2014,1,0,0,0,0,0,750,4,500,1,10,0,0,0,0,0,0,0,0,0.5661477,0,0,0,0,0,0,0,0,0,0,0,86.6585789,0,0,12.7752734,0,550,20,20,0,60,0,1.25,30,48.4718
2014,1,0,0,0,0,0,750,4,500,1,10,0,0,0,0,0,0,0,0,0.5661477,0,0,0,0,0,0,0,0,0,0,0,86.6585789,0,0,12.7752734,0,550,20,20,0,60,0,1.25,60,48.0429
2014,1,0,0,0,0,0,750,4,500,1,10,0,0,0,0,0,0,0,0,0.5661477,0,0,0,0,0,0,0,0,0,0,0,86.6585789,0,0,12.7752734,0,550,20,20,0,60,0,1.25,120,47.185
2014,1,0,0,0,0,0,750,4,500,1,10,0,0,0,0,0,0,0,0,0.5661477,0,0,0,0,0,0,0,0,0,0,0,86.6585789,0,0,12.7752734,0,550,20,20,0,60,0,1.25,180,46.3271
2014,1,0,0,0,0,0,750,4,500,1,10,0,0,0,0,0,0,0,0,0.5661477,0,0,0,0,0,0,0,0,0,0,0,86.6585789,0,0,12.7752734,0,550,20,20,0,60,0,1.25,240,46.5416
2014,1,0,0,0,0,0,750,4,500,1,10,0,0,0,0,0,0,0,0,0.5661477,0,0,0,0,0,0,0,0,0,0,0,86.6585789,0,0,12.7752734,0,550,20,20,0,60,0,1.25,300,45.6836
2014,1,0,0,0,0,0,750,4,500,1,10,0,0,0,0,0,0,0,0,0.5661477,0,0,0,0,0,0,0,0,0,0,0,86.6585789,0,0,12.7752734,0,550,20,20,0,60,0,1.25,360,44.8257
2014,1,0,0,0,0,0,750,4,500,1,10,0,0,0,0,0,0,0,0,0.5661477,0,0,0,0,0,0,0,0,0,0,0,86.6585789,0,0,12.7752734,0,550,20,20,0,60,0,1.25,420,44.8257
2014,1,0,0,0,0,0,750,4,500,1,10,0,0,0,0,0,0,0,0,0.5661477,0,0,0,0,0,0,0,0,0,0,0,86.6585789,0,0,12.7752734,0,550,20,20,0,60,0,1.25,480,44.3968
2014,1,0,0,0,0,0,750,4,500,1,10,0,0,0,0,0,0,0,0,0.5661477,0,0,0,0,0,0,0,0,0,0,0,86.6585789,0,0,12.7752734,0,550,20,20,0,60,0,1.25,540,43.7534
2014,1,0,0,0,0,0,750,4,500,1,10,0,0,0,0,0,0,0,0,0.5661477,0,0,0,0,0,0,0,0,0,0,0,86.6585789,0,0,12.7752734,0,550,20,20,0,60,0,1.25,600,43.1099
2014,1,0,0,0,0,0,750,4,500,1,10,0,0,0,0,0,0,0,0,0.5661477,0,0,0,0,0,0,0,0,0,0,0,86.6585789,0,0,12.7752734,0,550,20,20,0,60,0,1.25,660,43.1099
2014,1,0,0,0,0,0,750,4,500,1,10,0,0,0,0,0,0,0,0,0.5661477,0,0,0,0,0,0,0,0,0,0,0,86.6585789,0,0,12.7752734,0,550,20,20,0,60,0,1.25,720,42.8954
2014,1,0,0,0,0,0,750,4,500,1,10,0,0,0,0,0,0,0,0,0.5661477,0,0,0,0,0,0,0,0,0,0,0,86.6585789,0,0,12.7752734,0,550,20,20,0,60,0,1.25,780,42.8954
2014,1,0,0,0,0,0,750,4,500,1,10,0,0,0,0,0,0,0,0,0.5661477,0,0,0,0,0,0,0,0,0,0,0,86.6585789,0,0,12.7752734,0,550,20,20,0,60,0,1.25,840,43.1099
2014,1,0,0,0,0,0,750,4,500,1,10,0,0,0,0,0,0,0,0,0.5661477,0,0,0,0,0,0,0,0,0,0,0,86.6585789,0,0,12.7752734,0,550,20,20,0,60,0,1.25,900,42.4665
2014,0,0,0,1,0,0,500,6,700,6,100,3.3064355,0,0,0,0,0,0,0,0,96.6935645,0,0,0,0,0,0,0,0,0,0,0,0,0,0,0,550,50,50,0,0,0,5,30,2.47588
2014,0,0,0,1,0,0,500,6,700,6,100,3.3064355,0,0,0,0,0,0,0,0,96.6935645,0,0,0,0,0,0,0,0,0,0,0,0,0,0,0,600,50,50,0,0,0,5,30,4.95177
2014,0,0,0,1,0,0,500,6,700,6,100,3.3064355,0,0,0,0,0,0,0,0,96.6935645,0,0,0,0,0,0,0,0,0,0,0,0,0,0,0,650,50,50,0,0,0,5,30,16.2058
2014,0,0,0,1,0,0,500,6,700,6,100,3.3064355,0,0,0,0,0,0,0,0,96.6935645,0,0,0,0,0,0,0,0,0,0,0,0,0,0,0,700,50,50,0,0,0,5,30,34.6624
2014,0,0,0,1,0,0,500,6,700,6,100,6.4012187,0,0,0,0,0,0,0,0,93.5987813,0,0,0,0,0,0,0,0,0,0,0,0,0,0,0,550,50,50,0,0,0,5,30,9.45338
2014,0,0,0,1,0,0,500,6,700,6,100,6.4012187,0,0,0,0,0,0,0,0,93.5987813,0,0,0,0,0,0,0,0,0,0,0,0,0,0,0,600,50,50,0,0,0,5,30,22.508
2014,0,0,0,1,0,0,500,6,700,6,100,6.4012187,0,0,0,0,0,0,0,0,93.5987813,0,0,0,0,0,0,0,0,0,0,0,0,0,0,0,650,50,50,0,0,0,5,30,42.5402
2014,0,0,0,1,0,0,500,6,700,6,100,6.4012187,0,0,0,0,0,0,0,0,93.5987813,0,0,0,0,0,0,0,0,0,0,0,0,0,0,0,700,50,50,0,0,0,5,30,67.299
2014,0,0,0,1,0,0,500,6,700,6,100,9.3040421,0,0,0,0,0,0,0,0,90.6959579,0,0,0,0,0,0,0,0,0,0,0,0,0,0,0,550,50,50,0,0,0,5,30,15.9807
2014,0,0,0,1,0,0,500,6,700,6,100,9.3040421,0,0,0,0,0,0,0,0,90.6959579,0,0,0,0,0,0,0,0,0,0,0,0,0,0,0,600,50,50,0,0,0,5,30,23.6334
2014,0,0,0,1,0,0,500,6,700,6,100,9.3040421,0,0,0,0,0,0,0,0,90.6959579,0,0,0,0,0,0,0,0,0,0,0,0,0,0,0,650,50,50,0,0,0,5,30,39.3891
2014,0,0,0,1,0,0,500,6,700,6,100,9.3040421,0,0,0,0,0,0,0,0,90.6959579,0,0,0,0,0,0,0,0,0,0,0,0,0,0,0,700,50,50,0,0,0,5,30,54.2444
2014,0,0,0,1,0,0,500,6,700,6,100,12.0322282,0,0,0,0,0,0,0,0,87.9677718,0,0,0,0,0,0,0,0,0,0,0,0,0,0,0,550,50,50,0,0,0,5,30,8.55305
2014,0,0,0,1,0,0,500,6,700,6,100,12.0322282,0,0,0,0,0,0,0,0,87.9677718,0,0,0,0,0,0,0,0,0,0,0,0,0,0,0,600,50,50,0,0,0,5,30,19.8071
2014,0,0,0,1,0,0,500,6,700,6,100,12.0322282,0,0,0,0,0,0,0,0,87.9677718,0,0,0,0,0,0,0,0,0,0,0,0,0,0,0,650,50,50,0,0,0,5,30,33.0868
2014,0,0,0,1,0,0,500,6,700,6,100,12.0322282,0,0,0,0,0,0,0,0,87.9677718,0,0,0,0,0,0,0,0,0,0,0,0,0,0,0,700,50,50,0,0,0,5,30,43.8907
2014,0,0,0,1,0,0,500,6,700,6,100,17.02415,0,0,0,0,0,0,0,0,82.97585,0,0,0,0,0,0,0,0,0,0,0,0,0,0,0,550,50,50,0,0,0,5,30,12.8296
2014,0,0,0,1,0,0,500,6,700,6,100,17.02415,0,0,0,0,0,0,0,0,82.97585,0,0,0,0,0,0,0,0,0,0,0,0,0,0,0,600,50,50,0,0,0,5,30,21.3826
2014,0,0,0,1,0,0,500,6,700,6,100,17.02415,0,0,0,0,0,0,0,0,82.97585,0,0,0,0,0,0,0,0,0,0,0,0,0,0,0,650,50,50,0,0,0,5,30,33.537
2014,0,0,0,1,0,0,500,6,700,6,100,17.02415,0,0,0,0,0,0,0,0,82.97585,0,0,0,0,0,0,0,0,0,0,0,0,0,0,0,700,50,50,0,0,0,5,30,51.0932
2014,0,0,0,1,0,0,500,6,700,6,100,3.3064355,0,0,0,0,0,0,0,0,96.6935645,0,0,0,0,0,0,0,0,0,0,0,0,0,0,0,700,50,50,0,0,0,5,15,34.7718
2014,0,0,0,1,0,0,500,6,700,6,100,3.3064355,0,0,0,0,0,0,0,0,96.6935645,0,0,0,0,0,0,0,0,0,0,0,0,0,0,0,700,50,50,0,0,0,5,30,29.9814
2014,0,0,0,1,0,0,500,6,700,6,100,3.3064355,0,0,0,0,0,0,0,0,96.6935645,0,0,0,0,0,0,0,0,0,0,0,0,0,0,0,700,50,50,0,0,0,5,60,29.3869
2014,0,0,0,1,0,0,500,6,700,6,100,3.3064355,0,0,0,0,0,0,0,0,96.6935645,0,0,0,0,0,0,0,0,0,0,0,0,0,0,0,700,50,50,0,0,0,5,90,27.5941
2014,0,0,0,1,0,0,500,6,700,6,100,3.3064355,0,0,0,0,0,0,0,0,96.6935645,0,0,0,0,0,0,0,0,0,0,0,0,0,0,0,700,50,50,0,0,0,5,120,28.647
2014,0,0,0,1,0,0,500,6,700,6,100,3.3064355,0,0,0,0,0,0,0,0,96.6935645,0,0,0,0,0,0,0,0,0,0,0,0,0,0,0,700,50,50,0,0,0,5,180,27.6076
2014,0,0,0,1,0,0,500,6,700,6,100,3.3064355,0,0,0,0,0,0,0,0,96.6935645,0,0,0,0,0,0,0,0,0,0,0,0,0,0,0,700,50,50,0,0,0,5,210,27.6123
2014,0,0,0,1,0,0,500,6,700,6,100,3.3064355,0,0,0,0,0,0,0,0,96.6935645,0,0,0,0,0,0,0,0,0,0,0,0,0,0,0,700,50,50,0,0,0,5,240,26.7182
2014,0,0,0,1,0,0,500,6,700,6,100,3.3064355,0,0,0,0,0,0,0,0,96.6935645,0,0,0,0,0,0,0,0,0,0,0,0,0,0,0,700,50,50,0,0,0,5,270,27.7708
2014,0,0,0,1,0,0,500,6,700,6,100,3.3064355,0,0,0,0,0,0,0,0,96.6935645,0,0,0,0,0,0,0,0,0,0,0,0,0,0,0,700,50,50,0,0,0,5,300,26.4276
2014,0,0,0,1,0,0,500,6,700,6,100,6.4012187,0,0,0,0,0,0,0,0,93.5987813,0,0,0,0,0,0,0,0,0,0,0,0,0,0,0,700,50,50,0,0,0,5,15,67.2718
2014,0,0,0,1,0,0,500,6,700,6,100,6.4012187,0,0,0,0,0,0,0,0,93.5987813,0,0,0,0,0,0,0,0,0,0,0,0,0,0,0,700,50,50,0,0,0,5,30,67.7234
2014,0,0,0,1,0,0,500,6,700,6,100,6.4012187,0,0,0,0,0,0,0,0,93.5987813,0,0,0,0,0,0,0,0,0,0,0,0,0,0,0,700,50,50,0,0,0,5,60,67.4286
2014,0,0,0,1,0,0,500,6,700,6,100,6.4012187,0,0,0,0,0,0,0,0,93.5987813,0,0,0,0,0,0,0,0,0,0,0,0,0,0,0,700,50,50,0,0,0,5,90,67.8821
2014,0,0,0,1,0,0,500,6,700,6,100,6.4012187,0,0,0,0,0,0,0,0,93.5987813,0,0,0,0,0,0,0,0,0,0,0,0,0,0,0,700,50,50,0,0,0,5,120,67.1378
2014,0,0,0,1,0,0,500,6,700,6,100,6.4012187,0,0,0,0,0,0,0,0,93.5987813,0,0,0,0,0,0,0,0,0,0,0,0,0,0,0,700,50,50,0,0,0,5,180,66.8472
2014,0,0,0,1,0,0,500,6,700,6,100,6.4012187,0,0,0,0,0,0,0,0,93.5987813,0,0,0,0,0,0,0,0,0,0,0,0,0,0,0,700,50,50,0,0,0,5,210,67.301
2014,0,0,0,1,0,0,500,6,700,6,100,6.4012187,0,0,0,0,0,0,0,0,93.5987813,0,0,0,0,0,0,0,0,0,0,0,0,0,0,0,700,50,50,0,0,0,5,240,67.4552
2014,0,0,0,1,0,0,500,6,700,6,100,6.4012187,0,0,0,0,0,0,0,0,93.5987813,0,0,0,0,0,0,0,0,0,0,0,0,0,0,0,700,50,50,0,0,0,5,270,67.31
2014,0,0,0,1,0,0,500,6,700,6,100,6.4012187,0,0,0,0,0,0,0,0,93.5987813,0,0,0,0,0,0,0,0,0,0,0,0,0,0,0,700,50,50,0,0,0,5,300,67.3144
2014,0,0,0,1,0,0,500,6,700,6,100,6.4012187,0,0,0,0,0,0,0,0,93.5987813,0,0,0,0,0,0,0,0,0,0,0,0,0,0,0,700,50,50,0,0,0,5,360,66.8741
2014,0,0,0,1,0,0,500,6,700,6,100,6.4012187,0,0,0,0,0,0,0,0,93.5987813,0,0,0,0,0,0,0,0,0,0,0,0,0,0,0,700,50,50,0,0,0,5,420,66.8831
2014,0,0,0,1,0,0,500,6,700,6,100,6.4012187,0,0,0,0,0,0,0,0,93.5987813,0,0,0,0,0,0,0,0,0,0,0,0,0,0,0,700,50,50,0,0,0,5,480,68.24
2014,0,0,0,1,0,0,500,6,700,6,100,6.4012187,0,0,0,0,0,0,0,0,93.5987813,0,0,0,0,0,0,0,0,0,0,0,0,0,0,0,700,50,50,0,0,0,5,510,66.747
2014,0,0,0,1,0,0,500,6,700,6,100,6.4012187,0,0,0,0,0,0,0,0,93.5987813,0,0,0,0,0,0,0,0,0,0,0,0,0,0,0,700,50,50,0,0,0,5,540,67.051
2014,0,0,0,1,0,0,500,6,700,6,100,6.4012187,0,0,0,0,0,0,0,0,93.5987813,0,0,0,0,0,0,0,0,0,0,0,0,0,0,0,700,50,50,0,0,0,5,600,67.5091
2014,0,0,0,1,0,0,500,6,700,6,100,6.4012187,0,0,0,0,0,0,0,0,93.5987813,0,0,0,0,0,0,0,0,0,0,0,0,0,0,0,700,50,50,0,0,0,5,630,66.9147
2014,0,0,0,1,0,0,500,6,700,6,100,6.4012187,0,0,0,0,0,0,0,0,93.5987813,0,0,0,0,0,0,0,0,0,0,0,0,0,0,0,700,50,50,0,0,0,5,660,66.3201
2014,0,0,0,1,0,0,500,6,700,6,100,6.4012187,0,0,0,0,0,0,0,0,93.5987813,0,0,0,0,0,0,0,0,0,0,0,0,0,0,0,700,50,50,0,0,0,5,690,68.2716
2014,0,0,0,1,0,0,500,6,700,6,100,6.4012187,0,0,0,0,0,0,0,0,93.5987813,0,0,0,0,0,0,0,0,0,0,0,0,0,0,0,700,50,50,0,0,0,5,720,67.3775
2014,0,0,0,1,0,0,500,6,700,6,100,6.4012187,0,0,0,0,0,0,0,0,93.5987813,0,0,0,0,0,0,0,0,0,0,0,0,0,0,0,700,50,50,0,0,0,5,750,66.6331
2014,0,0,0,1,0,0,500,6,700,6,100,6.4012187,0,0,0,0,0,0,0,0,93.5987813,0,0,0,0,0,0,0,0,0,0,0,0,0,0,0,700,50,50,0,0,0,5,780,67.5362
2014,0,0,0,1,0,0,500,6,700,6,100,6.4012187,0,0,0,0,0,0,0,0,93.5987813,0,0,0,0,0,0,0,0,0,0,0,0,0,0,0,700,50,50,0,0,0,5,840,67.2457
2014,0,0,0,1,0,0,500,6,700,6,100,6.4012187,0,0,0,0,0,0,0,0,93.5987813,0,0,0,0,0,0,0,0,0,0,0,0,0,0,0,700,50,50,0,0,0,5,900,67.2544
2014,0,0,0,1,0,0,500,6,700,6,100,9.3040421,0,0,0,0,0,0,0,0,90.6959579,0,0,0,0,0,0,0,0,0,0,0,0,0,0,0,700,50,50,0,0,0,5,15,54.9907
2014,0,0,0,1,0,0,500,6,700,6,100,9.3040421,0,0,0,0,0,0,0,0,90.6959579,0,0,0,0,0,0,0,0,0,0,0,0,0,0,0,700,50,50,0,0,0,5,30,53.046
2014,0,0,0,1,0,0,500,6,700,6,100,9.3040421,0,0,0,0,0,0,0,0,90.6959579,0,0,0,0,0,0,0,0,0,0,0,0,0,0,0,700,50,50,0,0,0,5,60,44.9629
2014,0,0,0,1,0,0,500,6,700,6,100,9.3040421,0,0,0,0,0,0,0,0,90.6959579,0,0,0,0,0,0,0,0,0,0,0,0,0,0,0,700,50,50,0,0,0,5,90,38.6771
2014,0,0,0,1,0,0,500,6,700,6,100,9.3040421,0,0,0,0,0,0,0,0,90.6959579,0,0,0,0,0,0,0,0,0,0,0,0,0,0,0,700,50,50,0,0,0,5,120,34.6378
2014,0,0,0,1,0,0,500,6,700,6,100,9.3040421,0,0,0,0,0,0,0,0,90.6959579,0,0,0,0,0,0,0,0,0,0,0,0,0,0,0,700,50,50,0,0,0,5,180,33.149
2014,0,0,0,1,0,0,500,6,700,6,100,9.3040421,0,0,0,0,0,0,0,0,90.6959579,0,0,0,0,0,0,0,0,0,0,0,0,0,0,0,700,50,50,0,0,0,5,210,26.2641
2014,0,0,0,1,0,0,500,6,700,6,100,9.3040421,0,0,0,0,0,0,0,0,90.6959579,0,0,0,0,0,0,0,0,0,0,0,0,0,0,0,700,50,50,0,0,0,5,240,24.9207
2014,0,0,0,1,0,0,500,6,700,6,100,9.3040421,0,0,0,0,0,0,0,0,90.6959579,0,0,0,0,0,0,0,0,0,0,0,0,0,0,0,700,50,50,0,0,0,5,270,24.7756
2014,0,0,0,1,0,0,500,6,700,6,100,9.3040421,0,0,0,0,0,0,0,0,90.6959579,0,0,0,0,0,0,0,0,0,0,0,0,0,0,0,700,50,50,0,0,0,5,300,21.9343
2014,0,0,0,1,0,0,500,6,700,6,100,12.0322282,0,0,0,0,0,0,0,0,87.9677718,0,0,0,0,0,0,0,0,0,0,0,0,0,0,0,700,50,50,0,0,0,5,15,46.7534
2014,0,0,0,1,0,0,500,6,700,6,100,12.0322282,0,0,0,0,0,0,0,0,87.9677718,0,0,0,0,0,0,0,0,0,0,0,0,0,0,0,700,50,50,0,0,0,5,30,40.9149
2014,0,0,0,1,0,0,500,6,700,6,100,12.0322282,0,0,0,0,0,0,0,0,87.9677718,0,0,0,0,0,0,0,0,0,0,0,0,0,0,0,700,50,50,0,0,0,5,60,37.6244
2014,0,0,0,1,0,0,500,6,700,6,100,12.0322282,0,0,0,0,0,0,0,0,87.9677718,0,0,0,0,0,0,0,0,0,0,0,0,0,0,0,700,50,50,0,0,0,5,90,34.0342
2014,0,0,0,1,0,0,500,6,700,6,100,12.0322282,0,0,0,0,0,0,0,0,87.9677718,0,0,0,0,0,0,0,0,0,0,0,0,0,0,0,700,50,50,0,0,0,5,120,35.8359
2014,0,0,0,1,0,0,500,6,700,6,100,12.0322282,0,0,0,0,0,0,0,0,87.9677718,0,0,0,0,0,0,0,0,0,0,0,0,0,0,0,700,50,50,0,0,0,5,180,30.0041
2014,0,0,0,1,0,0,500,6,700,6,100,12.0322282,0,0,0,0,0,0,0,0,87.9677718,0,0,0,0,0,0,0,0,0,0,0,0,0,0,0,700,50,50,0,0,0,5,210,27.9116
2014,0,0,0,1,0,0,500,6,700,6,100,12.0322282,0,0,0,0,0,0,0,0,87.9677718,0,0,0,0,0,0,0,0,0,0,0,0,0,0,0,700,50,50,0,0,0,5,240,29.1142
2014,0,0,0,1,0,0,500,6,700,6,100,12.0322282,0,0,0,0,0,0,0,0,87.9677718,0,0,0,0,0,0,0,0,0,0,0,0,0,0,0,700,50,50,0,0,0,5,270,26.8722
2014,0,0,0,1,0,0,500,6,700,6,100,12.0322282,0,0,0,0,0,0,0,0,87.9677718,0,0,0,0,0,0,0,0,0,0,0,0,0,0,0,700,50,50,0,0,0,5,300,26.1278
2014,0,0,0,1,0,0,500,6,700,6,100,17.02415,0,0,0,0,0,0,0,0,82.97585,0,0,0,0,0,0,0,0,0,0,0,0,0,0,0,700,50,50,0,0,0,5,15,51.0967
2014,0,0,0,1,0,0,500,6,700,6,100,17.02415,0,0,0,0,0,0,0,0,82.97585,0,0,0,0,0,0,0,0,0,0,0,0,0,0,0,700,50,50,0,0,0,5,30,50.6496
2014,0,0,0,1,0,0,500,6,700,6,100,17.02415,0,0,0,0,0,0,0,0,82.97585,0,0,0,0,0,0,0,0,0,0,0,0,0,0,0,700,50,50,0,0,0,5,60,43.9145
2014,0,0,0,1,0,0,500,6,700,6,100,17.02415,0,0,0,0,0,0,0,0,82.97585,0,0,0,0,0,0,0,0,0,0,0,0,0,0,0,700,50,50,0,0,0,5,90,36.8798
2014,0,0,0,1,0,0,500,6,700,6,100,17.02415,0,0,0,0,0,0,0,0,82.97585,0,0,0,0,0,0,0,0,0,0,0,0,0,0,0,700,50,50,0,0,0,5,120,34.9373
2014,0,0,0,1,0,0,500,6,700,6,100,17.02415,0,0,0,0,0,0,0,0,82.97585,0,0,0,0,0,0,0,0,0,0,0,0,0,0,0,700,50,50,0,0,0,5,180,29.7043
2014,0,0,0,1,0,0,500,6,700,6,100,17.02415,0,0,0,0,0,0,0,0,82.97585,0,0,0,0,0,0,0,0,0,0,0,0,0,0,0,700,50,50,0,0,0,5,210,28.2114
2014,0,0,0,1,0,0,500,6,700,6,100,17.02415,0,0,0,0,0,0,0,0,82.97585,0,0,0,0,0,0,0,0,0,0,0,0,0,0,0,700,50,50,0,0,0,5,240,25.8193
2014,0,0,0,1,0,0,500,6,700,6,100,17.02415,0,0,0,0,0,0,0,0,82.97585,0,0,0,0,0,0,0,0,0,0,0,0,0,0,0,700,50,50,0,0,0,5,270,24.7754
2014,0,0,0,1,0,0,500,6,700,6,100,17.02415,0,0,0,0,0,0,0,0,82.97585,0,0,0,0,0,0,0,0,0,0,0,0,0,0,0,700,50,50,0,0,0,5,300,23.8813
2014,0,0,0,1,0,0,500,6,700,6,100,6.4012187,0,0,0,0,0,0,0,0,93.5987813,0,0,0,0,0,0,0,0,0,0,0,0,0,0,0,700,50,50,0,0,0,10,30,72.6667
2014,0,0,0,1,0,0,500,6,700,6,100,6.4012187,0,0,0,0,0,0,0,0,93.5987813,0,0,0,0,0,0,0,0,0,0,0,0,0,0,0,700,50,50,0,0,0,6.666666667,30,69.8333
2014,0,0,0,1,0,0,500,6,700,6,100,6.4012187,0,0,0,0,0,0,0,0,93.5987813,0,0,0,0,0,0,0,0,0,0,0,0,0,0,0,700,50,50,0,0,0,5,30,66.25
2014,0,0,0,1,0,0,500,6,700,6,100,6.4012187,0,0,0,0,0,0,0,0,93.5987813,0,0,0,0,0,0,0,0,0,0,0,0,0,0,0,700,50,50,0,0,0,3.333333333,30,54.75
2014,0,0,0,1,0,0,500,6,700,6,100,6.4012187,0,0,0,0,0,0,0,0,93.5987813,0,0,0,0,0,0,0,0,0,0,0,0,0,0,0,700,33.33333333,66.66666667,0,0,0,5,30,73.15
2014,0,0,0,1,0,0,500,6,700,6,100,6.4012187,0,0,0,0,0,0,0,0,93.5987813,0,0,0,0,0,0,0,0,0,0,0,0,0,0,0,700,50,50,0,0,0,5,30,69.38
2014,0,0,0,1,0,0,500,6,700,6,100,6.4012187,0,0,0,0,0,0,0,0,93.5987813,0,0,0,0,0,0,0,0,0,0,0,0,0,0,0,700,66.66666667,33.33333333,0,0,0,5,30,64.23
2014,0,1,0,0,0,0,450,1,600,2,90,0,0,0,0,0,0,0,0,0,77.3748897,0,0,0,0,0,0.5220495,0,0,0,0,22.1030608,0,0,0,0,500,50,50,0,0,0,3.75,60,10.137
2014,0,1,0,0,0,0,450,1,600,2,90,0,0,0,0,0,0,0,0,0,77.3748897,0,0,0,0,0,0.5220495,0,0,0,0,22.1030608,0,0,0,0,550,50,50,0,0,0,3.75,60,27.6712
2014,0,1,0,0,0,0,450,1,600,2,90,0,0,0,0,0,0,0,0,0,77.3748897,0,0,0,0,0,0.5220495,0,0,0,0,22.1030608,0,0,0,0,600,50,50,0,0,0,3.75,60,41.3699
2014,0,1,0,0,0,0,450,1,600,2,90,0,0,0,0,0,0,0,0,0,77.3748897,0,0,0,0,0,0.5220495,0,0,0,0,22.1030608,0,0,0,0,650,50,50,0,0,0,3.75,60,57.8082
2014,0,1,0,0,0,0,450,1,600,2,90,0,0,0,0,0,0,0,0,0,77.3748897,0,0,0,0,0,0.5220495,0,0,0,0,22.1030608,0,0,0,0,700,50,50,0,0,0,3.75,60,74.7945
2014,0,1,0,0,0,0,450,1,600,2,90,0,0,0,0,0,0,0,0,0,77.3748897,0,0,0,0,0,0.5220495,0,0,0,0,22.1030608,0,0,0,0,700,66.66666667,33.33333333,0,0,0,3.75,60,50.81
2014,0,1,0,0,0,0,450,1,600,2,90,0,0,0,0,0,0,0,0,0,77.3748897,0,0,0,0,0,0.5220495,0,0,0,0,22.1030608,0,0,0,0,700,50,50,0,0,0,3.75,60,74.48
2014,0,1,0,0,0,0,450,1,600,2,90,0,0,0,0,0,0,0,0,0,77.3748897,0,0,0,0,0,0.5220495,0,0,0,0,22.1030608,0,0,0,0,700,40,60,0,0,0,3.75,60,85.51
2014,0,1,0,0,0,0,450,1,600,2,90,0,0,0,0,0,0,0,0,0,77.3748897,0,0,0,0,0,0.5220495,0,0,0,0,22.1030608,0,0,0,0,700,33.33333333,66.66666667,0,0,0,3.75,60,92.77
2014,0,1,0,0,0,0,450,1,600,2,90,0,0,0,0,0,0,0,0,0,77.3748897,0,0,0,0,0,0.5220495,0,0,0,0,22.1030608,0,0,0,0,700,28.57142857,71.42857143,0,0,0,3.75,60,95.97
2014,0,1,0,0,0,0,450,1,600,2,90,0,0,0,0,0,0,0,0,0,77.3748897,0,0,0,0,0,0.5220495,0,0,0,0,22.1030608,0,0,0,0,700,25,75,0,0,0,3.75,60,97.98
2014,0,1,0,0,0,0,450,1,600,2,90,0,0,0,0,0,0,0,0,0,77.3748897,0,0,0,0,0,0.5220495,0,0,0,0,22.1030608,0,0,0,0,700,50,50,0,0,0,7.5,60,72.8942
2014,0,1,0,0,0,0,450,1,600,2,90,0,0,0,0,0,0,0,0,0,77.3748897,0,0,0,0,0,0.5220495,0,0,0,0,22.1030608,0,0,0,0,700,50,50,0,0,0,5,60,71.3391
2014,0,1,0,0,0,0,450,1,600,2,90,0,0,0,0,0,0,0,0,0,77.3748897,0,0,0,0,0,0.5220495,0,0,0,0,22.1030608,0,0,0,0,700,50,50,0,0,0,3.75,60,67.8402
2014,0,1,0,0,0,0,450,1,600,2,90,0,0,0,0,0,0,0,0,0,77.3748897,0,0,0,0,0,0.5220495,0,0,0,0,22.1030608,0,0,0,0,700,50,50,0,0,0,3,60,63.3693
2014,0,1,0,0,0,0,450,1,600,2,90,0,0,0,0,0,0,0,0,0,77.3748897,0,0,0,0,0,0.5220495,0,0,0,0,22.1030608,0,0,0,0,700,50,50,0,0,0,2.5,60,59.2873
2014,0,1,0,0,0,0,600,3,550,2,100,14.7491953,0,0,0,0,0,0,0,0,0,0,0,0,0,0,0,0,0,0,0,85.2508047,0,0,0,0,500,47.22222222,47.22222222,0,5.555555556,0,16.66666667,30,22.4416
2014,0,1,0,0,0,0,600,3,550,2,100,14.7491953,0,0,0,0,0,0,0,0,0,0,0,0,0,0,0,0,0,0,0,85.2508047,0,0,0,0,600,47.22222222,47.22222222,0,5.555555556,0,16.66666667,30,52.7792
2014,0,1,0,0,0,0,600,3,550,2,100,14.7491953,0,0,0,0,0,0,0,0,0,0,0,0,0,0,0,0,0,0,0,85.2508047,0,0,0,0,700,47.22222222,47.22222222,0,5.555555556,0,16.66666667,30,84.4
2014,0,0,1,0,0,0,600,3,550,2,100,14.7127067,0,0,0,0,0,0,0,0,0,0,0,0,0,0,0,0,0.2473941,0,0,85.0398992,0,0,0,0,500,47.22222222,47.22222222,0,5.555555556,0,16.66666667,30,18.0779
2014,0,0,1,0,0,0,600,3,550,2,100,14.7127067,0,0,0,0,0,0,0,0,0,0,0,0,0,0,0,0,0.2473941,0,0,85.0398992,0,0,0,0,600,47.22222222,47.22222222,0,5.555555556,0,16.66666667,30,50.2857
2014,0,0,1,0,0,0,600,3,550,2,100,14.7127067,0,0,0,0,0,0,0,0,0,0,0,0,0,0,0,0,0.2473941,0,0,85.0398992,0,0,0,0,700,47.22222222,47.22222222,0,5.555555556,0,16.66666667,30,83.3
2014,0,0,1,0,0,0,600,3,550,2,100,14.6763981,0,0,0,0,0,0,0,0,0,0,0,0,0,0,0,0,0.4935671,0,0,84.8300347,0,0,0,0,500,47.22222222,47.22222222,0,5.555555556,0,16.66666667,30,16.8312
2014,0,0,1,0,0,0,600,3,550,2,100,14.6763981,0,0,0,0,0,0,0,0,0,0,0,0,0,0,0,0,0.4935671,0,0,84.8300347,0,0,0,0,600,47.22222222,47.22222222,0,5.555555556,0,16.66666667,30,49.4545
2014,0,0,1,0,0,0,600,3,550,2,100,14.6763981,0,0,0,0,0,0,0,0,0,0,0,0,0,0,0,0,0.4935671,0,0,84.8300347,0,0,0,0,700,47.22222222,47.22222222,0,5.555555556,0,16.66666667,30,82.4
2014,0,0,1,0,0,0,600,3,550,2,100,14.6402684,0,0,0,0,0,0,0,0,0,0,0,0,0,0,0,0,0.7385281,0,0,84.6212035,0,0,0,0,500,47.22222222,47.22222222,0,5.555555556,0,16.66666667,30,16.2078
2014,0,0,1,0,0,0,600,3,550,2,100,14.6402684,0,0,0,0,0,0,0,0,0,0,0,0,0,0,0,0,0.7385281,0,0,84.6212035,0,0,0,0,600,47.22222222,47.22222222,0,5.555555556,0,16.66666667,30,48.4156
2014,0,0,1,0,0,0,600,3,550,2,100,14.6402684,0,0,0,0,0,0,0,0,0,0,0,0,0,0,0,0,0.7385281,0,0,84.6212035,0,0,0,0,700,47.22222222,47.22222222,0,5.555555556,0,16.66666667,30,81.4
2014,0,0,1,0,0,0,600,3,550,2,100,14.604316,0,0,0,0,0,0,0,0,0,0,0,0,0,0,0,0,0.982286,0,0,84.4133979,0,0,0,0,500,47.22222222,47.22222222,0,5.555555556,0,16.66666667,30,17.039
2014,0,0,1,0,0,0,600,3,550,2,100,14.604316,0,0,0,0,0,0,0,0,0,0,0,0,0,0,0,0,0.982286,0,0,84.4133979,0,0,0,0,600,47.22222222,47.22222222,0,5.555555556,0,16.66666667,30,46.961
2014,0,0,1,0,0,0,600,3,550,2,100,14.604316,0,0,0,0,0,0,0,0,0,0,0,0,0,0,0,0,0.982286,0,0,84.4133979,0,0,0,0,700,47.22222222,47.22222222,0,5.555555556,0,16.66666667,30,80.9
2014,0,0,1,0,0,0,600,3,550,2,100,14.5329385,0,0,0,0,0,0,0,0,0,0,0,0,0,0,0,0,1.4662277,0,0,84.0008337,0,0,0,0,500,47.22222222,47.22222222,0,5.555555556,0,16.66666667,30,18.4935
2014,0,0,1,0,0,0,600,3,550,2,100,14.5329385,0,0,0,0,0,0,0,0,0,0,0,0,0,0,0,0,1.4662277,0,0,84.0008337,0,0,0,0,600,47.22222222,47.22222222,0,5.555555556,0,16.66666667,30,49.2468
2014,0,0,1,0,0,0,600,3,550,2,100,14.5329385,0,0,0,0,0,0,0,0,0,0,0,0,0,0,0,0,1.4662277,0,0,84.0008337,0,0,0,0,700,47.22222222,47.22222222,0,5.555555556,0,16.66666667,30,80.5
2014,0,0,1,0,0,0,600,3,550,2,100,14.4271709,0,0,0,0,0,0,0,0,0,0,0,0,0,0,0,0,2.1833353,0,0,83.3894938,0,0,0,0,500,47.22222222,47.22222222,0,5.555555556,0,16.66666667,30,16.6234
2014,0,0,1,0,0,0,600,3,550,2,100,14.4271709,0,0,0,0,0,0,0,0,0,0,0,0,0,0,0,0,2.1833353,0,0,83.3894938,0,0,0,0,600,47.22222222,47.22222222,0,5.555555556,0,16.66666667,30,47.5844
2014,0,0,1,0,0,0,600,3,550,2,100,14.4271709,0,0,0,0,0,0,0,0,0,0,0,0,0,0,0,0,2.1833353,0,0,83.3894938,0,0,0,0,700,47.22222222,47.22222222,0,5.555555556,0,16.66666667,30,80.1
2014,0,1,0,0,0,0,600,3,550,2,100,14.7491953,0,0,0,0,0,0,0,0,0,0,0,0,0,0,0,0,0,0,0,85.2508047,0,0,0,0,700,47.22222222,47.22222222,0,5.555555556,0,16.66666667,360,82.1
2014,0,0,1,0,0,0,600,3,550,2,100,14.7127067,0,0,0,0,0,0,0,0,0,0,0,0,0,0,0,0,0.2473941,0,0,85.0398992,0,0,0,0,700,47.22222222,47.22222222,0,5.555555556,0,16.66666667,360,81.3
2014,0,0,1,0,0,0,600,3,550,2,100,14.6763981,0,0,0,0,0,0,0,0,0,0,0,0,0,0,0,0,0.4935671,0,0,84.8300347,0,0,0,0,700,47.22222222,47.22222222,0,5.555555556,0,16.66666667,360,81.2
2014,0,0,1,0,0,0,600,3,550,2,100,14.6402684,0,0,0,0,0,0,0,0,0,0,0,0,0,0,0,0,0.7385281,0,0,84.6212035,0,0,0,0,700,47.22222222,47.22222222,0,5.555555556,0,16.66666667,360,79.6
2014,0,0,1,0,0,0,600,3,550,2,100,14.604316,0,0,0,0,0,0,0,0,0,0,0,0,0,0,0,0,0.982286,0,0,84.4133979,0,0,0,0,700,47.22222222,47.22222222,0,5.555555556,0,16.66666667,360,79
2014,0,0,1,0,0,0,600,3,550,2,100,14.5329385,0,0,0,0,0,0,0,0,0,0,0,0,0,0,0,0,1.4662277,0,0,84.0008337,0,0,0,0,700,47.22222222,47.22222222,0,5.555555556,0,16.66666667,360,78.6
2014,0,0,1,0,0,0,600,3,550,2,100,14.4271709,0,0,0,0,0,0,0,0,0,0,0,0,0,0,0,0,2.1833353,0,0,83.3894938,0,0,0,0,700,47.22222222,47.22222222,0,5.555555556,0,16.66666667,360,78.1
2014,0,1,0,0,0,0,400,6,400,2,5,7.988771,0,0,0,0,0,0,0,0,0,0,0,0,0,0,0,0,0,0,5.8982448,0,86.1129843,0,0,0,700,40,40,0,20,0,3,60,25
2014,0,1,0,0,0,0,400,6,400,2,5,7.988771,0,0,0,0,0,0,0,0,0,0,0,0,0,0,0,0,0,0,5.8982448,0,86.1129843,0,0,0,700,40,40,0,20,0,3,720,8
2014,0,1,0,0,0,0,400,6,400,2,5,7.9806006,0,0,0,0,0,0,0,0,0,0,0,0,0,0.1022732,0,0,0,0,5.8922125,0,86.0249137,0,0,0,700,40,40,0,20,0,3,60,52
2014,0,1,0,0,0,0,400,6,400,2,5,7.9806006,0,0,0,0,0,0,0,0,0,0,0,0,0,0.1022732,0,0,0,0,5.8922125,0,86.0249137,0,0,0,700,40,40,0,20,0,3,720,51
2014,0,1,0,0,0,0,400,6,400,2,5,7.9724469,0,0,0,0,0,0,0,0,0,0,0,0,0,0.2043374,0,0,0,0,5.8861925,0,85.9370232,0,0,0,700,40,40,0,20,0,3,60,73
2014,0,1,0,0,0,0,400,6,400,2,5,7.9724469,0,0,0,0,0,0,0,0,0,0,0,0,0,0.2043374,0,0,0,0,5.8861925,0,85.9370232,0,0,0,700,40,40,0,20,0,3,720,70
2014,0,1,0,0,0,0,400,6,400,2,5,7.9643099,0,0,0,0,0,0,0,0,0,0,0,0,0,0.3061933,0,0,0,0,5.8801847,0,85.849312,0,0,0,700,40,40,0,20,0,3,60,58
2014,0,1,0,0,0,0,400,6,400,2,5,7.9643099,0,0,0,0,0,0,0,0,0,0,0,0,0,0.3061933,0,0,0,0,5.8801847,0,85.849312,0,0,0,700,40,40,0,20,0,3,720,58
2014,0,1,0,0,0,0,300,6,400,2,5,7.9724469,0,0,0,0,0,0,0,0,0,0,0,0,0,0.2043374,0,0,0,0,5.8861925,0,85.9370232,0,0,0,700,40,40,0,20,0,3,720,65.3425
2014,0,1,0,0,0,0,400,6,400,2,5,7.9724469,0,0,0,0,0,0,0,0,0,0,0,0,0,0.2043374,0,0,0,0,5.8861925,0,85.9370232,0,0,0,700,40,40,0,20,0,3,720,70.274
2014,0,1,0,0,0,0,500,6,400,2,5,7.9724469,0,0,0,0,0,0,0,0,0,0,0,0,0,0.2043374,0,0,0,0,5.8861925,0,85.9370232,0,0,0,700,40,40,0,20,0,3,720,66.3699
2014,0,1,0,0,0,0,600,6,400,2,5,7.9724469,0,0,0,0,0,0,0,0,0,0,0,0,0,0.2043374,0,0,0,0,5.8861925,0,85.9370232,0,0,0,700,40,40,0,20,0,3,720,45.2055
2014,0,1,0,0,0,0,700,6,400,2,5,7.9724469,0,0,0,0,0,0,0,0,0,0,0,0,0,0.2043374,0,0,0,0,5.8861925,0,85.9370232,0,0,0,700,40,40,0,20,0,3,720,37.1918
2014,0,1,0,0,0,0,800,6,400,2,5,7.9724469,0,0,0,0,0,0,0,0,0,0,0,0,0,0.2043374,0,0,0,0,5.8861925,0,85.9370232,0,0,0,700,40,40,0,20,0,3,720,14.7945
2014,0,1,0,0,0,0,400,6,400,2,5,7.9724469,0,0,0,0,0,0,0,0,0,0,0,0,0,0.2043374,0,0,0,0,5.8861925,0,85.9370232,0,0,0,700,40,40,0,20,0,3,720,70
2014,0,1,0,0,0,0,400,6,400,2,5,7.9724469,0,0,0,0,0,0,0,0,0,0,0,0,0,0.2043374,0,0,0,0,5.8861925,0,85.9370232,0,0,0,800,40,40,0,20,0,3,720,90
2014,0,1,0,0,0,0,400,6,400,2,5,12.3219028,0,0,0,0,0,0,0,0,0,0,0,0,0,0.315816,0,0,0,0,9.0974693,78.2648119,0,0,0,0,700,40,40,0,20,0,3,720,81
2014,0,1,0,0,0,0,400,6,400,2,5,12.3219028,0,0,0,0,0,0,0,0,0,0,0,0,0,0.315816,0,0,0,0,9.0974693,78.2648119,0,0,0,0,800,40,40,0,20,0,3,720,92
2014,0,1,0,0,0,0,400,6,400,2,5,5.6078623,0,0,0,0,0,0,0,0,90.108026,0,0,0,0,0.1437321,0,0,0,0,4.1403796,0,0,0,0,0,700,40,40,0,20,0,3,720,59
2014,0,1,0,0,0,0,400,6,400,2,5,5.6078623,0,0,0,0,0,0,0,0,90.108026,0,0,0,0,0.1437321,0,0,0,0,4.1403796,0,0,0,0,0,800,40,40,0,20,0,3,720,80
2012,1,0,0,0,0,0,500,3,500,2,100,0,0,0,0,0,0,0,0,0,0,0,0,0,0,0,0,0.9489983,0,0,0,99.0510017,0,0,0,0,500,25,25,0,0,50,2.5,60,30.6818
2012,1,0,0,0,0,0,500,3,500,2,100,0,0,0,0,0,0,0,0,0,0,0,0,0,0,0,0,0.9489983,0,0,0,99.0510017,0,0,0,0,550,25,25,0,0,50,2.5,60,48.4848
2012,1,0,0,0,0,0,500,3,500,2,100,0,0,0,0,0,0,0,0,0,0,0,0,0,0,0,0,0.9489983,0,0,0,99.0510017,0,0,0,0,600,25,25,0,0,50,2.5,60,66.8561
2012,1,0,0,0,0,0,500,3,500,2,100,0,0,0,0,0,0,0,0,0,0,0,0,0,0,0,0,0.9489983,0,0,0,99.0510017,0,0,0,0,650,25,25,0,0,50,2.5,60,81.0606
2012,1,0,0,0,0,0,500,3,500,2,100,0,0,0,0,0,0,0,0,0,0,0,0,0,0,0,0,0.9489983,0,0,0,99.0510017,0,0,0,0,700,25,25,0,0,50,2.5,60,89.5833
2012,0,0,1,0,0,0,500,3,500,2,100,0,0,0,0,0,0,0,0,0,0,0,0,0,0,0,0,0.8979946,0,5.3744823,0,93.7275232,0,0,0,0,500,25,25,0,0,50,2.5,60,31.6288
2012,0,0,1,0,0,0,500,3,500,2,100,0,0,0,0,0,0,0,0,0,0,0,0,0,0,0,0,0.8979946,0,5.3744823,0,93.7275232,0,0,0,0,550,25,25,0,0,50,2.5,60,51.1364
2012,0,0,1,0,0,0,500,3,500,2,100,0,0,0,0,0,0,0,0,0,0,0,0,0,0,0,0,0.8979946,0,5.3744823,0,93.7275232,0,0,0,0,600,25,25,0,0,50,2.5,60,68.9394
2012,0,0,1,0,0,0,500,3,500,2,100,0,0,0,0,0,0,0,0,0,0,0,0,0,0,0,0,0.8979946,0,5.3744823,0,93.7275232,0,0,0,0,650,25,25,0,0,50,2.5,60,82.197
2012,0,0,1,0,0,0,500,3,500,2,100,0,0,0,0,0,0,0,0,0,0,0,0,0,0,0,0,0.8979946,0,5.3744823,0,93.7275232,0,0,0,0,700,25,25,0,0,50,2.5,60,89.5833
2012,0,0,1,0,0,0,500,3,500,2,100,0,0,0,0,0,0,0,0,0,0,0,0,11.4379569,0,0,0,0.8404523,0,0,0,87.7215908,0,0,0,0,500,25,25,0,0,50,2.5,60,16.0985
2012,0,0,1,0,0,0,500,3,500,2,100,0,0,0,0,0,0,0,0,0,0,0,0,11.4379569,0,0,0,0.8404523,0,0,0,87.7215908,0,0,0,0,550,25,25,0,0,50,2.5,60,28.7879
2012,0,0,1,0,0,0,500,3,500,2,100,0,0,0,0,0,0,0,0,0,0,0,0,11.4379569,0,0,0,0.8404523,0,0,0,87.7215908,0,0,0,0,600,25,25,0,0,50,2.5,60,46.4015
2012,0,0,1,0,0,0,500,3,500,2,100,0,0,0,0,0,0,0,0,0,0,0,0,11.4379569,0,0,0,0.8404523,0,0,0,87.7215908,0,0,0,0,650,25,25,0,0,50,2.5,60,63.6364
2012,0,0,1,0,0,0,500,3,500,2,100,0,0,0,0,0,0,0,0,0,0,0,0,11.4379569,0,0,0,0.8404523,0,0,0,87.7215908,0,0,0,0,700,25,25,0,0,50,2.5,60,75.7576
2012,0,0,1,0,0,0,500,3,500,2,100,0,0,11.1896441,0,0,0,0,0,0,0,0,0,0,0,0,0,0.8428088,0,0,0,87.9675471,0,0,0,0,500,25,25,0,0,50,2.5,60,28.7879
2012,0,0,1,0,0,0,500,3,500,2,100,0,0,11.1896441,0,0,0,0,0,0,0,0,0,0,0,0,0,0.8428088,0,0,0,87.9675471,0,0,0,0,550,25,25,0,0,50,2.5,60,50.1894
2012,0,0,1,0,0,0,500,3,500,2,100,0,0,11.1896441,0,0,0,0,0,0,0,0,0,0,0,0,0,0.8428088,0,0,0,87.9675471,0,0,0,0,600,25,25,0,0,50,2.5,60,69.1288
2012,0,0,1,0,0,0,500,3,500,2,100,0,0,11.1896441,0,0,0,0,0,0,0,0,0,0,0,0,0,0.8428088,0,0,0,87.9675471,0,0,0,0,650,25,25,0,0,50,2.5,60,82.7652
2012,0,0,1,0,0,0,500,3,500,2,100,0,0,11.1896441,0,0,0,0,0,0,0,0,0,0,0,0,0,0.8428088,0,0,0,87.9675471,0,0,0,0,700,25,25,0,0,50,2.5,60,89.7727
2012,0,0,1,0,0,0,500,3,500,2,100,0,0,0,0,0,8.4177641,0,0,0,0,0,0,0,0,0,0,0.8691139,0,0,0,90.713122,0,0,0,0,500,25,25,0,0,50,2.5,60,22.9167
2012,0,0,1,0,0,0,500,3,500,2,100,0,0,0,0,0,8.4177641,0,0,0,0,0,0,0,0,0,0,0.8691139,0,0,0,90.713122,0,0,0,0,550,25,25,0,0,50,2.5,60,39.5833
2012,0,0,1,0,0,0,500,3,500,2,100,0,0,0,0,0,8.4177641,0,0,0,0,0,0,0,0,0,0,0.8691139,0,0,0,90.713122,0,0,0,0,600,25,25,0,0,50,2.5,60,57.7652
