Repository: TaniikeLaboratory/Catalyst-Phylogenetic-Tree

File: input/OCM.csv (part 17 of 23)
year,Preparation,"p(CH4), bar","p(O2), bar",p(CH4)/p(O2),"p total, bar","Contact time, s",O2 conversion,CH4 conversion,COx selectivity,C2H6 selectivity,C2H4 selectivity,C2 selectivity,C2 yield,Ag,Al,Au,B,Ba,Be,Bi,C,Ca,Cd,Ce,Co,Cr,Cs,Cu,Dy,Er,Eu,Fe,Ga,Gd,Ge,Ho,In,Ir,K,La,Li,Lu,Mg,Mn,Mo,Na,Nb,Nd,Ni,P,Pb,Pd,Pr,Pt,Rb,Re,Rh,Ru,Sb,Sc,Si,Sm,Sn,Sr,Ta,Tb,Te,Th,Ti,Tl,Tm,V,W,Y,Yb,Zn,Zr,Temperature_C
2016,Impregnation,0.8,0.2,4,1,1.5,,14.92457,,,,23.98323,3.57939395,0,0,0,0,0,0,0,0,0,0,0,0,0,0,0,0,0,0,0,0,0,0,0,0,0,0,0,0,0,94.24165603,0,0,0,0,0,0,0,0,0,5.758343972,0,0,0,0,0,0,0,0,0,0,0,0,0,0,0,0,0,0,0,0,0,0,0,0,550
2017,n.a.,,,3,1,0.02764977,91.57895,26.48649,,4.949717764,8.563792236,13.51351,3.579254475,0,0,0,0,0,0,0,0,0,0,0,0,0,0,0,0,0,0,0,0,0,0,0,0,0,0,100,0,0,0,0,0,0,0,0,0,0,0,0,0,0,0,0,0,0,0,0,0,0,0,0,0,0,0,0,0,0,0,0,0,0,0,0,0,650
2019,Impregnation,0.75,0.25,3,1,0.072,,12.75,70,17.2,10.8,28,3.57,0,13.7482,0,0,0,0,0,0,0,0,2.64739,0,0,0,0,0,0,0,0,0,0,0,0,0,0,0,0,0,0,0,0,0,0,0,0,0,0,0,0,0,0,0,0,0,0,0,0,83.60441,0,0,0,0,0,0,0,0,0,0,0,0,0,0,0,0,700
2018,Sol-gel,0.4,0.1,4,1,0.030052592,,13.70786,,6.913183,19.086817,26,3.5640436,0,0,0,0,0,0,0,0,0,0,50,0,0,0,0,0,0,0,0,0,0,0,0,0,0,0,0,0,0,0,0,0,0,0,0,0,0,0,0,50,0,0,0,0,0,0,0,0,0,0,0,0,0,0,0,0,0,0,0,0,0,0,0,0,650
2019,Impregnation,0.75,0.25,3,1,0.072,,13.59,70.7,16.1,10.1,26.2,3.56058,0,0,0,0,0,0,0,0,0,0,0,0,0,0,0,0,0,0,0,0,0,0,0,0,0,0,0,0,0,0,6.88254,0,0,0,0,0,0,0,0,0,0,0,0,0,0,0,0,85.21821,0,0,0,0,0,0,0,7.89925,0,0,0,0,0,0,0,0,700
2016,Impregnation,0.444444444,0.111111111,4,1,0.018194128,,6.4,44.6,15.82857143,39.57142857,55.4,3.5456,0,0,0,0,0,0,0,0,0,0,0,0,0,0,0,0,0,0,0,0,0,0,0,0,0,0,0,0,0,0,4.355002992,0,2.03580308,0,0,0,0,0,0,0,0,0,0,0,0,0,0,92.59129239,0,0,0,0,0,0,0,0,0,0,0,1.01790154,0,0,0,0,749.85
2016,Impregnation,0.444444444,0.111111111,4,1,0.018194128,,6.7,47.1,15.55882353,37.34117647,52.9,3.5443,0,0,0,0,0,0,0,0,0,0,0,0,0,0,0,0,0,0,0,0,0,0,0,0,0,0,0,0,0,0,4.355002992,0,2.03580308,0,0,0,0,0,0,0,0,0,0,0,0,0,0,92.59129239,0,0,0,0,0,0,0,0,0,0,0,1.01790154,0,0,0,0,749.85
2019,Impregnation,0.75,0.25,3,1,0.072,,11.1,55.3,18.5,13.4,31.9,3.5409,0,0,0,0,0,0,0,0,9.6888,0,0,0,0,0,0,0,0,0,0,0,0,0,0,0,0,0,2.79539,0,0,0,0,0,0,0,0,0,0,0,0,0,0,0,0,0,0,0,0,87.51581,0,0,0,0,0,0,0,0,0,0,0,0,0,0,0,0,700
2014,Impregnation,,,4,1,,,6,41,,,59,3.54,0,0,0,0,0,0,0,0,0,0,0,0,0,0,0,0,0,0,0,0,0,0,0,0,0,0,0,0,0,0,0.786043,0,2.111768,0,0,0,0,0,0,0,0,0,0,0,0,0,0,96.0463,0,0,0,0,0,0,0,0,0,0,0,1.055884,0,0,0,0,749.85
2019,Impregnation,0.75,0.25,3,1,0.072,,11.3,66.1,18.5,12.8,31.3,3.5369,0,0,0,0,2.93672,0,0,0,0,0,0,0,0,0,0,0,0,0,0,0,0,0,0,0,0,0,0,0,0,0,0,0,0,0,0,0,0,0,0,0,0,0,0,0,0,0,0,90.89473,0,0,0,0,0,0,0,0,0,0,0,0,0,0,6.16855,0,700
2016,Impregnation,0.444444444,0.111111111,4,1,0.018194128,,4.4,19.7,22.94285714,57.35714286,80.3,3.5332,0,0,0,0,0,0,0,0,0,0,0,0,0,0,0,0,0,0,0,0,0,0,0,0,0,0,0,0,0,0,4.355002992,0,2.03580308,0,0,0,0,0,0,0,0,0,0,0,0,0,0,92.59129239,0,0,0,0,0,0,0,0,0,0,0,1.01790154,0,0,0,0,749.85
2019,Impregnation,0.75,0.25,3,1,0.072,,12.86,70.3,16.2,11.2,27.4,3.52364,0,0,0,0,0,0,0,0,0,0,0,0,7.63764,0,0,0,0,0,0,0,0,0,0,0,0,0,2.85888,0,0,0,0,0,0,0,0,0,0,0,0,0,0,0,0,0,0,0,0,89.50348,0,0,0,0,0,0,0,0,0,0,0,0,0,0,0,0,700
2019,Impregnation,0.75,0.25,3,1,0.072,,11.25,66.2,18.5,12.8,31.3,3.52125,0,13.765,0,0,0,0,0,0,0,0,0,0,0,0,0,0,0,0,0,0,0,0,0,0,0,0,0,0,0,0,0,0,1.26406,0,0,0,0,0,0,0,0,0,0,0,0,0,0,82.44282,0,0,0,0,0,0,0,0,0,0,0,2.52812,0,0,0,0,700
2009,Sol-gel,0.244000003,0.024,10.16666698,1.013000011,0.012,87,8,,,,44,3.52,0,0,0,0,0,0,0,0,0,0,0,0,0,0,0,0,0,0,4.800000191,0,0,0,0,0,0,0,95.19999695,0,0,0,0,0,0,0,0,0,0,0,0,0,0,0,0,0,0,0,0,0,0,0,0,0,0,0,0,0,0,0,0,0,0,0,0,0,749.85
2010,n.a.,0.416,0.084,4.952380952,1,0.25,,18.41814,,,,19.10916629,3.519553,0,0,0,0,0,0,0,0,14.12025628,0,0,0,0,0,0,0,0,0,0,0,0,0,0,0,0,0,0,0,0,0,0,0,0,0,85.87974372,0,0,0,0,0,0,0,0,0,0,0,0,0,0,0,0,0,0,0,0,0,0,0,0,0,0,0,0,0,649.85
2019,Impregnation,0.75,0.25,3,1,0.072,,12.05,68.4,18,11.2,29.2,3.5186,0,0,0,0,0,0,0,0,0,0,0,0,0,0,0,0,0,0,0,0,0,0,0,0,0,0,0,0,0,0,0,0,0,0,0,6.61122,0,0,0,0,0,0,0,0,0,0,0,87.45375,0,0,0,0,0,0,0,0,0,0,0,0,0,0,5.93503,0,700
1987,Impregnation,0.170000002,0.039999999,4.25,1.013000011,2.6,,15.10000038,,8.800000191,14.5,23.30000019,3.518300118,0,0,0,0,0,0,0,0,0,0,0,0.100000001,0,0,0,0,0,0,0,0,0,0,0,0,0,0,0,0,0,0,0,1.799999952,0,0,0,0,0,0,0,0,0,0,0,0,0,0,0,98,0,0,0,0,0,0,0,0,0,0,0,0.100000001,0,0,0,0,549.85
2018,Precipitation,0.44,0.11,4,1,0.02661344,,14.22244,,,,24.70356,3.513448999,0,0,0,0,0,0,0,0,0,0,0,0,0,0,0,0,0,0,0,0,0,0,0,0,0,0,0,0,0,0,0,0,0,0,0,0,0,0,0,0,0,0,0,0,0,0,0,0,0,0,0,0,0,0,0,0,0,0,0,0,100,0,0,0,700
2018,Precipitation,0.44,0.11,4,1,0.02661344,,14.79218,,,,23.73464,3.510870671,0,0,0,0,0,0,0,0,0,0,0,0,0,0,0,0,0,0,0,0,0,0,0,0,0,0,0,0,0,0,0,0,0,0,0,0,0,0,0,0,0,0,0,0,0,0,0,0,0,0,0,0,0,0,0,0,0,0,0,0,100,0,0,0,650
2019,Precipitation,0.4,0.1,4,1,0.031152648,,5.145349,,,,68.09117,3.503528335,0,0,0,0,0,0,0,0,0,0,0,0,0,0,0,0,0,0,0,0,0,0,0,0,0,0,0,0,0,0,0,0,0,0,0,0,0,0,0,0,0,0,0,0,0,0,0,0,50,0,0,0,0,0,0,0,0,0,0,0,0,0,0,50,675
1994,Therm.decomp.,0.101000004,0.050999999,1.980391979,1.013000011,0.5,22.29999924,8.5,58.79999924,13.80000019,27.39999962,41.19999981,3.501999984,0,0,0,0,0,0,0,0,0,0,0,0,0,0,0,0,0,0,0,0,0,0,0,0,0,50,0,0,0,0,0,0,0,50,0,0,0,0,0,0,0,0,0,0,0,0,0,0,0,0,0,0,0,0,0,0,0,0,0,0,0,0,0,0,749.85
2017,Impregnation,0.571428571,0.142857143,4,1,0.010608,,9.777016,,,,35.78946787,3.499142,0,0,0,0,0,0,0,49.07449,0,0,0,0,0,0,0,0,0,0,0,0,0,0,0,0,0,0,0,0,0,0,0.77049,0,0.720352,0,0,0,0,0,0,0,0,0,0,0,0,0,0,49.07449,0,0,0,0,0,0,0,0,0,0,0,0.360176,0,0,0,0,775
2019,Impregnation,0.75,0.25,3,1,0.072,,10.56,64,19.4,13.7,33.1,3.49536,0,0,0,0,0,0,0,0,0,0,0,0,0,0,0,0,0,0,0,0,0,0,0,0,0,0,2.94703,0,0,0,0,0,0,0,0,0,0,0,0,0,0,4.78977,0,0,0,0,0,92.2632,0,0,0,0,0,0,0,0,0,0,0,0,0,0,0,0,700
2019,Impregnation,0.75,0.25,3,1,0.072,,12.16,69.1,17.5,11.2,28.7,3.48992,0,0,0,0,2.91623,0,0,0,0,0,0,0,0,0,0,0,0,0,0,0,0,0,0,0,0,0,0,0,0,0,0,0,0,0,0,6.82339,0,0,0,0,0,0,0,0,0,0,0,90.26038,0,0,0,0,0,0,0,0,0,0,0,0,0,0,0,0,700
2019,Impregnation,0.673,0.16825,4,1,1.475409836,,14.43255,,,,24.14163,3.484252821,0,0,0,0,0,0,0,0,0,0,0,0,0,0,0,0,0,0,0,0,0,0,0,0,0,0,0,0,0,92.39110264,0,0,0,0,0,0,0,0,0,0,0,0,0,0,0,0,0,0,0,0,0,0,7.092165245,0,0,0,0,0,0,0,0,0,0,0.516732112,650
2019,Impregnation,0.75,0.25,3,1,0.072,,12.01,68.3,17,12,29,3.4829,0,0,0,0,0,0,0,0,0,0,0,0,0,0,6.13731,0,0,0,0,0,0,0,0,0,0,0,0,0,0,0,0,0,0,0,0,0,0,0,0,0,0,0,0,0,0,0,0,87.89754,0,0,0,0,0,0,0,0,0,0,0,0,0,0,5.96515,0,700
2000,Impregnation,0.833000004,0.166999996,4.988024235,1.013000011,0.45,,6,,,,58,3.48,0,0,0,0,0,0,0,0,0,0,0,0,0,0,0,0,0,0,0,0,0,0,0,0,0,0,0,0,0,0,0,0,0,0,0,5.300000191,0,0,0,0,0,0,0,0,0,0,0,0,94.69999695,0,0,0,0,0,0,0,0,0,0,0,0,0,0,0,549.85
2009,n.a.,0.227272727,0.090909091,2.5,1,0.30816641,,10.7,67.5,14,18.5,32.5,3.4775,0,0,0,0,0,0,0,0,0,0,0,0,0,0,0,0,0,0,0,0,0,0,0,0,0,0,40,0,0,0,50,0,10,0,0,0,0,0,0,0,0,0,0,0,0,0,0,0,0,0,0,0,0,0,0,0,0,0,0,0,0,0,0,0,759.85
1995,Therm.decomp.,0.899999976,0.100000001,9,1.013000011,0.6,,16.70000076,,7.800000191,13,20.80000019,3.473600191,0,0,0,0,0,0,0,0,0,0,0,0,0,0,0,0,0,0,0,0,0,0,0,0,0,0,0,0,0,0,0,0,43.5,13,0,0,0,0,0,0,0,0,0,0,0,0,0,0,0,0,0,0,0,0,0,0,0,0,0,0,43.5,0,0,0,749.85
2010,Impregnation,0.5,0.1,5,1,0.1272,,8.163522,,,,42.49129,3.468785807,0,0,0,0,0,0,0,0,0,0,0.473933649,0,0,0,0,0,0,0,0,0,0,0,0,0,0,0,0,0,0,94.78672986,0,0,4.739336493,0,0,0,0,0,0,0,0,0,0,0,0,0,0,0,0,0,0,0,0,0,0,0,0,0,0,0,0,0,0,0,750
2019,Impregnation,0.673,0.16825,4,1,1.475409836,,17.897,,,,19.37365,3.467302141,0,0,0,0,0,0,0,0,0,0,0,0,0,0,0,0,0,0,0,0,0,0,0,0,0,0,0,0,0,92.76645505,0,0,0,0,0,0,0,0,0,0,0,0,0,0,0,0,0,0,0,0,0,0,7.049589954,0,0,0,0,0,0.183954995,0,0,0,0,0,800
2019,Impregnation,0.75,0.25,3,1,0.072,,9.99,62.4,20.3,14.4,34.7,3.46653,0,0,0,0,0,0,0,0,0,0,0,0,0,0,0,0,0,0,0,0,0,0,0,0,0,0,0,0,0,0,0,0,1.37524,0,0,0,0,0,0,0,0,0,0,0,0,0,0,89.69389,0,0,0,0,0,0,0,0,0,0,0,2.75048,0,0,6.18039,0,700
2013,Microemulsion,0.8,0.2,4,1,2.045454545,,16.5,,9.2,11.8,21,3.465,0,89.4244,0,0,0,0,0,0,0,0,0,0,0,0,0,0,0,0,0,0,0,0,0,0,0,0,0,0,0,0,0,0,0,0,0,0,0,0,0,0,0,0,0,0,0,0,0,0,10.5756,0,0,0,0,0,0,0,0,0,0,0,0,0,0,0,740
2019,Impregnation,0.75,0.25,3,1,0.072,,11.42,67.8,18.6,11.7,30.3,3.46026,0,0,0,0,0,0,0,0,9.42729,0,0,0,0,0,0,0,0,0,0,5.41897,0,0,0,0,0,0,0,0,0,0,0,0,0,0,0,0,0,0,0,0,0,0,0,0,0,0,0,85.15374,0,0,0,0,0,0,0,0,0,0,0,0,0,0,0,0,700
1993,Sol-gel,0.129999995,0.066500001,1.954887033,1.013000011,0.8,,32,,,,10.80000019,3.456000061,0,0,0,0,0,0,0,0,0,0,0,0,0,0,0,0,0,0,0,0,0,0,0,0,0,0,0,0,0,0,0,0,0,0,50,0,0,0,0,0,0,0,0,0,0,0,0,0,0,0,0,0,0,0,0,0,0,0,0,0,0,0,0,50,699.85
1986,Impregnation,0.25999999,0.052000001,5,1.013000011,0.24,,9,,12.19999981,26.20000076,38.40000057,3.456000051,0,90,0,0,0,0,0,0,0,0,0,0,0,0,0,0,0,0,0,0,0,0,0,0,0,0,0,0,0,0,0,0,0,0,0,0,0,10,0,0,0,0,0,0,0,0,0,0,0,0,0,0,0,0,0,0,0,0,0,0,0,0,0,0,699.85
2018,Impregnation,0.4,0.1,4,1,0.044848077,,19.82882,,,,17.40819,3.45183866,0,0,0,0,0,0,0,0,0,0,0,0,0,0,0,0,0,0,0,0,0,0,0,0,0,0,0,50,0,0,0,0,0,0,0,0,0,0,0,0,0,0,0,0,0,0,0,0,0,50,0,0,0,0,0,0,0,0,0,0,0,0,0,0,725
2019,Impregnation,0.75,0.25,3,1,0.072,,11.46,67,17.5,12.6,30.1,3.44946,0,0,0,0,0,0,0,0,0,0,0,0,0,0,0,0,0,0,0,0,0,0,0,0,0,0,2.88401,0,0,0,0,0,0,0,0,6.82566,0,0,0,0,0,0,0,0,0,0,0,90.29033,0,0,0,0,0,0,0,0,0,0,0,0,0,0,0,0,700
2019,Impregnation,0.75,0.25,3,1,0.072,,10.8,65.2,18.4,13.5,31.9,3.4452,0,0,0,0,2.87191,0,0,0,0,0,0,0,0,0,0,0,0,0,0,0,0,0,0,0,0,0,0,0,0,0,0,0,0,0,0,0,0,0,0,0,0,0,0,0,0,0,0,88.88862,0,0,0,0,0,0,0,8.23947,0,0,0,0,0,0,0,0,700
1985,n.a.,0.970000029,0.029999999,32.33333206,1.013000011,2.1,99.40000153,9.5,,27.29999924,8.800000191,36.09999943,3.429499946,0,0,0,0,0,0,0,0,0,0,0,0,0,0,0,0,0,0,0,0,0,0,0,0,0,0,0,0,0,0,0,0,5,0,0,0,0,20,0,0,0,0,0,0,0,0,0,75,0,0,0,0,0,0,0,0,0,0,0,0,0,0,0,0,788.85
1985,n.a.,0.959999979,0.050000001,19.20000076,1.013000011,0.4,100,6.800000191,,17.60000038,32.79999924,50.39999962,3.42720007,0,80,0,0,0,0,0,0,0,0,0,0,0,0,0,0,0,0,0,0,0,0,0,0,0,0,0,0,0,0,0,0,0,0,0,0,0,20,0,0,0,0,0,0,0,0,0,0,0,0,0,0,0,0,0,0,0,0,0,0,0,0,0,0,756.85
1995,Therm.decomp.,0.180000007,0.072999999,2.465753078,1.013000011,2.4,34,9.5,64,20,16,36,3.42,0,0,0,0,0,0,0,0,0,0,0,0,0,0,33.29999924,0,0,0,0,0,0,0,0,0,0,0,66.69999695,0,0,0,0,0,0,0,0,0,0,0,0,0,0,0,0,0,0,0,0,0,0,0,0,0,0,0,0,0,0,0,0,0,0,0,0,0,749.85
2013,Impregnation,0.875,0.125,7,1,2.045454545,,12,,17.8,10.7,28.5,3.42,0,89.4244,0,0,0,0,0,0,0,0,0,0,0,0,0,0,0,0,0,0,0,0,0,0,0,0,0,0,0,0,0,0,0,0,0,0,0,0,0,0,0,0,0,0,0,0,0,0,10.5756,0,0,0,0,0,0,0,0,0,0,0,0,0,0,0,800
2011,Impregnation,0.18,0.06,3,0.3,0.2279924,14.9,5.4,36.8,,,63.2,3.4128,0,0,0,0,0,0,0,0,0,0,0,0,0,0,0,0,0,0,0,0,0,0,0,0,0,0,0,0,0,0,1.624329,0,3.622933,0,0,0,0,0,0,0,0,0,0,0,0,0,0,94.07,0,0,0,0,0,0,0,0,0,0,0,0.679744,0,0,0,0,700
2019,Impregnation,0.75,0.25,3,1,0.072,,10.04,63.3,19.1,14.8,33.9,3.40356,0,0,0,0,0,0,0,0,0,0,0,0,0,0,0,0,0,0,0,0,0,0,0,0,0,0,0,0,0,0,0,0,0,0,0,0,0,0,0,0,0,0,0,0,0,0,0,92.92060425,0,0,7.079395753,0,0,0,0,0,0,0,0,0,0,0,0,0,700
1995,Therm.decomp.,0.899999976,0.100000001,9,1.013000011,0.6,,15.80000019,,8,13.5,21.5,3.397000041,0,0,0,0,0,0,0,0,0,0,0,0,0,0,0,0,0,0,0,0,0,0,0,0,0,0,43.5,0,0,0,0,0,43.5,13,0,0,0,0,0,0,0,0,0,0,0,0,0,0,0,0,0,0,0,0,0,0,0,0,0,0,0,0,0,0,749.85
1986,n.a.,0.699999988,0.07,10,1.013000011,0.39,96.80000305,8.199999809,,9.100000381,32.29999924,41.39999962,3.39479989,0,0,0,0,0,0,0,0,100,0,0,0,0,0,0,0,0,0,0,0,0,0,0,0,0,0,0,0,0,0,0,0,0,0,0,0,0,0,0,0,0,0,0,0,0,0,0,0,0,0,0,0,0,0,0,0,0,0,0,0,0,0,0,0,749.85
2019,Impregnation,0.75,0.25,3,1,0.072,,10.57,65.1,18.8,13.3,32.1,3.39297,0,0,0,0,0,0,0,0,0,0,0,0,0,0,0,0,0,0,0,0,0,0,0,0,0,0,2.90429,0,0,0,0,0,0,0,0,0,0,0,0,0,0,0,0,0,0,0,0,90.9251,0,0,0,0,0,0,0,0,0,0,0,0,0,0,6.17061,0,700
2009,n.a.,0.227272727,0.090909091,2.5,1,0.30816641,,11.5,70.5,9.1,20.4,29.5,3.3925,0,0,0,0,0,0,0,0,0,0,0,0,0,0,0,0,0,0,0,0,0,0,0,0,0,0,40,0,0,0,50,0,10,0,0,0,0,0,0,0,0,0,0,0,0,0,0,0,0,0,0,0,0,0,0,0,0,0,0,0,0,0,0,0,739.85
2019,Impregnation,0.75,0.25,3,1,0.072,,10.11,63.7,19.3,14.2,33.5,3.38685,0,0,0,0,0,0,0,0,0,0,0,0,0,0,0,0,0,0,0,0,0,0,0,0,0,0,0,0,0,0,0,0,0,0,0,0,0,0,0,0,0,4.63611,0,0,0,0,0,89.30334,0,0,0,0,0,0,0,0,0,0,0,0,0,0,6.06055,0,700
2019,Impregnation,0.75,0.25,3,1,0.072,,9.76,62.6,19.6,15.1,34.7,3.38672,0,0,0,0,0,0,0,0,0,0,0,0,0,0,0,0,0,0,0,0,0,0,0,0,0,0,0,0,0,0,0,0,0.06806,0,0,0,0,0,0,0,0,0,0,0,0,0,0,99.89791,0,0,0,0,0,0,0,0,0,0,0,0.03403,0,0,0,0,700
2016,Impregnation,0.444444444,0.111111111,4,1,0.018194128,,5.9,42.6,15.94444444,41.45555556,57.4,3.3866,0,0,0,0,0,0,0,0,0,0,0,0,0,0,0,0,0,0,0,0,0,0,0,0,0,0,0,0,0,0,4.355002992,0,2.03580308,0,0,0,0,0,0,0,0,0,0,0,0,0,0,92.59129239,0,0,0,0,0,0,0,0,0,0,0,1.01790154,0,0,0,0,749.85
2019,Impregnation,0.75,0.25,3,1,0.072,,10.05,63.6,18.7,14.9,33.6,3.3768,0,0,0,0,0,0,0,0,0,0,0,0,0,0,0,0,0,0,0,0,0,0,0,5.495390019,0,0,0,0,0,0,0,0,0,0,0,0,0,0,0,0,0,0,0,0,0,0,0,94.50460998,0,0,0,0,0,0,0,0,0,0,0,0,0,0,0,0,700
2009,n.a.,0.313398225,0.101325,3.093,0.4093,0.0257,,7.485426,,,,45.04644,3.371917932,0,0,0,0,0,0,0,0,0,0,0,40,0,0,0,0,0,0,10,0,0,0,0,0,0,0,30,0,0,0,0,0,0,0,0,0,0,0,0,0,0,0,0,0,0,0,0,0,0,0,20,0,0,0,0,0,0,0,0,0,0,0,0,0,879.85
2019,Impregnation,0.75,0.25,3,1,0.072,,22.33,84.1,7.2,7.9,15.1,3.37183,0,0,0,0,0,0,0,0,0,0,0,0,0,0,6.34744,0,0,0,0,0,0,0,0,0,0,0,0,0,0,0,0,0,1.37279,0,0,0,0,0,0,0,0,0,0,0,0,0,0,89.53419,0,0,0,0,0,0,0,0,0,0,0,2.74558,0,0,0,0,700
2019,Precipitation,0.4,0.1,4,1,0.038058991,,5.712209,,,,58.97436,3.3687387,0,0,0,0,0,0,0,0,0,0,0,0,0,0,0,0,0,0,0,0,0,0,0,0,0,0,0,0,0,0,0,0,0,0,0,0,0,0,0,0,0,0,0,0,0,0,0,0,0,0,0,0,0,0,0,0,0,0,0,0,50,0,0,50,675
2019,Sol-gel,0.4,0.1,4,1,0.035549236,,13.56473,,7.377049,17.396911,24.77396,3.360520784,0,0,0,0,0,0,0,0,0,0,0,0,0,0,0,0,0,0,0,0,0,0,0,0,0,0,50,0,0,0,0,0,0,0,0,0,0,0,0,0,0,0,0,0,0,0,0,0,0,0,0,0,0,0,0,50,0,0,0,0,0,0,0,0,650
2009,n.a.,0.2123772,0.101325,2.096,0.3096,0.0257,,7.594613,,,,44.24424,3.360178803,0,0,0,0,0,0,0,0,0,0,0,40,0,0,0,0,0,0,10,0,0,0,0,0,0,0,30,0,0,0,0,0,0,0,0,0,0,0,0,0,0,0,0,0,0,0,0,0,0,0,20,0,0,0,0,0,0,0,0,0,0,0,0,0,879.85
1994,Impregnation,0.908999979,0.090999998,9.989010811,1.013000011,0.3,50,4,,,,84,3.36,0,0,0,0,0,0,0,0,0,0,0,0,0,0,0,0,0,0,0,0,0,0,0,0,0,0,0,62.29999924,0,0,0,0,0,0,0,0,0,0,0,0,0,0,0,0,0,0,0,0,0,0,0,0,0,0,0,0,0,0,0,0,0,0,0,37.70000076,799.85
2014,n.a.,0.4,0.1,4,1,0.01497,68,12,72,,,28,3.36,0,0,0,0,0,0,0,0,100,0,0,0,0,0,0,0,0,0,0,0,0,0,0,0,0,0,0,0,0,0,0,0,0,0,0,0,0,0,0,0,0,0,0,0,0,0,0,0,0,0,0,0,0,0,0,0,0,0,0,0,0,0,0,0,749.85
1996,Precipitation,0.699999988,0.090000004,7.777778149,1.013000011,0.59,87,7.5,55.40000153,0,44.59999847,44.59999847,3.344999886,0,0,0,0,0,0,0,0,0,0,0,0,0,0,0,0,0,0,0,0,0,0,0,0,0,0,0,0,0,0,0,0,4.800000191,0,0,0,0,0,0,0,0,0,0,0,0,0,0,0,0,0,0,0,0,0,0,0,0,0,0,0,95.19999695,0,0,0,749.85
2015,Sol-gel,,,4,1,0.04706199,100,12.6,73.5,18.8,7.7,26.5,3.339,0,80,0,0,0,0,0,0,0,0,0,0,0,0,0,0,0,0,0,0,0,0,0,0,0,0,0,0,0,0,0,0,0,0,0,0,0,0,0,0,0,0,0,0,0,0,0,0,20,0,0,0,0,0,0,0,0,0,0,0,0,0,0,0,800
2014,Impregnation,0.8,0.2,4,1,1.5,,5.9,,,,56.5,3.3335,0,0,0,0,0,0,0,0,0,0,0,0,0,0,0,0,0,0,0,0,0,0,0,0,0,0,0,15.02152112,0,80.19461203,0,0,0,0,0,0,0,0,0,0,0,0,0,0,0,0,0,0,4.783866855,0,0,0,0,0,0,0,0,0,0,0,0,0,0,0,650
2018,Impregnation,0.5,0.1,5,1,0.150154832,,10.08661,,,,33.01115,3.329705957,0,0,0,0,0,0,0,0,0,0,0,0,0,0,0,0,0,0,0,4.650501987,0,0,0,0,0,0,0,0,0,0,4.650501987,0,4.347875897,0,0,0,0,0,0,0,0,0,0,0,0,0,0,84.17718218,0,0,0,0,0,0,0,0,0,0,0,2.173937948,0,0,0,0,780
2019,Impregnation,0.75,0.25,3,1,0.072,,12.61,71.6,15.2,11.2,26.4,3.32904,0,0,0,0,0,0,0,0,9.25629,0,0,0,7.13465,0,0,0,0,0,0,0,0,0,0,0,0,0,0,0,0,0,0,0,0,0,0,0,0,0,0,0,0,0,0,0,0,0,0,83.60906,0,0,0,0,0,0,0,0,0,0,0,0,0,0,0,0,700
2016,n.a.,0.8,0.2,4,1,1.5,,15.44276,,,,21.4553,3.313290486,0,0,0,0,0,0,0,0,0,0,100,0,0,0,0,0,0,0,0,0,0,0,0,0,0,0,0,0,0,0,0,0,0,0,0,0,0,0,0,0,0,0,0,0,0,0,0,0,0,0,0,0,0,0,0,0,0,0,0,0,0,0,0,0,800
2019,Impregnation,0.75,0.25,3,1,0.072,,9.62,62.9,19.3,15.1,34.4,3.30928,0,0,0,0,0,0,0,0,9.70357,0,0,0,0,0,0,0,0,0,0,0,0,0,0,0,0,0,0,0,0,0,0,0,1.3236,0,0,0,0,0,0,0,0,0,0,0,0,0,0,86.32563,0,0,0,0,0,0,0,0,0,0,0,2.6472,0,0,0,0,700
1987,Therm.decomp.,0.49000001,0.104999997,4.666666985,1.013000011,8,,17.20000076,,5.800000191,13.39999962,19.19999981,3.302400114,0,0,0,0,0,0,0,0,0,0,0,0,0,0,0,0,0,0,0,0,0,0,0,0,0,0,0,0,0,0,0,1.799999952,0,0,0,0,0,0,0,0,0,0,0,0,0,0,0,98,0,0,0,0,0,0,0,0,0,0,0.100000001,0.100000001,0,0,0,0,549.85
2017,Sol-gel,0.666666667,0.166666667,4,1,0.36,,17.75899,81.41509,6.22642,12.35849,18.58491,3.300492308,0,0,0,0,0,0,0,0,0,0,0,0,0,0,0,0,0,0,50,0,0,0,0,0,0,0,50,0,0,0,0,0,0,0,0,0,0,0,0,0,0,0,0,0,0,0,0,0,0,0,0,0,0,0,0,0,0,0,0,0,0,0,0,0,750
1993,n.a.,0.25,0.282999992,0.883391976,1.013000011,2.4,90,22,,,,15,3.3,0,0,0,0,0,0,0,0,0,0,0,0,0,0,0,0,0,0,0,0,0,0,0,0,0,0,0,0,0,0,0,25,75,0,0,0,0,0,0,0,0,0,0,0,0,0,0,0,0,0,0,0,0,0,0,0,0,0,0,0,0,0,0,0,729.85
2013,n.a.,0.9,0.1,9,1,2.045454545,,7.5,,17.4,26.6,44,3.3,0,0,0,0,0,0,0,0,0,0,0,0,0,0,0,0,0,0,0,0,0,0,0,0,0,0,0,0,0,0,0,0,0,0,0,0,0,0,0,0,0,0,0,0,0,0,0,0,100,0,0,0,0,0,0,0,0,0,0,0,0,0,0,0,740
2019,Impregnation,0.75,0.25,3,1,0.072,,9.42,62.3,19.5,15.5,35,3.297,0,0,0,0,0,0,0,0,0,0,0,0,0,0,0,0,0,0,0,0,0,0,0,0,0,0,0,0,0,0,0,0,0,0,0,0,0,0,0,0,0,0,0,0,0,0,0,93.18094114,0,0,0,0,0,0,0,0,0,0,0,0,0,0,0,6.819058861,700
2019,Impregnation,0.75,0.25,3,1,0.072,,9.31,61.9,19.5,15.9,35.4,3.29574,0,0,0,0,0,0,0,0,0,0,0,0,0,0,0,0,0,0,0,0,0,0,0,0,0,0,0,0,0,0,0,0,1.39551,0,0,0,0,0,0,0,0,4.79747,0,0,0,0,0,91.016,0,0,0,0,0,0,0,0,0,0,0,2.79102,0,0,0,0,700
2019,Impregnation,0.75,0.25,3,1,0.072,,10.73,61.2,17.8,12.9,30.7,3.29411,0,0,0,0,0,0,0,0,0,0,0,0,0,0,0,0,0,0,0,0,0,0,0,0,0,0,0,0,0,0,7.13034,0,0,0,0,0,0,0,0,0,0,4.58331,0,0,0,0,0,88.28635,0,0,0,0,0,0,0,0,0,0,0,0,0,0,0,0,700
2019,Impregnation,0.673,0.16825,4,1,1.475409836,,16.56652,,,,19.82721,3.28467871,0,0,0,0,0,0,0,0,0,0,0,0,0,0,0,0,0,0,0,0,0,0,0,0,0,0,0,0,0,92.76645505,0,0,0,0,0,0,0,0,0,0,0,0,0,0,0,0,0,0,0,0,0,0,7.049589954,0,0,0,0,0,0.183954995,0,0,0,0,0,750
1995,Therm.decomp.,0.899999976,0.100000001,9,1.013000011,0.6,,16,,8,12.5,20.5,3.28,0,0,0,0,0,0,0,0,0,0,0,0,0,0,0,0,0,0,0,0,0,0,0,0,0,0,43.5,0,0,0,0,0,43.5,13,0,0,0,0,0,0,0,0,0,0,0,0,0,0,0,0,0,0,0,0,0,0,0,0,0,0,0,0,0,0,749.85
2018,Impregnation,,,10,1,0.108333333,,4.008016,,,,81.72397515,3.27551,0,0,0,0,0,0,0,0,0,0,0,0,0,0,0,0,0,0,0,0,0,0,0,0,0,0,0,0,0,0,14.05126933,0,8.757932713,0,0,0,0,0,0,0,0,0,0,0,0,0,0,72.8118316,0,0,0,0,0,0,0,0,0,0,0,4.378966357,0,0,0,0,650
1990,Impregnation,0.400000006,0.079999998,5,1.013000011,0.06,62,10.10000038,,8.899999619,23.5,32.39999962,3.272400085,0,0,0,0,0,0,0,0,0,0,0,0,0,0,0,0,0,0,0,0,0,0,0,0,0,0,99,0,0,0,0,0,1,0,0,0,0,0,0,0,0,0,0,0,0,0,0,0,0,0,0,0,0,0,0,0,0,0,0,0,0,0,0,0,649.85
2019,Impregnation,0.673,0.16825,4,1,1.475409836,,14.59227,,,,22.41901,3.271442471,0,0,0,0,0,0,0,0,0,0,0,0,0,0,0,0,0,0,0.167809904,0,0,0,0,0,0,0,0,0,0,92.78145988,0,0,0,0,0,0,0,0,0,0,0,0,0,0,0,0,0,0,0,0,0,0,7.050730214,0,0,0,0,0,0,0,0,0,0,0,650
2019,Impregnation,0.75,0.25,3,1,0.072,,10.27,65.7,18.5,13.3,31.8,3.26586,0,0,0,0,3.04082,0,0,0,0,0,0,0,0,0,0,0,0,0,0,0,0,0,0,0,0,0,0,0,0,0,0,0,1.42126,0,0,0,0,0,0,0,0,0,0,0,0,0,0,92.6954,0,0,0,0,0,0,0,0,0,0,0,2.84252,0,0,0,0,700
2009,n.a.,0.2123772,0.101325,2.096,0.3096,0.0257,,8.848838,,,,36.89189,3.264503581,0,0,0,0,0,0,0,0,0,0,0,40,0,0,0,0,0,0,10,0,0,0,0,0,0,0,30,0,0,0,0,0,0,0,0,0,0,0,0,0,0,0,0,0,0,0,0,0,0,0,20,0,0,0,0,0,0,0,0,0,0,0,0,0,899.85
1987,n.a.,0.5,0.100000001,5,1.013000011,0.22,,13,,,,25,3.25,0,0,0,0,0,0,50,0,0,0,0,0,0,0,0,0,0,0,0,0,0,0,0,0,0,0,0,0,0,0,0,0,0,0,0,0,0,0,0,0,0,0,0,0,0,0,0,0,0,50,0,0,0,0,0,0,0,0,0,0,0,0,0,0,780.85
2014,Impregnation,0.4,0.1,4,1,0.012658,97,13,75,,,25,3.25,0,96.62494,0,0,0,0,0,0,0,0,0,0,0,0,0,0,0,0,0,0,0,0,0,0,0,0,0,0,0,0,0.671003,0,1.802705,0,0,0,0,0,0,0,0,0,0,0,0,0,0,0,0,0,0,0,0,0,0,0,0,0,0,0.901353,0,0,0,0,749.85
2011,Precipitation,0.416,0.084,5,1,0.25,,16.36628,,,,19.82759,3.245038897,0,0,0,0,0,0,0,0,0,0,0,0,0,0,0,0,0,0,0,0,0,0,0,0,0,0,0,0,0,22.19827586,0,0,0,0,0,0,0,0,0,0,0,0,0,0,0,0,0,0,77.80172414,0,0,0,0,0,0,0,0,0,0,0,0,0,0,0,550
2015,Impregnation,0.6144,0.1536,4,1,0.166933,,5,,46.35714286,18.54285714,64.9,3.245,0,0,0,0,0,0,0,0,0,0,0,0,0,0,0,0,0,0,0,0,0,0,0,0,0,0,0,0,0,96.79590206,1.062741,0,1.42757,0,0,0,0,0,0,0,0,0,0,0,0,0,0,0,0,0,0,0,0,0,0,0,0,0,0,0.713785,0,0,0,0,800
1986,Impregnation,0.639999986,0.078000002,8.205127716,1.013000011,0.18,91,9,64,,,36,3.24,0,0,0,0,0,0,0,0,94.80000305,0,0,0,0,0,0,0,0,0,0,0,0,0,0,0,0,0,0,0,0,0,0,0,0,0,0,0,0,5.199999809,0,0,0,0,0,0,0,0,0,0,0,0,0,0,0,0,0,0,0,0,0,0,0,0,0,0,766.85
2013,Impregnation,0.8,0.2,4,1,2.045454545,,18.5,,13.2,4.3,17.5,3.2375,0,89.4244,0,0,0,0,0,0,0,0,0,0,0,0,0,0,0,0,0,0,0,0,0,0,0,0,0,0,0,0,0,0,0,0,0,0,0,0,0,0,0,0,0,0,0,0,0,0,10.5756,0,0,0,0,0,0,0,0,0,0,0,0,0,0,0,740
1997,Therm.decomp.,0.889999986,0.109999999,8.090909004,1.013000011,0.07,,8.600000381,,,,37.59999847,3.233600012,0,0,0,0,0,0,0,0,0,0,0,0,0,0,0,0,0,0,0,0,0,0,0,0,0,0,0,0,0,100,0,0,0,0,0,0,0,0,0,0,0,0,0,0,0,0,0,0,0,0,0,0,0,0,0,0,0,0,0,0,0,0,0,0,799.85
2019,Impregnation,0.673,0.16825,4,1,1.475409836,,16.09442,,,,20.0216,3.222360395,0,0,0,0,0,0,0,0,0,0,0,0,0,0,0,0,0,0,0,0,0,0,0,0,0,0,0,0,0,92.76645505,0,0,0,0,0,0,0,0,0,0,0,0,0,0,0,0,0,0,0,0,0,0,7.049589954,0,0,0,0,0,0.183954995,0,0,0,0,0,700
1996,Precipitation,0.699999988,0.100000001,7,1.013000011,0.59,83.30000305,6.800000191,52.70000076,0,47.29999924,47.29999924,3.216400038,0,0,0,0,0,0,0,0,0,0,0,0,0,0,0,0,0,0,0,0,0,0,0,0,0,0,0,0,0,0,0,0,33.29999924,0,0,0,0,0,0,0,0,0,0,0,0,0,0,0,0,0,0,0,0,0,0,0,0,0,0,0,66.69999695,0,0,0,749.85
1994,Therm.decomp.,0.286000013,0.143000007,2,1.013000011,0.06,,12.30000019,,,,26.10000038,3.210300097,0,0,0,0,0,0,0,0,0,0,0,0,0,0,0,0,0,0,0,0,0,0,0,0,0,0,0,0,0,0,0,0,0,0,0,0,0,0,0,0,0,0,0,0,0,0,0,0,0,0,50,0,0,0,0,0,0,0,0,0,0,0,0,50,729.85
1989,Impregnation,0.870000005,0.029999999,29,1.013000011,0.72,,4,,,,80,3.2,0,0,0,0,0,0,0,0,0,0,0,0,0,0,0,0,0,0,0,0,0,0,0,0,0,0,0,5.5,0,94.5,0,0,0,0,0,0,0,0,0,0,0,0,0,0,0,0,0,0,0,0,0,0,0,0,0,0,0,0,0,0,0,0,0,0,701.85
1995,Therm.decomp.,0.899999976,0.100000001,9,1.013000011,0.6,,16,,7,13,20,3.2,0,0,0,0,0,0,0,0,0,0,0,0,0,0,0,0,0,0,0,0,0,0,0,0,0,0,43.5,0,0,0,0,0,43.5,0,0,0,0,0,0,0,0,0,0,0,0,0,0,0,0,0,0,0,0,0,0,0,0,0,13,0,0,0,0,0,749.85
2014,Impregnation,0.4,0.1,4,1,0.01497,100,16,80,,,20,3.2,0,0,0,0,0,0,0,0,97.07464,0,0,0,0,0,0,0,0,0,0,0,0,0,0,0,0,0,0,0,0,0,0,0,1.950243,0,0,0,0,0,0,0,0,0,0,0,0,0,0,0,0,0,0,0,0,0,0,0,0,0,0,0.975121,0,0,0,0,749.85
2019,Impregnation,0.75,0.25,3,1,0.072,,7.21,51.7,24.5,19.8,44.3,3.19403,0,0,0,0,0,0,0,0,0,0,0,0,0,0,0,0,0,0,0,0,0,0,0,0,0,0,0,0,0,0,24.7,0,6.158,0,0,0,0,0,0,0,0,0,0,0,0,0,0,66.063,0,0,0,0,0,0,0,0,0,0,0,3.079,0,0,0,0,700
1994,Therm.decomp.,0.286000013,0.143000007,2,1.013000011,0.06,,10.39999962,,,,30.70000076,3.192799962,0,0,0,0,0,0,0,0,0,0,0,0,0,0,0,0,0,0,0,0,0,0,0,0,0,0,0,0,0,0,0,0,0,0,0,0,0,0,0,0,0,0,0,0,0,0,0,0,0,0,66.69999695,0,0,0,0,0,0,0,0,0,0,0,0,33.29999924,729.85
2013,Microemulsion,0.9,0.1,9,1,2.045454545,,8.5,,21.5,16,37.5,3.1875,0,0,0,0,0,0,0,0,0,0,0,0,0,0,0,0,0,0,0,0,0,0,0,0,0,0,0,0,0,0,0,0,0,0,0,0,0,0,0,0,0,0,0,0,0,0,0,0,100,0,0,0,0,0,0,0,0,0,0,0,0,0,0,0,800
1994,Impregnation,0.404000014,0.037,10.91891861,1.013000011,0.308,,6.199999809,41.70000076,10.19999981,41.20000076,51.40000057,3.186799937,0,82.69999695,0,0,0,0,0,0,0,0,0,0,0,0,0,0,0,0,0,0,0,0,0,0,0,0,0,0,0,0,0,0,12.19999981,0,0,0,0,5.099999905,0,0,0,0,0,0,0,0,0,0,0,0,0,0,0,0,0,0,0,0,0,0,0,0,0,0,749.85
2019,Impregnation,0.673,0.16825,4,1,1.475409836,,15.53648,,,,20.47516,3.181119138,0,0,0,0,0,0,0,0,0,0,0,0,0,0,0,0,0,0,0,0,0,0,0,0,0,0,0,0,0,92.76645505,0,0,0,0,0,0,0,0,0,0,0,0,0,0,0,0,0,0,0,0,0,0,7.049589954,0,0,0,0,0,0.183954995,0,0,0,0,0,650
2017,Sol-gel,0.666666667,0.166666667,4,1,0.36,,18.20296,82.54717,7.07547,10.37736,17.45283,3.176931664,0,0,0,0,0,0,0,0,0,0,0,0,0,0,0,0,0,0,50,0,0,0,0,0,0,0,50,0,0,0,0,0,0,0,0,0,0,0,0,0,0,0,0,0,0,0,0,0,0,0,0,0,0,0,0,0,0,0,0,0,0,0,0,0,800
2014,n.a.,,,5,1,,,7.5,,17.41764706,24.88235294,42.3,3.1725,0,0,0,0,0,0,0,0,0,0,0,0,0,0,0,0,0,0,0,0,0,0,0,0,0,0,0,0,0,0,0,2,0,0,0,0,0,0,0,0,0,0,0,0,0,0,0,0,0,0,0,0,0,0,0,98,0,0,0,0,0,0,0,0,850
2019,Impregnation,0.75,0.25,3,1,0.072,,10.47,67,17,13.3,30.3,3.17241,0,0,0,0,0,0,0,0,0,0,2.98208,0,0,0,0,0,0,0,0,0,0,0,0,0,0,0,0,0,0,0,0,0,1.42212,0,0,0,0,0,0,0,0,0,0,0,0,0,0,92.75156,0,0,0,0,0,0,0,0,0,0,0,2.84424,0,0,0,0,700
2009,n.a.,0.227272727,0.090909091,2.5,1,0.959147425,,7.8,59.4,14.8,25.8,40.6,3.1668,0,0,0,0,0,0,0,0,0,0,0,44.44444444,0,0,0,0,0,0,0,0,0,0,0,0,0,0,0,0,0,0,0,0,11.11111111,0,0,0,0,0,0,0,0,0,0,0,0,0,0,0,44.44444444,0,0,0,0,0,0,0,0,0,0,0,0,0,0,0,739.85
2019,Impregnation,0.75,0.25,3,1,0.072,,11.03,69.1,16.1,12.6,28.7,3.16561,0,0,0,0,0,0,0,0,0,0,0,10.17529003,0,0,0,0,0,0,0,0,0,0,0,0,0,0,0,0,0,0,0,0,0,0,0,0,0,0,0,0,0,0,0,0,0,0,0,89.82470997,0,0,0,0,0,0,0,0,0,0,0,0,0,0,0,0,700
2014,Impregnation,0.4,0.1,4,1,0.01182,12,4,21,,,79,3.16,0,0,0,0,0,0,0,0,0,0,0,0,0,0,0,0,0,0,0,0,0,0,0,0,0,0,0,0,0,0,1.031478,0,2.77115,0,0,0,0,0,0,0,0,0,0,0,0,0,0,0,0,0,0,0,0,0,0,94.8118,0,0,0,1.385575,0,0,0,0,749.85
1997,Therm.decomp.,0.5,0.082999997,6.024096012,1.013000011,1,,8.899999619,64.5,4.5,31,35.5,3.159499865,0,0,0,0,0,0,0,0,0,0,0,0,0,0,0,0,0,0,0,0,0,0,0,0,0,0,0,0,0,0,0,0,0,0,0,0,0,0,0,0,0,0,0,0,0,0,0,0,0,0,0,0,0,0,0,0,0,0,0,0,0,0,0,100,774.85
2010,n.a.,0.416,0.084,4.952380952,1,0.25,,15.98451,,,,19.7467736,3.156425,0,0,0,0,0,0,0,0,0,0,0,0,0,0,0,0,0,0,0,0,0,0,0,0,0,0,0,0,0,11.24757595,0,0,0,0,88.75242405,0,0,0,0,0,0,0,0,0,0,0,0,0,0,0,0,0,0,0,0,0,0,0,0,0,0,0,0,0,599.85
2019,Impregnation,0.673,0.16825,4,1,1.475409836,,14.97854,,,,21.05832,3.154228885,0,0,0,0,0,0,0,0,0,0,0,0,0,0,0,0,0,0,0,0,0,0,0,0,0,0,0,0,0,92.78899462,0,0,0,0,0,0.159702577,0,0,0,0,0,0,0,0,0,0,0,0,0,0,0,0,7.051302801,0,0,0,0,0,0,0,0,0,0,0,550
2000,Impregnation,0.090000004,0.02,4.5,1.013000011,1.8,,15,,,0,21,3.15,0,0,0,0,0,0,0,0,1.799999952,0,0,0,0,0,0,0,0,0,0,0,0,0,0,0,0,0,0,0,0,0,0,0,0,0,0,0,0,0,0,0,0,0,0,0,0,0,0,98.19999695,0,0,0,0,0,0,0,0,0,0,0,0,0,0,0,0,849.85
2019,Impregnation,0.75,0.25,3,1,0.072,,9.35,63.9,18.7,14.9,33.6,3.1416,0,0,0,0,0,0,0,0,0,0,0,0,0,0,0,0,0,0,0,0,0,0,0,0,0,0,0,0,0,21.54408864,0,0,0,0,0,0,0,0,0,0,0,0,0,0,0,0,0,78.45591136,0,0,0,0,0,0,0,0,0,0,0,0,0,0,0,0,700
2019,Impregnation,0.75,0.25,3,1,0.072,,7.66,53.9,22.2,18.7,40.9,3.13294,0,0,0,0,0,0,0,0,0,0,0,0,0,0,0,0,0,0,0,0,0,0,0,0,0,0,0,0,0,0,22.74,0,5.67,0,0,0,0,0,0,0,0,0,0,0,0,0,0,68.755,0,0,0,0,0,0,0,0,0,0,0,2.835,0,0,0,0,700
1988,Impregnation,0.5,0.104999997,4.761905193,1.013000011,1.5,,13,,,,24,3.12,0,0,0,0,0,0,0,0,0,0,0,0,0,0,0,0,0,0,0,0,0,0,0,0,0,0,0,0,0,0,0,0,0,0,0,0,0,0,0,76.19999695,0,0,0,0,0,0,0,0,0,0,23.79999924,0,0,0,0,0,0,0,0,0,0,0,0,0,774.85
2019,Impregnation,0.673,0.16825,4,1,1.475409836,,15.41756,,,,20.21459,3.116596542,0,0,0,0,0,0,0,0,0,0,0,0,0,0,0,0,0,0,0,0,0,0,0,0,0,0,0,0,0,92.95383043,0,0,0,0,0,0,0,0,0,0,0,0,0,0,0,0,0,0,0,0,0,0,7.046169575,0,0,0,0,0,0,0,0,0,0,0,800
2009,n.a.,0.096157425,0.303975,0.316333333,0.1949,0.0257,,8.40938,,,,37.01799,3.112983447,0,0,0,0,0,0,0,0,0,0,0,40,0,0,0,0,0,0,10,0,0,0,0,0,0,0,30,0,0,0,0,0,0,0,0,0,0,0,0,0,0,0,0,0,0,0,0,0,0,0,20,0,0,0,0,0,0,0,0,0,0,0,0,0,899.85
2019,Impregnation,0.673,0.16825,4,1,1.475409836,,14.26124,,,,21.75966,3.103197336,0,0,0,0,0,0,0,0,0,0,0,0,0,0,0,0,0,0,0,0,0,0,0,0,0,0,0,0,0,92.39110264,0,0,0,0,0,0,0,0,0,0,0,0,0,0,0,0,0,0,0,0,0,0,7.092165245,0,0,0,0,0,0,0,0,0,0,0.516732112,600
2019,Impregnation,0.75,0.25,3,1,0.072,,9.83,66.1,17.9,13.6,31.5,3.09645,0,0,0,0,0,0,0,0,0,0,0,0,0,0,0,0,0,0,0,5.58599,0,0,0,0,0,0,0,0,0,0,0,0,0,0,0,6.63575,0,0,0,0,0,0,0,0,0,0,0,87.77826,0,0,0,0,0,0,0,0,0,0,0,0,0,0,0,0,700
1991,Precipitation,0.839999974,0.159999996,5.25,1.013000011,0.36,95,14.80000019,79,,,20.89999962,3.093199983,0,0,0,0,0,0,0,0,30,0,70,0,0,0,0,0,0,0,0,0,0,0,0,0,0,0,0,0,0,0,0,0,0,0,0,0,0,0,0,0,0,0,0,0,0,0,0,0,0,0,0,0,0,0,0,0,0,0,0,0,0,0,0,0,739.85
2009,n.a.,0.12746685,0.303975,0.419333333,0.2258,0.0257,,11.53936,,,,26.78706,3.091055287,0,0,0,0,0,0,0,0,0,0,0,40,0,0,0,0,0,0,10,0,0,0,0,0,0,0,30,0,0,0,0,0,0,0,0,0,0,0,0,0,0,0,0,0,0,0,0,0,0,0,20,0,0,0,0,0,0,0,0,0,0,0,0,0,899.85
2000,Impregnation,0.5,0.100000001,5,1.013000011,0.21,14.39999962,4.199999809,,,,73.5,3.08699986,0,0,0,0,0,0,0,0,78.09999847,0,0,0,0,0,0,0,0,0,0,0,0,0,0,0,0,0,0,0,0,0,0,0,21.89999962,0,0,0,0,0,0,0,0,0,0,0,0,0,0,0,0,0,0,0,0,0,0,0,0,0,0,0,0,0,0,0,699.85
2014,Impregnation,0.4,0.2,2,1,0.8,,23.7,87,,,13,3.081,0,0,0,0,0,0,0,0,43.47826087,0,0,0,0,0,0,0,0,0,0,0,0,0,0,0,0,0,0,0,0,0,0,0,0,0,0,0,0,0,0,0,0,0,0,0,0,0,0,0,0,0,0,0,0,0,0,0,0,0,0,0,0,0,56.52173913,0,724.85
1989,Impregnation,0.370000005,0.074000001,5,1.013000011,0.04,,28,,,,11,3.08,0,0,0,0,0,0,0,0,98.09999847,0,0,0,0,0,0,0,0,0,0,0,0,0,0,0,0,0,0,0,0,0,0,0,0,0,0,0,0,1.899999976,0,0,0,0,0,0,0,0,0,0,0,0,0,0,0,0,0,0,0,0,0,0,0,0,0,0,769.85
2013,Sol-gel,0.533333333,0.266666667,2,1,0.18,,11.2,72.5,7.9,19.6,27.5,3.08,0,0,0,0,0,0,0,0,0,0,0,0,0,0,0,0,0,0,0,0,0,0,0,0,0,0,0,0,0,47.32586315,2.226142683,0,2.081420678,0,0,0,0,0,0,0,0,0,0,0,0,0,0,0,0,0,0,0,0,0,0,47.32586315,0,0,0,1.040710339,0,0,0,0,724.85
2009,n.a.,0.2123772,0.101325,2.096,0.3096,0.0257,,6.174083,,,,49.80695,3.075122433,0,0,0,0,0,0,0,0,0,0,0,40,0,0,0,0,0,0,10,0,0,0,0,0,0,0,30,0,0,0,0,0,0,0,0,0,0,0,0,0,0,0,0,0,0,0,0,0,0,0,20,0,0,0,0,0,0,0,0,0,0,0,0,0,849.85
2019,Pechini method,0.6,0.2,3,1,0.36,100,19.8,84.5,7.9,7.6,15.5,3.069,0,0,0,0,0,0,0,0,0,0,0,0,0,0,0,0,0,0,10,0,0,0,0,0,0,0,0,0,0,0,0,0,0,0,0,0,0,0,0,0,0,0,0,0,0,0,0,0,0,0,50,0,0,0,0,40,0,0,0,0,0,0,0,0,800
2009,n.a.,0.096157425,0.303975,0.316333333,0.1949,0.0257,,7.296621,,,,42.05202,3.068376522,0,0,0,0,0,0,0,0,0,0,0,40,0,0,0,0,0,0,10,0,0,0,0,0,0,0,30,0,0,0,0,0,0,0,0,0,0,0,0,0,0,0,0,0,0,0,0,0,0,0,20,0,0,0,0,0,0,0,0,0,0,0,0,0,879.85
2009,n.a.,0.1471239,0.303975,0.484,0.2452,0.0257,,12.03273,,,,25.46064,3.063610067,0,0,0,0,0,0,0,0,0,0,0,40,0,0,0,0,0,0,10,0,0,0,0,0,0,0,30,0,0,0,0,0,0,0,0,0,0,0,0,0,0,0,0,0,0,0,0,0,0,0,20,0,0,0,0,0,0,0,0,0,0,0,0,0,879.85
2011,Precipitation,0.416,0.084,5,1,0.25,,15.93023,,,,19.13793,3.048716266,0,0,0,0,0,0,0,0,0,0,0,0,0,0,0,0,0,0,0,0,0,0,0,0,0,0,0,0,0,0,0,0,0,0,0,0,0,0,0,0,0,0,0,0,0,0,0,0,77.45159275,0,22.54840725,0,0,0,0,0,0,0,0,0,0,0,0,0,550
2019,Impregnation,0.75,0.25,3,1,0.072,,8.35,60.3,19.4,17.1,36.5,3.04775,0,0,0,0,0,0,0,0,0,0,0,0,0,0,0,0,0,0,0,0,0,0,0,0,0,0,0,49.02528784,0,0,0,0,0,0,0,0,0,0,0,0,0,0,0,0,0,0,0,50.97471216,0,0,0,0,0,0,0,0,0,0,0,0,0,0,0,0,700
1995,Therm.decomp.,0.419999987,0.086999997,4.827586174,1.013000011,1,19.5,4.099999905,25.70000076,16.70000076,57.59999847,74.29999924,3.046299898,0,0,0,0,0,0,0,0,0,0,0,0,0,0,0,0,0,0,0,0,0,0,0,0,0,0,0,0,0,0,0,0,15.80000019,0,0,0,0,0,0,0,0,0,0,0,0,0,0,76.30000305,0,0,0,0,0,0,0,0,0,0,0,7.900000095,0,0,0,0,779.85
1999,n.a.,0.5,0.209999993,2.380951881,1.013000011,1.5,,14,,12.10000038,9.600000381,21.70000076,3.038000107,0,0,0,0,0,0,0,0,0,0,0,0,0,0,0,0,0,0,0,0,0,0,0,0,0,0,0,0,0,0,0,0,0,0,0,0,0,0,0,0,0,0,0,0,0,0,0,100,0,0,0,0,0,0,0,0,0,0,0,0,0,0,0,0,899.85
2019,Impregnation,0.75,0.25,3,1,0.072,,11.63,71.7,14.9,11.2,26.1,3.03543,0,0,0,0,0,0,0,0,0,0,0,0,0,0,6.0685,0,0,0,0,0,0,0,0,0,0,0,0,0,0,0,7.01935,0,0,0,0,0,0,0,0,0,0,0,0,0,0,0,0,86.91215,0,0,0,0,0,0,0,0,0,0,0,0,0,0,0,0,700
2019,Impregnation,0.75,0.25,3,1,0.072,,11.14,69.8,15.5,11.7,27.2,3.03008,0,0,0,0,0,0,0,0,0,0,0,0,7.50351,0,0,0,0,0,0,0,0,0,0,0,0,0,0,0,0,0,0,0,0,0,0,0,0,0,0,0,0,4.5649,0,0,0,0,0,87.93159,0,0,0,0,0,0,0,0,0,0,0,0,0,0,0,0,700
2019,Impregnation,0.75,0.25,3,1,0.072,,9.38,65.2,17.5,14.8,32.3,3.02974,0,0,0,0,0,0,0,0,0,0,0,0,0,0,0,0,0,0,0,0,0,0,0,0,0,0,3.00727,0,0,0,0,0,1.42176,0,0,0,0,0,0,0,0,0,0,0,0,0,0,92.72745,0,0,0,0,0,0,0,0,0,0,0,2.84352,0,0,0,0,700
2018,Impregnation,0.5,0.1,5,1,0.150878514,,8.855172,,,,34.15179,3.024199746,0,0,0,0,0,0,0,0,0,0,0,0,0,0,0,0,0,0,0,0,0,0,0,0,0,0,0,0,0,4.465848192,4.465848192,0,4.175238236,0,0,0,0,0,0,0,0,0,0,0,0,0,0,84.80544626,0,0,0,0,0,0,0,0,0,0,0,2.087619118,0,0,0,0,740
2009,n.a.,0.313398225,0.101325,3.093,0.4093,0.0257,,7.493789,,,,40.33613,3.022704473,0,0,0,0,0,0,0,0,0,0,0,40,0,0,0,0,0,0,10,0,0,0,0,0,0,0,30,0,0,0,0,0,0,0,0,0,0,0,0,0,0,0,0,0,0,0,0,0,0,0,20,0,0,0,0,0,0,0,0,0,0,0,0,0,899.85
2009,n.a.,0.12746685,0.303975,0.419333333,0.2258,0.0257,,9.755305,,,,30.98107,3.022297871,0,0,0,0,0,0,0,0,0,0,0,40,0,0,0,0,0,0,10,0,0,0,0,0,0,0,30,0,0,0,0,0,0,0,0,0,0,0,0,0,0,0,0,0,0,0,0,0,0,0,20,0,0,0,0,0,0,0,0,0,0,0,0,0,879.85
2018,Impregnation,0.4,0.1,4,1,0.044848077,,17.5107,,,,17.23164,3.017380785,0,0,0,0,0,0,0,0,0,0,0,0,0,0,0,0,0,0,0,0,0,0,0,0,0,0,0,50,0,0,0,0,0,0,0,0,0,0,0,0,0,0,0,0,0,0,0,0,0,50,0,0,0,0,0,0,0,0,0,0,0,0,0,0,700
2019,Impregnation,0.75,0.25,3,1,0.072,,8.47,61.7,18.8,16.8,35.6,3.01532,0,0,0,0,0,0,0,0,0,0,0,0,0,0,0,0,0,0,0,0,0,0,0,0,0,14.5832322,0,0,0,0,0,0,0,0,0,0,0,0,0,0,0,0,0,0,0,0,0,85.4167678,0,0,0,0,0,0,0,0,0,0,0,0,0,0,0,0,700
1989,Impregnation,0.370000005,0.074000001,5,1.013000011,0.04,,22,,,,13.69999981,3.013999958,0,0,0,0,0,0,0,0,88,0,0,0,0,0,0,0,0,0,0,0,0,0,0,0,0,0,0,0,0,0,0,0,12,0,0,0,0,0,0,0,0,0,0,0,0,0,0,0,0,0,0,0,0,0,0,0,0,0,0,0,0,0,0,0,769.85
2016,Impregnation,0.8,0.2,4,1,1.5,,15.17279,,,,19.7921,3.00301377,0,0,0,0,0,0,0,0,0,0,5.530511644,0,0,0,0,0,0,0,0,0,0,0,0,0,0,0,0,0,0,94.46948836,0,0,0,0,0,0,0,0,0,0,0,0,0,0,0,0,0,0,0,0,0,0,0,0,0,0,0,0,0,0,0,0,0,0,750
2000,Impregnation,0.090000004,0.02,4.5,1.013000011,1.8,,15,,,0,20,3,0,0,0,0,0,0,0,0,0,0,0,0,0,0,0,0,0,0,0,0,0,0,0,0,0,0,0,0,0,1.799999952,0,0,0,0,0,0,0,0,0,0,0,0,0,0,0,0,0,98.19999695,0,0,0,0,0,0,0,0,0,0,0,0,0,0,0,0,849.85
2008,Sol-gel,0.416000009,0.083999999,4.952381134,1.013000011,0.25,,12,,,,25,3,0,0,0,0,0,0,0,0,0,0,0,0,0,0,0,0,0,0,50,0,0,0,0,0,0,0,0,0,0,0,0,0,0,0,16.70000076,0,0,0,0,0,0,0,0,0,0,0,0,0,0,0,0,0,0,0,0,0,0,0,0,0,0,0,33.29999924,0,769.85
1992,Therm.decomp.,0.300000012,0.150000006,2,1.013000011,1.8,,5,,25,35,60,3,0,0,0,0,0,0,66.69999695,0,0,0,0,0,0,0,0,0,0,0,0,0,0,33.29999924,0,0,0,0,0,0,0,0,0,0,0,0,0,0,0,0,0,0,0,0,0,0,0,0,0,0,0,0,0,0,0,0,0,0,0,0,0,0,0,0,0,0,779.85
2013,Microemulsion,0.875,0.125,7,1,2.045454545,,10,,16.4,13.6,30,3,0,89.4244,0,0,0,0,0,0,0,0,0,0,0,0,0,0,0,0,0,0,0,0,0,0,0,0,0,0,0,0,0,0,0,0,0,0,0,0,0,0,0,0,0,0,0,0,0,0,10.5756,0,0,0,0,0,0,0,0,0,0,0,0,0,0,0,800
2014,Impregnation,0.4,0.1,4,1,0.01497,58,10,70,,,30,3,0,0,0,0,0,0,0,0,99.28031,0,0,0,0,0,0,0,0,0,0,0,0,0,0,0,0,0,0,0,0,0,0.719687,0,0,0,0,0,0,0,0,0,0,0,0,0,0,0,0,0,0,0,0,0,0,0,0,0,0,0,0,0,0,0,0,0,749.85
1982,Impregnation,0.400000006,0.083999999,4.761905193,1.013000011,0.04,,6.800000191,,,,44.09999847,2.99879998,0,89.59999847,0,0,0,0,0,0,0,0,0,0,0,0,0,0,0,0,0,0,0,0,0,0,0,0,0,0,0,0,0,0,0,0,0,0,0,0,0,0,0,0,0,0,0,0,0,0,0,0,0,0,0,0,0,10.39999962,0,0,0,0,0,0,0,0,799.85
2009,n.a.,0.4154325,0.101325,4.1,0.51,0.0257,,6.47194,,,,46.04317,2.979886336,0,0,0,0,0,0,0,0,0,0,0,40,0,0,0,0,0,0,10,0,0,0,0,0,0,0,30,0,0,0,0,0,0,0,0,0,0,0,0,0,0,0,0,0,0,0,0,0,0,0,20,0,0,0,0,0,0,0,0,0,0,0,0,0,879.85
2018,Impregnation,0.867867868,0.117117117,7.41025641,1,0.067216,40.05305,5.699482,,11.57765,40.646,52.22365,2.976477531,0,0,0,0,0,0,0,0,0,0,0,0,0,0,0,0,0,0,0,0,0,0,0,0,0,0,0,0,0,0,2.114874843,0,2.081317669,0,0,0,0,0,0,0,0,0,0,0,0,0,0,94.76314865,0,0,0,0,0,0,0,0,0,0,0,1.040658834,0,0,0,0,675
2019,Impregnation,0.673,0.16825,4,1,1.475409836,,15.23605,,,,19.50324,2.971523398,0,0,0,0,0,0,0,0,0,0,0,0,0,0,0,0,0,0,0,0,0,0,0,0,0,0,0,0,0,92.76645505,0,0,0,0,0,0,0,0,0,0,0,0,0,0,0,0,0,0,0,0,0,0,7.049589954,0,0,0,0,0,0.183954995,0,0,0,0,0,600
2003,Impregnation,0.762000024,0.238000005,3.201680899,1.013000011,0.14,,17.89999962,83.40000153,8.600000381,8,16.60000038,2.971400005,0,8.899999619,0,0,0,0,0,0,0,0,0,0,0,0,0,0,0,0,0,0,0,0,0,0,0,0,0,0,0,0,3.5,0,0,0,0,0,0,0,0,0,0,0,0,0,0,0,0,83.09999847,0,0,0,0,0,0,0,0,0,0,0,4.5,0,0,0,0,799.85
2019,Impregnation,0.673,0.16825,4,1,1.475409836,,14.80687,,,,19.9568,2.954977432,0,0,0,0,0,0,0,0,0,0,0,0,0,0,0,0,0,0,0,0,0,0,0,0,0,0,0,0,0,92.84186955,0,0,0,0,0,0,0,0,0,0,0,0,0,0,0,0,0,0,0,0,0,0,7.055320919,0,0,0,0,0,0,0,0,0,0,0.10280953,750
2019,Impregnation,0.75,0.25,3,1,0.072,,13.68,76.6,12.2,9.4,21.6,2.95488,0,0,0,0,0,0,0,0,0,0,0,0,0,0,6.1602,0,0,0,0,5.61444,0,0,0,0,0,0,0,0,0,0,0,0,0,0,0,0,0,0,0,0,0,0,0,0,0,0,0,88.22536,0,0,0,0,0,0,0,0,0,0,0,0,0,0,0,0,700
2019,Impregnation,0.75,0.25,3,1,0.072,,8.5,62.8,18.5,16.1,34.6,2.941,0,0,0,0,0,0,0,0,0,0,0,0,0,4.782754064,0,0,0,0,0,0,0,0,0,0,0,0,0,0,0,0,0,0,0,0,0,0,0,0,0,0,0,0,0,0,0,0,0,95.21724594,0,0,0,0,0,0,0,0,0,0,0,0,0,0,0,0,700
1990,n.a.,0.400000006,0.079999998,5,1.013000011,0.06,,3.5,,42,42,84,2.94,0,0,0,0,0,0,0,0,0,0,0,0,0,0,0,0,0,0,0,0,0,0,0,0,0,0,0,0,0,0,0,0,0,100,0,0,0,0,0,0,0,0,0,0,0,0,0,0,0,0,0,0,0,0,0,0,0,0,0,0,0,0,0,0,749.85
2015,n.a.,0.6,0.2,3,1,0.111731844,,,,,,0,2.939547,0,0,0,0,0,0,0,0,0,0,0,0,0,0,0,0,0,0,0,0,0,0,0,0,0,0,0,0,0,100,0,0,0,0,0,0,0,0,0,0,0,0,0,0,0,0,0,0,0,0,0,0,0,0,0,0,0,0,0,0,0,0,0,0,749.85
1986,Therm.decomp.,0.469999999,0.107000001,4.392522812,1.013000011,7.6,,16.70000076,,8.899999619,8.699999809,17.59999943,2.939200039,0,75,0,0,0,0,0,0,0,0,0,0,0,0,0,0,0,0,0,0,0,0,0,0,0,0,0,0,0,0,0,0,0,0,0,0,0,25,0,0,0,0,0,0,0,0,0,0,0,0,0,0,0,0,0,0,0,0,0,0,0,0,0,0,669.85
2010,n.a.,0.416,0.084,4.952380952,1,0.25,,17.25664,,,,16.99613019,2.932961,0,0,0,0,0,9.300820026,0,0,0,0,0,0,0,0,0,0,0,0,0,0,0,0,0,0,0,0,0,0,0,0,0,0,0,0,90.69917997,0,0,0,0,0,0,0,0,0,0,0,0,0,0,0,0,0,0,0,0,0,0,0,0,0,0,0,0,0,599.85
2014,n.a.,,,5,1,,,10.5,,9.3,18.6,27.9,2.9295,0,0,0,0,0,0,0,0,0,0,0,2,0,0,0,0,0,0,0,0,0,0,0,0,0,0,0,0,0,0,0,0,0,0,0,0,0,0,0,0,0,0,0,0,0,0,0,0,0,0,0,0,0,0,0,98,0,0,0,0,0,0,0,0,850
1994,Therm.decomp.,0.286000013,0.143000007,2,1.013000011,0.06,,10.10000038,,,,29,2.929000111,0,0,0,0,0,0,0,0,0,0,0,0,0,0,0,0,0,0,0,0,0,0,0,0,0,0,0,0,0,0,0,0,0,0,0,0,0,0,0,0,0,0,0,0,0,0,0,0,0,0,50,0,0,0,0,50,0,0,0,0,0,0,0,0,729.85
1995,Therm.decomp.,0.899999976,0.100000001,9,1.013000011,0.6,,14.5,,7,13.19999981,20.19999981,2.928999972,0,0,0,0,0,0,0,0,0,0,0,0,0,0,0,0,0,0,0,0,0,0,0,0,0,0,0,0,0,0,0,0,43.5,13,0,0,0,0,0,0,0,0,0,0,0,0,0,0,43.5,0,0,0,0,0,0,0,0,0,0,0,0,0,0,0,749.85
2019,Impregnation,0.75,0.25,3,1,0.072,,8.9,64.4,17.9,15,32.9,2.9281,0,0,0,0,0,0,0,0,9.19967,0,0,0,0,0,0,0,0,0,0,0,0,0,0,0,0,0,0,0,0,0,0,0,0,0,0,0,0,0,0,0,0,0,0,0,0,0,0,83.09765,0,0,0,0,0,0,0,7.70268,0,0,0,0,0,0,0,0,700
2009,n.a.,0.227272727,0.090909091,2.5,1,0.30816641,,9.3,68.6,12.2,19.2,31.4,2.9202,0,0,0,0,0,0,0,0,0,0,0,0,0,0,0,0,0,0,0,0,0,0,0,0,0,0,40,0,0,0,50,0,10,0,0,0,0,0,0,0,0,0,0,0,0,0,0,0,0,0,0,0,0,0,0,0,0,0,0,0,0,0,0,0,739.85
2011,Precipitation,0.416,0.084,5,1,0.25,,15.53779,,,,18.7931,2.920032412,0,0,0,0,0,0,0,0,11.72325432,0,0,0,0,0,0,0,0,0,0,0,0,0,0,0,0,0,0,0,0,0,0,0,0,0,0,0,0,0,0,0,0,0,0,0,0,0,0,0,88.27674568,0,0,0,0,0,0,0,0,0,0,0,0,0,0,0,575
2009,n.a.,0.4154325,0.101325,4.1,0.51,0.0257,,6.803495,,,,42.89373,2.918272776,0,0,0,0,0,0,0,0,0,0,0,40,0,0,0,0,0,0,10,0,0,0,0,0,0,0,30,0,0,0,0,0,0,0,0,0,0,0,0,0,0,0,0,0,0,0,0,0,0,0,20,0,0,0,0,0,0,0,0,0,0,0,0,0,899.85
1990,Impregnation,0.26699999,0.129999995,2.053845882,1.013000011,0.4,,4.900000095,,,,59.5,2.915500057,0,0,0,0,0,0,0,0,0,0,0,0,0,0,0,0,0,0,0,0,0,0,0,0,0,0,0,0,0,0,0,0,0,0,0,50,0,0,0,0,0,0,0,0,0,0,0,0,0,0,0,0,0,0,0,50,0,0,0,0,0,0,0,0,799.85
2009,n.a.,0.1471239,0.303975,0.484,0.2452,0.0257,,13.53002,,,,21.47084,2.905008946,0,0,0,0,0,0,0,0,0,0,0,40,0,0,0,0,0,0,10,0,0,0,0,0,0,0,30,0,0,0,0,0,0,0,0,0,0,0,0,0,0,0,0,0,0,0,0,0,0,0,20,0,0,0,0,0,0,0,0,0,0,0,0,0,899.85
2019,Impregnation,0.4,0.1,4,1,0.011814321,26.94,6.78,,12.71,30.13,42.84,2.904552,0,0,0,0,0,0,0,0,0,0,0,0,0,0,0,0,0,0,0,0,0,0,0,0,0,0,0,0,0,0,1.031477888,0,2.771149847,0,0,0,0,0,0,0,0,0,0,0,0,0,0,0,0,0,0,0,0,0,0,94.81179734,0,0,0,1.385574923,0,0,0,0,750
2019,Impregnation,0.75,0.25,3,1,0.072,,10.22,69.1,15,13.4,28.4,2.90248,0,13.2061,0,0,0,0,0,0,0,0,0,0,0,0,0,0,0,0,0,0,0,0,0,0,0,0,0,0,0,0,6.48597,0,0,0,0,0,0,0,0,0,0,0,0,0,0,0,0,80.30793,0,0,0,0,0,0,0,0,0,0,0,0,0,0,0,0,700
2018,Impregnation,0.4,0.1,4,1,0.073386351,,6.754967,,,,42.95191,2.901387346,0,0,0,0,0,0,0,0,0,0,0,0,0,0,0,0,0,0,0,0,0,0,0,0,0,0,0,0,0,0,2.225972071,0,2.081119488,0,0,0,0,0,0,0,0,0,0,0,0,0,0,94.6523487,0,0,0,0,0,0,0,0,0,0,0,1.040559744,0,0,0,0,700
2018,Impregnation,0.5,0.1,5,1,0.162372061,,10.21277,,,,28.40909,2.901355021,0,0,0,0,0,0,0,0,0,0,0,0,0,0,0,0,0,0,0,0,0,0,0,0,0,0,0,0,0,0,4.532473461,0,4.237527941,0,0,0,0,0,0,0,0,0,0,0,0,0,0,89.11123463,0,0,0,0,0,0,0,0,0,0,0,2.118763971,0,0,0,0,720
2015,Impregnation,0.6144,0.1536,4,1,0.225032,,4.2,,46,23,69,2.898,0,0,0,0,0,0,0,0,0,0,0,0,0,0,0,0,0,0,0,0,0,0,0,0,0,0,0,0,0,0,0,0,2.085426,0,0,0,0,0,0,0,0,0,0,0,0,0,0,96.87186028,0,0,0,0,0,0,0,0,0,0,0,1.042713,0,0,0,0,800
2018,Slurry,0.461538462,0.153846154,3,1,0.186472246,70.77176,12.97208,,,,22.33169,2.896884692,0,0,0,0,0,0,0,0,0,0,0,0,0,0,0,0,0,0,0,0,0,0,0,0,0,0,0,0,0,0,2.225972071,0,2.081119488,0,0,0,0,0,0,0,0,0,0,0,0,0,0,94.6523487,0,0,0,0,0,0,0,0,0,0,0,1.040559744,0,0,0,0,720
