Repository: TaniikeLaboratory/Catalyst-Phylogenetic-Tree

File: input/DRM.csv (part 18 of 21)
year,Incipient to wetness impregnation,Wet impregnation,Co-impregnation,Co-precipitation,Sol-gel,Sequential impregnation, calcTemperature (oC),calc Time (h),red Temperature  (oC),red Time (h),red H2 %,Co,Ba,Ca,Cu,Ce,Mn,La,Ni,Pt,Mg,Ir,Au,K,Li,Ru,Rh,Pd,Sr,Y,Zr,Al,Si,Ti,Pr,V,react Temperature (C),reac CH4 %vol,reac CO2 %vol,reac Ar %vol,reac N2 %vol,reac He %vol,GHSV (mgmin/mL),Time on stream (min),CH4 Conversion
2012,0,0,1,0,0,0,500,3,500,2,100,0,0,0,0,0,8.4177641,0,0,0,0,0,0,0,0,0,0,0.8691139,0,0,0,90.713122,0,0,0,0,650,25,25,0,0,50,2.5,60,72.9167
2012,0,0,1,0,0,0,500,3,500,2,100,0,0,0,0,0,8.4177641,0,0,0,0,0,0,0,0,0,0,0.8691139,0,0,0,90.713122,0,0,0,0,700,25,25,0,0,50,2.5,60,81.25
2012,0,0,1,0,0,0,500,3,500,2,100,0,0,0,7.3614322,0,0,0,0,0,0,0,0,0,0,0,0,0.8791385,0,0,0,91.7594293,0,0,0,0,500,25,25,0,0,50,2.5,60,3.59848
2012,0,0,1,0,0,0,500,3,500,2,100,0,0,0,7.3614322,0,0,0,0,0,0,0,0,0,0,0,0,0.8791385,0,0,0,91.7594293,0,0,0,0,550,25,25,0,0,50,2.5,60,5.68182
2012,0,0,1,0,0,0,500,3,500,2,100,0,0,0,7.3614322,0,0,0,0,0,0,0,0,0,0,0,0,0.8791385,0,0,0,91.7594293,0,0,0,0,600,25,25,0,0,50,2.5,60,10.6061
2012,0,0,1,0,0,0,500,3,500,2,100,0,0,0,7.3614322,0,0,0,0,0,0,0,0,0,0,0,0,0.8791385,0,0,0,91.7594293,0,0,0,0,650,25,25,0,0,50,2.5,60,16.6667
2012,0,0,1,0,0,0,500,3,500,2,100,0,0,0,7.3614322,0,0,0,0,0,0,0,0,0,0,0,0,0.8791385,0,0,0,91.7594293,0,0,0,0,700,25,25,0,0,50,2.5,60,23.1061
2012,1,0,0,0,0,0,500,3,750,5,100,0,0,0,0,0,0,0,0,0.0101862,0,0,0,2.54125,0,0,0,0,0,0,0,97.4485637,0,0,0,0,750,50,50,0,0,0,2.649942585,15,11.6069
2012,1,0,0,0,0,0,500,3,750,5,100,0,0,0,0,0,0,0,0,0.0101862,0,0,0,2.54125,0,0,0,0,0,0,0,97.4485637,0,0,0,0,750,50,50,0,0,0,2.649942585,135,4.45656
2012,1,0,0,0,0,0,500,3,750,5,100,0,0,0,0,0,0,0,0,0.0100311,4.0257209,0,0,0,0,0,0,0,0,0,0,95.964248,0,0,0,0,750,50,50,0,0,0,2.649942585,15,14.169
2012,1,0,0,0,0,0,500,3,750,5,100,0,0,0,0,0,0,0,0,0.0100311,4.0257209,0,0,0,0,0,0,0,0,0,0,95.964248,0,0,0,0,750,50,50,0,0,0,2.649942585,135,5.14428
2012,1,0,0,0,0,0,500,3,750,5,100,0,0,0,0,0,0,0,0,0.0509104,0,0,0,2.540215,0,0,0,0,0,0,0,97.4088746,0,0,0,0,750,50,50,0,0,0,2.649942585,15,53.4814
2012,1,0,0,0,0,0,500,3,750,5,100,0,0,0,0,0,0,0,0,0.0509104,0,0,0,2.540215,0,0,0,0,0,0,0,97.4088746,0,0,0,0,750,50,50,0,0,0,2.649942585,135,9.95704
2012,1,0,0,0,0,0,500,3,750,5,100,0,0,0,0,0,0,0,0,0.0501353,4.0241063,0,0,0,0,0,0,0,0,0,0,95.9257584,0,0,0,0,750,50,50,0,0,0,2.649942585,15,64.2935
2012,1,0,0,0,0,0,500,3,750,5,100,0,0,0,0,0,0,0,0,0.0501353,4.0241063,0,0,0,0,0,0,0,0,0,0,95.9257584,0,0,0,0,750,50,50,0,0,0,2.649942585,135,9.14345
2012,1,0,0,0,0,0,500,3,750,5,100,0,0,0,0,0,0,0,0,0.2540348,0,0,0,2.5350526,0,0,0,0,0,0,0,97.2109126,0,0,0,0,750,50,50,0,0,0,2.649942585,15,70.6069
2012,1,0,0,0,0,0,500,3,750,5,100,0,0,0,0,0,0,0,0,0.2540348,0,0,0,2.5350526,0,0,0,0,0,0,0,97.2109126,0,0,0,0,750,50,50,0,0,0,2.649942585,135,63.4572
2012,1,0,0,0,0,0,500,3,750,5,100,0,0,0,0,0,0,0,0,0.2501747,4.0160525,0,0,0,0,0,0,0,0,0,0,95.7337729,0,0,0,0,750,50,50,0,0,0,2.649942585,15,61.9189
2012,1,0,0,0,0,0,500,3,750,5,100,0,0,0,0,0,0,0,0,0.2501747,4.0160525,0,0,0,0,0,0,0,0,0,0,95.7337729,0,0,0,0,750,50,50,0,0,0,2.649942585,135,57.7686
2011,0,1,0,0,0,0,400,0.5,500,1,100,0,0,0,0,0,0,0,0,0,0,0,0,0,0,0,0.9810912,0,0,0,0,99.0189088,0,0,0,0,500,50,50,0,0,0,3,60,7.7
2011,0,1,0,0,0,0,400,0.5,500,1,100,0,0,0,0,0,0,0,0,0,0,0,0,0,0,0,1.0029095,0,0,0,0,96.1599204,0,0,0,2.8371701,500,50,50,0,0,0,3,60,10.3
2011,0,1,0,0,0,0,400,0.5,500,1,100,0,0,0,0,0,0,0,0,0,0,0,0,0,0,0,1.0257202,0,0,0,0,93.170879,0,0,0,5.8034008,500,50,50,0,0,0,3,60,10.3
2011,0,1,0,0,0,0,400,0.5,500,1,100,0,0,0,0,0,0,0,0,0,0,0,0,0,0,0,0.9678355,0,0,0,0,92.7969958,0,6.2351687,0,0,500,50,50,0,0,0,3,60,13.7
2011,0,1,0,0,0,0,400,0.5,500,1,100,0,0,0,0,0,0,0,0,0,0,0,0,0,0,0,0.9549332,0,0,0,0,86.740972,0,12.3040948,0,0,500,50,50,0,0,0,3,60,11.2
2011,0,1,0,0,0,0,400,0.5,500,1,100,0,0,0,0,0,0,0,0,0,0,0,0,0,0,0,0.9810912,0,0,0,0,99.0189088,0,0,0,0,500,50,50,0,0,0,3,5,7.34434
2011,0,1,0,0,0,0,400,0.5,500,1,100,0,0,0,0,0,0,0,0,0,0,0,0,0,0,0,0.9810912,0,0,0,0,99.0189088,0,0,0,0,500,50,50,0,0,0,3,15,7.45338
2011,0,1,0,0,0,0,400,0.5,500,1,100,0,0,0,0,0,0,0,0,0,0,0,0,0,0,0,0.9810912,0,0,0,0,99.0189088,0,0,0,0,500,50,50,0,0,0,3,25,7.49604
2011,0,1,0,0,0,0,400,0.5,500,1,100,0,0,0,0,0,0,0,0,0,0,0,0,0,0,0,0.9810912,0,0,0,0,99.0189088,0,0,0,0,500,50,50,0,0,0,3,35,7.53871
2011,0,1,0,0,0,0,400,0.5,500,1,100,0,0,0,0,0,0,0,0,0,0,0,0,0,0,0,0.9810912,0,0,0,0,99.0189088,0,0,0,0,500,50,50,0,0,0,3,45,7.515
2011,0,1,0,0,0,0,400,0.5,500,1,100,0,0,0,0,0,0,0,0,0,0,0,0,0,0,0,0.9810912,0,0,0,0,99.0189088,0,0,0,0,500,50,50,0,0,0,3,55,7.46917
2011,0,1,0,0,0,0,400,0.5,500,1,100,0,0,0,0,0,0,0,0,0,0,0,0,0,0,0,0.9810912,0,0,0,0,99.0189088,0,0,0,0,500,50,50,0,0,0,3,65,7.55608
2011,0,1,0,0,0,0,400,0.5,500,1,100,0,0,0,0,0,0,0,0,0,0,0,0,0,0,0,0.9810912,0,0,0,0,99.0189088,0,0,0,0,500,50,50,0,0,0,3,75,7.53241
2011,0,1,0,0,0,0,400,0.5,500,1,100,0,0,0,0,0,0,0,0,0,0,0,0,0,0,0,0.9810912,0,0,0,0,99.0189088,0,0,0,0,500,50,50,0,0,0,3,85,7.64141
2011,0,1,0,0,0,0,400,0.5,500,1,100,0,0,0,0,0,0,0,0,0,0,0,0,0,0,0,0.9810912,0,0,0,0,99.0189088,0,0,0,0,500,50,50,0,0,0,3,95,7.57349
2011,0,1,0,0,0,0,400,0.5,500,1,100,0,0,0,0,0,0,0,0,0,0,0,0,0,0,0,0.9810912,0,0,0,0,99.0189088,0,0,0,0,500,50,50,0,0,0,3,105,7.77099
2011,0,1,0,0,0,0,400,0.5,500,1,100,0,0,0,0,0,0,0,0,0,0,0,0,0,0,0,0.9810912,0,0,0,0,99.0189088,0,0,0,0,500,50,50,0,0,0,3,115,7.85794
2011,0,1,0,0,0,0,400,0.5,500,1,100,0,0,0,0,0,0,0,0,0,0,0,0,0,0,0,0.9810912,0,0,0,0,99.0189088,0,0,0,0,500,50,50,0,0,0,3,125,7.72361
2011,0,1,0,0,0,0,400,0.5,500,1,100,0,0,0,0,0,0,0,0,0,0,0,0,0,0,0,0.9678355,0,0,0,0,92.7969958,0,6.2351687,0,0,500,50,50,0,0,0,3,5,14.4904
2011,0,1,0,0,0,0,400,0.5,500,1,100,0,0,0,0,0,0,0,0,0,0,0,0,0,0,0,0.9678355,0,0,0,0,92.7969958,0,6.2351687,0,0,500,50,50,0,0,0,3,15,14.4667
2011,0,1,0,0,0,0,400,0.5,500,1,100,0,0,0,0,0,0,0,0,0,0,0,0,0,0,0,0.9678355,0,0,0,0,92.7969958,0,6.2351687,0,0,500,50,50,0,0,0,3,25,14.3545
2011,0,1,0,0,0,0,400,0.5,500,1,100,0,0,0,0,0,0,0,0,0,0,0,0,0,0,0,0.9678355,0,0,0,0,92.7969958,0,6.2351687,0,0,500,50,50,0,0,0,3,35,14.2422
2011,0,1,0,0,0,0,400,0.5,500,1,100,0,0,0,0,0,0,0,0,0,0,0,0,0,0,0,0.9678355,0,0,0,0,92.7969958,0,6.2351687,0,0,500,50,50,0,0,0,3,45,13.9531
2011,0,1,0,0,0,0,400,0.5,500,1,100,0,0,0,0,0,0,0,0,0,0,0,0,0,0,0,0.9678355,0,0,0,0,92.7969958,0,6.2351687,0,0,500,50,50,0,0,0,3,55,13.9736
2011,0,1,0,0,0,0,400,0.5,500,1,100,0,0,0,0,0,0,0,0,0,0,0,0,0,0,0,0.9678355,0,0,0,0,92.7969958,0,6.2351687,0,0,500,50,50,0,0,0,3,65,13.5959
2011,0,1,0,0,0,0,400,0.5,500,1,100,0,0,0,0,0,0,0,0,0,0,0,0,0,0,0,0.9678355,0,0,0,0,92.7969958,0,6.2351687,0,0,500,50,50,0,0,0,3,75,13.3289
2011,0,1,0,0,0,0,400,0.5,500,1,100,0,0,0,0,0,0,0,0,0,0,0,0,0,0,0,0.9678355,0,0,0,0,92.7969958,0,6.2351687,0,0,500,50,50,0,0,0,3,85,13.5043
2011,0,1,0,0,0,0,400,0.5,500,1,100,0,0,0,0,0,0,0,0,0,0,0,0,0,0,0,0.9678355,0,0,0,0,92.7969958,0,6.2351687,0,0,500,50,50,0,0,0,3,95,13.0159
2011,0,1,0,0,0,0,400,0.5,500,1,100,0,0,0,0,0,0,0,0,0,0,0,0,0,0,0,0.9678355,0,0,0,0,92.7969958,0,6.2351687,0,0,500,50,50,0,0,0,3,105,13.2356
2011,0,1,0,0,0,0,400,0.5,500,1,100,0,0,0,0,0,0,0,0,0,0,0,0,0,0,0,0.9678355,0,0,0,0,92.7969958,0,6.2351687,0,0,500,50,50,0,0,0,3,115,13.2783
2011,0,1,0,0,0,0,400,0.5,500,1,100,0,0,0,0,0,0,0,0,0,0,0,0,0,0,0,0.9678355,0,0,0,0,92.7969958,0,6.2351687,0,0,500,50,50,0,0,0,3,125,13.4537
2011,0,1,0,0,0,0,400,0.5,500,1,100,0,0,0,0,0,0,0,0,0,0,0,0,0,0,0,0.9549332,0,0,0,0,86.740972,0,12.3040948,0,0,500,50,50,0,0,0,3,5,11.1497
2011,0,1,0,0,0,0,400,0.5,500,1,100,0,0,0,0,0,0,0,0,0,0,0,0,0,0,0,0.9549332,0,0,0,0,86.740972,0,12.3040948,0,0,500,50,50,0,0,0,3,15,11.1259
2011,0,1,0,0,0,0,400,0.5,500,1,100,0,0,0,0,0,0,0,0,0,0,0,0,0,0,0,0.9549332,0,0,0,0,86.740972,0,12.3040948,0,0,500,50,50,0,0,0,3,25,10.9916
2011,0,1,0,0,0,0,400,0.5,500,1,100,0,0,0,0,0,0,0,0,0,0,0,0,0,0,0,0.9549332,0,0,0,0,86.740972,0,12.3040948,0,0,500,50,50,0,0,0,3,35,11.1007
2011,0,1,0,0,0,0,400,0.5,500,1,100,0,0,0,0,0,0,0,0,0,0,0,0,0,0,0,0.9549332,0,0,0,0,86.740972,0,12.3040948,0,0,500,50,50,0,0,0,3,45,10.9442
2011,0,1,0,0,0,0,400,0.5,500,1,100,0,0,0,0,0,0,0,0,0,0,0,0,0,0,0,0.9549332,0,0,0,0,86.740972,0,12.3040948,0,0,500,50,50,0,0,0,3,55,10.9869
2011,0,1,0,0,0,0,400,0.5,500,1,100,0,0,0,0,0,0,0,0,0,0,0,0,0,0,0,0.9549332,0,0,0,0,86.740972,0,12.3040948,0,0,500,50,50,0,0,0,3,65,11.0295
2011,0,1,0,0,0,0,400,0.5,500,1,100,0,0,0,0,0,0,0,0,0,0,0,0,0,0,0,0.9549332,0,0,0,0,86.740972,0,12.3040948,0,0,500,50,50,0,0,0,3,75,11.0501
2011,0,1,0,0,0,0,400,0.5,500,1,100,0,0,0,0,0,0,0,0,0,0,0,0,0,0,0,0.9549332,0,0,0,0,86.740972,0,12.3040948,0,0,500,50,50,0,0,0,3,85,11.0043
2011,0,1,0,0,0,0,400,0.5,500,1,100,0,0,0,0,0,0,0,0,0,0,0,0,0,0,0,0.9549332,0,0,0,0,86.740972,0,12.3040948,0,0,500,50,50,0,0,0,3,95,10.9584
2011,0,1,0,0,0,0,400,0.5,500,1,100,0,0,0,0,0,0,0,0,0,0,0,0,0,0,0,0.9549332,0,0,0,0,86.740972,0,12.3040948,0,0,500,50,50,0,0,0,3,105,11.0454
2011,0,1,0,0,0,0,400,0.5,500,1,100,0,0,0,0,0,0,0,0,0,0,0,0,0,0,0,0.9549332,0,0,0,0,86.740972,0,12.3040948,0,0,500,50,50,0,0,0,3,115,10.9774
2011,0,1,0,0,0,0,400,0.5,500,1,100,0,0,0,0,0,0,0,0,0,0,0,0,0,0,0,0.9549332,0,0,0,0,86.740972,0,12.3040948,0,0,500,50,50,0,0,0,3,125,11.1971
2011,0,1,0,0,0,0,400,0.5,500,1,100,0,0,0,0,0,0,0,0,0,0,0,0,0,0,0,1.0029095,0,0,0,0,96.1599204,0,0,0,2.8371701,500,50,50,0,0,0,3,5,10.4417
2011,0,1,0,0,0,0,400,0.5,500,1,100,0,0,0,0,0,0,0,0,0,0,0,0,0,0,0,1.0029095,0,0,0,0,96.1599204,0,0,0,2.8371701,500,50,50,0,0,0,3,15,10.3959
2011,0,1,0,0,0,0,400,0.5,500,1,100,0,0,0,0,0,0,0,0,0,0,0,0,0,0,0,1.0029095,0,0,0,0,96.1599204,0,0,0,2.8371701,500,50,50,0,0,0,3,25,10.3279
2011,0,1,0,0,0,0,400,0.5,500,1,100,0,0,0,0,0,0,0,0,0,0,0,0,0,0,0,1.0029095,0,0,0,0,96.1599204,0,0,0,2.8371701,500,50,50,0,0,0,3,35,10.2599
2011,0,1,0,0,0,0,400,0.5,500,1,100,0,0,0,0,0,0,0,0,0,0,0,0,0,0,0,1.0029095,0,0,0,0,96.1599204,0,0,0,2.8371701,500,50,50,0,0,0,3,45,10.2141
2011,0,1,0,0,0,0,400,0.5,500,1,100,0,0,0,0,0,0,0,0,0,0,0,0,0,0,0,1.0029095,0,0,0,0,96.1599204,0,0,0,2.8371701,500,50,50,0,0,0,3,55,10.2347
2011,0,1,0,0,0,0,400,0.5,500,1,100,0,0,0,0,0,0,0,0,0,0,0,0,0,0,0,1.0029095,0,0,0,0,96.1599204,0,0,0,2.8371701,500,50,50,0,0,0,3,65,10.3437
2011,0,1,0,0,0,0,400,0.5,500,1,100,0,0,0,0,0,0,0,0,0,0,0,0,0,0,0,1.0029095,0,0,0,0,96.1599204,0,0,0,2.8371701,500,50,50,0,0,0,3,75,10.4085
2011,0,1,0,0,0,0,400,0.5,500,1,100,0,0,0,0,0,0,0,0,0,0,0,0,0,0,0,1.0029095,0,0,0,0,96.1599204,0,0,0,2.8371701,500,50,50,0,0,0,3,85,10.2742
2011,0,1,0,0,0,0,400,0.5,500,1,100,0,0,0,0,0,0,0,0,0,0,0,0,0,0,0,1.0029095,0,0,0,0,96.1599204,0,0,0,2.8371701,500,50,50,0,0,0,3,95,10.3611
2011,0,1,0,0,0,0,400,0.5,500,1,100,0,0,0,0,0,0,0,0,0,0,0,0,0,0,0,1.0029095,0,0,0,0,96.1599204,0,0,0,2.8371701,500,50,50,0,0,0,3,105,10.3595
2011,0,1,0,0,0,0,400,0.5,500,1,100,0,0,0,0,0,0,0,0,0,0,0,0,0,0,0,1.0029095,0,0,0,0,96.1599204,0,0,0,2.8371701,500,50,50,0,0,0,3,115,10.3358
2011,0,1,0,0,0,0,400,0.5,500,1,100,0,0,0,0,0,0,0,0,0,0,0,0,0,0,0,1.0029095,0,0,0,0,96.1599204,0,0,0,2.8371701,500,50,50,0,0,0,3,125,10.2678
2011,0,1,0,0,0,0,400,0.5,500,1,100,0,0,0,0,0,0,0,0,0,0,0,0,0,0,0,1.0257202,0,0,0,0,93.170879,0,0,0,5.8034008,500,50,50,0,0,0,3,5,11.1054
2011,0,1,0,0,0,0,400,0.5,500,1,100,0,0,0,0,0,0,0,0,0,0,0,0,0,0,0,1.0257202,0,0,0,0,93.170879,0,0,0,5.8034008,500,50,50,0,0,0,3,15,10.8162
2011,0,1,0,0,0,0,400,0.5,500,1,100,0,0,0,0,0,0,0,0,0,0,0,0,0,0,0,1.0257202,0,0,0,0,93.170879,0,0,0,5.8034008,500,50,50,0,0,0,3,25,10.8589
2011,0,1,0,0,0,0,400,0.5,500,1,100,0,0,0,0,0,0,0,0,0,0,0,0,0,0,0,1.0257202,0,0,0,0,93.170879,0,0,0,5.8034008,500,50,50,0,0,0,3,35,10.7245
2011,0,1,0,0,0,0,400,0.5,500,1,100,0,0,0,0,0,0,0,0,0,0,0,0,0,0,0,1.0257202,0,0,0,0,93.170879,0,0,0,5.8034008,500,50,50,0,0,0,3,45,10.0592
2011,0,1,0,0,0,0,400,0.5,500,1,100,0,0,0,0,0,0,0,0,0,0,0,0,0,0,0,1.0257202,0,0,0,0,93.170879,0,0,0,5.8034008,500,50,50,0,0,0,3,55,10.2125
2011,0,1,0,0,0,0,400,0.5,500,1,100,0,0,0,0,0,0,0,0,0,0,0,0,0,0,0,1.0257202,0,0,0,0,93.170879,0,0,0,5.8034008,500,50,50,0,0,0,3,65,10.2773
2011,0,1,0,0,0,0,400,0.5,500,1,100,0,0,0,0,0,0,0,0,0,0,0,0,0,0,0,1.0257202,0,0,0,0,93.170879,0,0,0,5.8034008,500,50,50,0,0,0,3,75,10.2536
2011,0,1,0,0,0,0,400,0.5,500,1,100,0,0,0,0,0,0,0,0,0,0,0,0,0,0,0,1.0257202,0,0,0,0,93.170879,0,0,0,5.8034008,500,50,50,0,0,0,3,85,10.3406
2011,0,1,0,0,0,0,400,0.5,500,1,100,0,0,0,0,0,0,0,0,0,0,0,0,0,0,0,1.0257202,0,0,0,0,93.170879,0,0,0,5.8034008,500,50,50,0,0,0,3,95,10.2726
2011,0,1,0,0,0,0,400,0.5,500,1,100,0,0,0,0,0,0,0,0,0,0,0,0,0,0,0,1.0257202,0,0,0,0,93.170879,0,0,0,5.8034008,500,50,50,0,0,0,3,105,10.2047
2011,0,1,0,0,0,0,400,0.5,500,1,100,0,0,0,0,0,0,0,0,0,0,0,0,0,0,0,1.0257202,0,0,0,0,93.170879,0,0,0,5.8034008,500,50,50,0,0,0,3,115,9.95971
2011,0,1,0,0,0,0,400,0.5,500,1,100,0,0,0,0,0,0,0,0,0,0,0,0,0,0,0,1.0257202,0,0,0,0,93.170879,0,0,0,5.8034008,500,50,50,0,0,0,3,125,10.0466
2011,0,1,0,0,0,0,400,4,0,0,0,0,0,0,0,0,0,0,2.3342574,0,0,0,0,0,0,0,0,0,0,0,0,0,97.6657426,0,0,0,800,47.61904762,52.38095238,0,0,0,7.5,720,66.5529
2011,0,1,0,0,0,0,400,4,0,0,0,0,0,0,0,0,0,0,6.6904286,0,0,0,0,0,0,0,0,0,0,0,0,0,93.3095714,0,0,0,800,47.61904762,52.38095238,0,0,0,7.5,720,82.116
2011,0,1,0,0,0,0,400,4,0,0,0,0,0,0,0,0,0,0,10.6745968,0,0,0,0,0,0,0,0,0,0,0,0,0,89.3254032,0,0,0,800,47.61904762,52.38095238,0,0,0,7.5,720,93.7201
2011,0,1,0,0,0,0,400,4,0,0,0,0,0,0,0,0,0,0,14.3324625,0,0,0,0,0,0,0,0,0,0,0,0,0,85.6675375,0,0,0,800,47.61904762,52.38095238,0,0,0,7.5,720,95.0853
2011,0,1,0,0,0,0,400,4,0,0,0,0,0,0,0,0,0,0,19.2900577,0,0,0,0,0,0,0,0,0,0,0,0,0,80.7099423,0,0,0,800,47.61904762,52.38095238,0,0,0,7.5,720,94.9488
2011,0,1,0,0,0,0,400,4,0,0,0,0,0,0,0,0,0,0,26.3897842,0,0,0,0,0,0,0,0,0,0,0,0,0,73.6102158,0,0,0,800,47.61904762,52.38095238,0,0,0,7.5,720,95.2218
2011,0,1,0,0,0,0,400,4,0,0,0,0,0,0,0,0,0,0,37.4026539,0,0,0,0,0,0,0,0,0,0,0,0,0,62.5973461,0,0,0,800,47.61904762,52.38095238,0,0,0,7.5,720,94.5392
2011,0,1,0,0,0,0,400,4,0,0,0,0,0,0,0,0,0,0,41.7593627,0,0,0,0,0,0,0,0,0,0,0,0,0,58.2406373,0,0,0,800,47.61904762,52.38095238,0,0,0,7.5,720,92.3549
2011,0,1,0,0,0,0,400,4,0,0,0,0,0,0,0,0,0,0,14.3324625,0,0,0,0,0,0,0,0,0,0,0,0,0,85.6675375,0,0,0,800,47.61904762,52.38095238,0,0,0,7.5,60,95.1014
2011,0,1,0,0,0,0,400,4,0,0,0,0,0,0,0,0,0,0,14.3324625,0,0,0,0,0,0,0,0,0,0,0,0,0,85.6675375,0,0,0,800,47.61904762,52.38095238,0,0,0,3.75,60,89.0203
2011,0,1,0,0,0,0,400,4,0,0,0,0,0,0,0,0,0,0,14.3324625,0,0,0,0,0,0,0,0,0,0,0,0,0,85.6675375,0,0,0,800,47.61904762,52.38095238,0,0,0,2.5,60,77.3649
2011,0,1,0,0,0,0,400,4,0,0,0,0,0,0,0,0,0,0,14.3324625,0,0,0,0,0,0,0,0,0,0,0,0,0,85.6675375,0,0,0,800,47.61904762,52.38095238,0,0,0,1.875,60,72.6351
2011,0,1,0,0,0,0,400,4,0,0,0,0,0,0,0,0,0,0,19.2900577,0,0,0,0,0,0,0,0,0,0,0,0,0,80.7099423,0,0,0,800,47.61904762,52.38095238,0,0,0,7.5,60,94.9324
2011,0,1,0,0,0,0,400,4,0,0,0,0,0,0,0,0,0,0,19.2900577,0,0,0,0,0,0,0,0,0,0,0,0,0,80.7099423,0,0,0,800,47.61904762,52.38095238,0,0,0,3.75,60,90.0338
2011,0,1,0,0,0,0,400,4,0,0,0,0,0,0,0,0,0,0,19.2900577,0,0,0,0,0,0,0,0,0,0,0,0,0,80.7099423,0,0,0,800,47.61904762,52.38095238,0,0,0,2.5,60,77.8716
2011,0,1,0,0,0,0,400,4,0,0,0,0,0,0,0,0,0,0,19.2900577,0,0,0,0,0,0,0,0,0,0,0,0,0,80.7099423,0,0,0,800,47.61904762,52.38095238,0,0,0,1.875,60,73.9865
2011,0,1,0,0,0,0,400,4,0,0,0,0,0,0,0,0,0,0,26.3897842,0,0,0,0,0,0,0,0,0,0,0,0,0,73.6102158,0,0,0,800,47.61904762,52.38095238,0,0,0,7.5,60,94.9324
2011,0,1,0,0,0,0,400,4,0,0,0,0,0,0,0,0,0,0,26.3897842,0,0,0,0,0,0,0,0,0,0,0,0,0,73.6102158,0,0,0,800,47.61904762,52.38095238,0,0,0,3.75,60,86.3176
2011,0,1,0,0,0,0,400,4,0,0,0,0,0,0,0,0,0,0,26.3897842,0,0,0,0,0,0,0,0,0,0,0,0,0,73.6102158,0,0,0,800,47.61904762,52.38095238,0,0,0,2.5,60,64.527
2011,0,1,0,0,0,0,400,4,0,0,0,0,0,0,0,0,0,0,26.3897842,0,0,0,0,0,0,0,0,0,0,0,0,0,73.6102158,0,0,0,800,47.61904762,52.38095238,0,0,0,1.875,60,60.6419
2011,0,1,0,0,0,0,400,4,0,0,0,0,0,0,0,0,0,0,14.3324625,0,0,0,0,0,0,0,0,0,0,0,0,0,85.6675375,0,0,0,800,47.61904762,52.38095238,0,0,0,7.5,60,96.3014
2011,0,1,0,0,0,0,400,4,0,0,0,0,0,0,0,0,0,0,14.3324625,0,0,0,0,0,0,0,0,0,0,0,0,0,85.6675375,0,0,0,800,47.61904762,52.38095238,0,0,0,7.5,180,95.2055
2011,0,1,0,0,0,0,400,4,0,0,0,0,0,0,0,0,0,0,14.3324625,0,0,0,0,0,0,0,0,0,0,0,0,0,85.6675375,0,0,0,800,47.61904762,52.38095238,0,0,0,7.5,300,96.1644
2011,0,1,0,0,0,0,400,4,0,0,0,0,0,0,0,0,0,0,14.3324625,0,0,0,0,0,0,0,0,0,0,0,0,0,85.6675375,0,0,0,800,47.61904762,52.38095238,0,0,0,7.5,420,95.2055
2011,0,1,0,0,0,0,400,4,0,0,0,0,0,0,0,0,0,0,14.3324625,0,0,0,0,0,0,0,0,0,0,0,0,0,85.6675375,0,0,0,800,47.61904762,52.38095238,0,0,0,7.5,540,93.6986
2011,0,1,0,0,0,0,400,4,0,0,0,0,0,0,0,0,0,0,14.3324625,0,0,0,0,0,0,0,0,0,0,0,0,0,85.6675375,0,0,0,800,47.61904762,52.38095238,0,0,0,7.5,660,94.1096
2011,0,1,0,0,0,0,400,4,0,0,0,0,0,0,0,0,0,0,14.3324625,0,0,0,0,0,0,0,0,0,0,0,0,0,85.6675375,0,0,0,800,47.61904762,52.38095238,0,0,0,7.5,720,95.4795
2011,0,1,0,0,0,0,600,4,0,0,0,0,0,0,0,0,0,0,14.3324625,0,0,0,0,0,0,0,0,0,0,0,0,0,85.6675375,0,0,0,800,47.61904762,52.38095238,0,0,0,7.5,60,93.1507
2011,0,1,0,0,0,0,600,4,0,0,0,0,0,0,0,0,0,0,14.3324625,0,0,0,0,0,0,0,0,0,0,0,0,0,85.6675375,0,0,0,800,47.61904762,52.38095238,0,0,0,7.5,180,92.6027
2011,0,1,0,0,0,0,600,4,0,0,0,0,0,0,0,0,0,0,14.3324625,0,0,0,0,0,0,0,0,0,0,0,0,0,85.6675375,0,0,0,800,47.61904762,52.38095238,0,0,0,7.5,300,92.1918
2011,0,1,0,0,0,0,600,4,0,0,0,0,0,0,0,0,0,0,14.3324625,0,0,0,0,0,0,0,0,0,0,0,0,0,85.6675375,0,0,0,800,47.61904762,52.38095238,0,0,0,7.5,420,93.0137
2011,0,1,0,0,0,0,600,4,0,0,0,0,0,0,0,0,0,0,14.3324625,0,0,0,0,0,0,0,0,0,0,0,0,0,85.6675375,0,0,0,800,47.61904762,52.38095238,0,0,0,7.5,540,91.2329
2011,0,1,0,0,0,0,600,4,0,0,0,0,0,0,0,0,0,0,14.3324625,0,0,0,0,0,0,0,0,0,0,0,0,0,85.6675375,0,0,0,800,47.61904762,52.38095238,0,0,0,7.5,660,92.8767
2011,0,1,0,0,0,0,600,4,0,0,0,0,0,0,0,0,0,0,14.3324625,0,0,0,0,0,0,0,0,0,0,0,0,0,85.6675375,0,0,0,800,47.61904762,52.38095238,0,0,0,7.5,720,91.7808
2011,0,1,0,0,0,0,800,4,0,0,0,0,0,0,0,0,0,0,14.3324625,0,0,0,0,0,0,0,0,0,0,0,0,0,85.6675375,0,0,0,800,47.61904762,52.38095238,0,0,0,7.5,60,92.6027
2011,0,1,0,0,0,0,800,4,0,0,0,0,0,0,0,0,0,0,14.3324625,0,0,0,0,0,0,0,0,0,0,0,0,0,85.6675375,0,0,0,800,47.61904762,52.38095238,0,0,0,7.5,180,93.1507
2011,0,1,0,0,0,0,800,4,0,0,0,0,0,0,0,0,0,0,14.3324625,0,0,0,0,0,0,0,0,0,0,0,0,0,85.6675375,0,0,0,800,47.61904762,52.38095238,0,0,0,7.5,300,92.1918
2011,0,1,0,0,0,0,800,4,0,0,0,0,0,0,0,0,0,0,14.3324625,0,0,0,0,0,0,0,0,0,0,0,0,0,85.6675375,0,0,0,800,47.61904762,52.38095238,0,0,0,7.5,420,91.6438
2011,0,1,0,0,0,0,800,4,0,0,0,0,0,0,0,0,0,0,14.3324625,0,0,0,0,0,0,0,0,0,0,0,0,0,85.6675375,0,0,0,800,47.61904762,52.38095238,0,0,0,7.5,540,93.8356
2011,0,1,0,0,0,0,800,4,0,0,0,0,0,0,0,0,0,0,14.3324625,0,0,0,0,0,0,0,0,0,0,0,0,0,85.6675375,0,0,0,800,47.61904762,52.38095238,0,0,0,7.5,660,91.5068
2011,0,1,0,0,0,0,800,4,0,0,0,0,0,0,0,0,0,0,14.3324625,0,0,0,0,0,0,0,0,0,0,0,0,0,85.6675375,0,0,0,800,47.61904762,52.38095238,0,0,0,7.5,720,92.4658
2011,0,1,0,0,0,0,400,4,0,0,0,0,0,0,0,0,0,0,14.3324625,0,0,0,0,0,0,0,0,0,0,0,0,0,85.6675375,0,0,0,800,47.61904762,52.38095238,0,0,0,7.5,60,96.5465
2011,0,1,0,0,0,0,400,4,0,0,0,0,0,0,0,0,0,0,14.3324625,0,0,0,0,0,0,0,0,0,0,0,0,0,85.6675375,0,0,0,800,47.61904762,52.38095238,0,0,0,7.5,720,95.1952
2011,0,1,0,0,0,0,400,4,0,0,0,0,0,0,0,0,0,0,14.3324625,0,0,0,0,0,0,0,0,0,0,0,0,0,85.6675375,0,0,0,800,47.61904762,52.38095238,0,0,0,7.5,1440,95.4955
2011,0,1,0,0,0,0,400,4,0,0,0,0,0,0,0,0,0,0,14.3324625,0,0,0,0,0,0,0,0,0,0,0,0,0,85.6675375,0,0,0,800,47.61904762,52.38095238,0,0,0,7.5,2160,95.7958
2011,0,1,0,0,0,0,400,4,0,0,0,0,0,0,0,0,0,0,14.3324625,0,0,0,0,0,0,0,0,0,0,0,0,0,85.6675375,0,0,0,800,47.61904762,52.38095238,0,0,0,7.5,2880,95.1952
2011,0,1,0,0,0,0,400,4,0,0,0,0,0,0,0,0,0,0,14.3324625,0,0,0,0,0,0,0,0,0,0,0,0,0,85.6675375,0,0,0,800,47.61904762,52.38095238,0,0,0,7.5,3600,95.045
2011,0,1,0,0,0,0,400,4,0,0,0,0,0,0,0,0,0,0,14.3324625,0,0,0,0,0,0,0,0,0,0,0,0,0,85.6675375,0,0,0,800,47.61904762,52.38095238,0,0,0,7.5,4320,93.6937
2011,0,1,0,0,0,0,400,4,0,0,0,0,0,0,0,0,0,0,14.3324625,0,0,0,0,0,0,0,0,0,0,0,0,0,85.6675375,0,0,0,800,47.61904762,52.38095238,0,0,0,7.5,5040,94.5946
2011,0,1,0,0,0,0,400,4,0,0,0,0,0,0,0,0,0,0,14.3324625,0,0,0,0,0,0,0,0,0,0,0,0,0,85.6675375,0,0,0,800,47.61904762,52.38095238,0,0,0,7.5,5760,93.8438
2011,0,1,0,0,0,0,400,4,0,0,0,0,0,0,0,0,0,0,14.3324625,0,0,0,0,0,0,0,0,0,0,0,0,0,85.6675375,0,0,0,800,47.61904762,52.38095238,0,0,0,7.5,6480,95.3453
2011,0,1,0,0,0,0,400,4,0,0,0,0,0,0,0,0,0,0,14.3324625,0,0,0,0,0,0,0,0,0,0,0,0,0,85.6675375,0,0,0,800,47.61904762,52.38095238,0,0,0,7.5,7200,94.1441
2011,0,1,0,0,0,0,450,1,600,2,100,0,0,0,0,0,0,0,0,0,77.3748897,0,0,0,0,0,0.5220495,0,0,0,0,22.1030608,0,0,0,0,500,50,50,0,0,0,3.75,60,10.4938
2011,0,1,0,0,0,0,450,1,600,2,100,0,0,0,0,0,0,0,0,0,77.3748897,0,0,0,0,0,0.5220495,0,0,0,0,22.1030608,0,0,0,0,550,50,50,0,0,0,3.75,60,27.7778
2011,0,1,0,0,0,0,450,1,600,2,100,0,0,0,0,0,0,0,0,0,77.3748897,0,0,0,0,0,0.5220495,0,0,0,0,22.1030608,0,0,0,0,600,50,50,0,0,0,3.75,60,41.358
2011,0,1,0,0,0,0,450,1,600,2,100,0,0,0,0,0,0,0,0,0,77.3748897,0,0,0,0,0,0.5220495,0,0,0,0,22.1030608,0,0,0,0,650,50,50,0,0,0,3.75,60,57.716
2011,0,1,0,0,0,0,450,1,600,2,100,0,0,0,0,0,0,0,0,0,77.3748897,0,0,0,0,0,0.5220495,0,0,0,0,22.1030608,0,0,0,0,700,50,50,0,0,0,3.75,60,74.6914
2011,0,1,0,0,0,0,450,1,600,2,100,0,0,0,0,0,0,0,0,0,77.3675547,0,0,0,0,0.5314799,0,0,0,0,0,22.1009654,0,0,0,0,500,50,50,0,0,0,3.75,60,8.02469
2011,0,1,0,0,0,0,450,1,600,2,100,0,0,0,0,0,0,0,0,0,77.3675547,0,0,0,0,0.5314799,0,0,0,0,0,22.1009654,0,0,0,0,550,50,50,0,0,0,3.75,60,27.1605
2011,0,1,0,0,0,0,450,1,600,2,100,0,0,0,0,0,0,0,0,0,77.3675547,0,0,0,0,0.5314799,0,0,0,0,0,22.1009654,0,0,0,0,600,50,50,0,0,0,3.75,60,39.8148
2011,0,1,0,0,0,0,450,1,600,2,100,0,0,0,0,0,0,0,0,0,77.3675547,0,0,0,0,0.5314799,0,0,0,0,0,22.1009654,0,0,0,0,650,50,50,0,0,0,3.75,60,54.6296
2011,0,1,0,0,0,0,450,1,600,2,100,0,0,0,0,0,0,0,0,0,77.3675547,0,0,0,0,0.5314799,0,0,0,0,0,22.1009654,0,0,0,0,700,50,50,0,0,0,3.75,60,70.679
2011,0,1,0,0,0,0,450,1,600,2,100,0,0,0,0,0,0,0,0,0,77.5630301,0.2801646,0,0,0,0,0,0,0,0,0,22.1568053,0,0,0,0,500,50,50,0,0,0,3.75,60,6.17284
2011,0,1,0,0,0,0,450,1,600,2,100,0,0,0,0,0,0,0,0,0,77.5630301,0.2801646,0,0,0,0,0,0,0,0,0,22.1568053,0,0,0,0,550,50,50,0,0,0,3.75,60,11.4198
2011,0,1,0,0,0,0,450,1,600,2,100,0,0,0,0,0,0,0,0,0,77.5630301,0.2801646,0,0,0,0,0,0,0,0,0,22.1568053,0,0,0,0,600,50,50,0,0,0,3.75,60,26.8519
2011,0,1,0,0,0,0,450,1,600,2,100,0,0,0,0,0,0,0,0,0,77.5630301,0.2801646,0,0,0,0,0,0,0,0,0,22.1568053,0,0,0,0,650,50,50,0,0,0,3.75,60,45.679
2011,0,1,0,0,0,0,450,1,600,2,100,0,0,0,0,0,0,0,0,0,77.5630301,0.2801646,0,0,0,0,0,0,0,0,0,22.1568053,0,0,0,0,700,50,50,0,0,0,3.75,60,67.9012
2011,0,1,0,0,0,0,450,1,600,2,100,0,0,0,0,0,0,0,0,0.2760586,77.5662238,0,0,0,0,0,0,0,0,0,0,22.1577176,0,0,0,0,500,50,50,0,0,0,3.75,60,4.01235
2011,0,1,0,0,0,0,450,1,600,2,100,0,0,0,0,0,0,0,0,0.2760586,77.5662238,0,0,0,0,0,0,0,0,0,0,22.1577176,0,0,0,0,550,50,50,0,0,0,3.75,60,8.64198
2011,0,1,0,0,0,0,450,1,600,2,100,0,0,0,0,0,0,0,0,0.2760586,77.5662238,0,0,0,0,0,0,0,0,0,0,22.1577176,0,0,0,0,600,50,50,0,0,0,3.75,60,17.5926
2011,0,1,0,0,0,0,450,1,600,2,100,0,0,0,0,0,0,0,0,0.2760586,77.5662238,0,0,0,0,0,0,0,0,0,0,22.1577176,0,0,0,0,650,50,50,0,0,0,3.75,60,28.7037
2011,0,1,0,0,0,0,450,1,600,2,100,0,0,0,0,0,0,0,0,0.2760586,77.5662238,0,0,0,0,0,0,0,0,0,0,22.1577176,0,0,0,0,700,50,50,0,0,0,3.75,60,44.1358
2011,0,1,0,0,0,0,450,1,600,2,100,0,0,0,0,0,0,0,0,0,77.3882319,0,0,0,0,0,0,0.504896,0,0,0,22.1068721,0,0,0,0,500,50,50,0,0,0,3.75,60,4.32099
2011,0,1,0,0,0,0,450,1,600,2,100,0,0,0,0,0,0,0,0,0,77.3882319,0,0,0,0,0,0,0.504896,0,0,0,22.1068721,0,0,0,0,550,50,50,0,0,0,3.75,60,9.25926
2011,0,1,0,0,0,0,450,1,600,2,100,0,0,0,0,0,0,0,0,0,77.3882319,0,0,0,0,0,0,0.504896,0,0,0,22.1068721,0,0,0,0,600,50,50,0,0,0,3.75,60,17.284
2011,0,1,0,0,0,0,450,1,600,2,100,0,0,0,0,0,0,0,0,0,77.3882319,0,0,0,0,0,0,0.504896,0,0,0,22.1068721,0,0,0,0,650,50,50,0,0,0,3.75,60,27.1605
2011,0,1,0,0,0,0,450,1,600,2,100,0,0,0,0,0,0,0,0,0,77.3882319,0,0,0,0,0,0,0.504896,0,0,0,22.1068721,0,0,0,0,700,50,50,0,0,0,3.75,60,40.7407
2011,0,1,0,0,0,0,25,0,500,1.5,100,13.4729916,0,0,0,0,0,0,0,0,0,0,0,0,0,0,0,0,0,0,0,86.5270084,0,0,0,0,700,50,50,0,0,0,3,360,73
2011,0,0,1,0,0,0,25,0,500,1.5,100,13.1756901,0,0,0,0,0,0,0,0,0,0,0,2.2066476,0,0,0,0,0,0,0,84.6176623,0,0,0,0,700,50,50,0,0,0,3,360,58
2011,0,0,1,0,0,0,25,0,500,1.5,100,13.3386868,0,0,0,0,0,0,0,0,0,0,0,0,0,0,0,0,0.9968442,0,0,85.6644689,0,0,0,0,700,50,50,0,0,0,3,360,62
2011,0,0,0,0,0,1,25,0,500,1.5,100,13.1756901,0,0,0,0,0,0,0,0,0,0,0,2.2066476,0,0,0,0,0,0,0,84.6176623,0,0,0,0,700,50,50,0,0,0,3,360,56
2011,0,0,0,0,0,1,25,0,500,1.5,100,13.3386868,0,0,0,0,0,0,0,0,0,0,0,0,0,0,0,0,0.9968442,0,0,85.6644689,0,0,0,0,700,50,50,0,0,0,3,360,58
2010,1,0,0,0,0,0,500,4,500,2,100,9.4646066,0,0,0,0,0,0,0,0,0,0,0,0,0,0,0,0,0,0,90.5353934,0,0,0,0,0,650,50,50,0,0,0,1,30,52.4
2010,1,0,0,0,0,0,500,4,500,2,100,9.4646066,0,0,0,0,0,0,0,0,0,0,0,0,0,0,0,0,0,0,90.5353934,0,0,0,0,0,650,50,50,0,0,0,1,60,44.7278
2010,1,0,0,0,0,0,500,4,500,2,100,9.4646066,0,0,0,0,0,0,0,0,0,0,0,0,0,0,0,0,0,0,90.5353934,0,0,0,0,0,650,50,50,0,0,0,1,90,41.7192
2010,1,0,0,0,0,0,500,4,500,2,100,9.4646066,0,0,0,0,0,0,0,0,0,0,0,0,0,0,0,0,0,0,90.5353934,0,0,0,0,0,650,50,50,0,0,0,1,120,40.9169
2010,1,0,0,0,0,0,500,4,500,2,100,9.4646066,0,0,0,0,0,0,0,0,0,0,0,0,0,0,0,0,0,0,90.5353934,0,0,0,0,0,650,50,50,0,0,0,1,150,38.3095
2010,1,0,0,0,0,0,500,4,500,2,100,9.4646066,0,0,0,0,0,0,0,0,0,0,0,0,0,0,0,0,0,0,90.5353934,0,0,0,0,0,650,50,50,0,0,0,1,180,36.1
2010,1,0,0,0,0,0,500,4,500,2,100,9.4646066,0,0,0,0,0,0,0,0,0,0,0,0,0,0,0,0,0,0,90.5353934,0,0,0,0,0,650,50,50,0,0,0,1,210,35.702
2010,1,0,0,0,0,0,500,4,500,2,100,9.4646066,0,0,0,0,0,0,0,0,0,0,0,0,0,0,0,0,0,0,90.5353934,0,0,0,0,0,650,50,50,0,0,0,1,240,34.6991
2010,1,0,0,0,0,0,500,4,500,2,100,9.4646066,0,0,0,0,0,0,0,0,0,0,0,0,0,0,0,0,0,0,90.5353934,0,0,0,0,0,650,50,50,0,0,0,1,270,33.2951
2010,1,0,0,0,0,0,500,4,500,2,100,9.4646066,0,0,0,0,0,0,0,0,0,0,0,0,0,0,0,0,0,0,90.5353934,0,0,0,0,0,650,50,50,0,0,0,1,300,32.6934
2010,1,0,0,0,0,0,500,4,500,2,100,9.4646066,0,0,0,0,0,0,0,0,0,0,0,0,0,0,0,0,0,0,90.5353934,0,0,0,0,0,650,50,50,0,0,0,1,330,32.0917
2010,1,0,0,0,0,0,500,4,500,2,100,9.4646066,0,0,0,0,0,0,0,0,0,0,0,0,0,0,0,0,0,0,90.5353934,0,0,0,0,0,650,50,50,0,0,0,1,360,31.5
2010,0,0,0,0,0,1,500,4,500,2,100,9.3162604,0,0,0,1.5673784,0,0,0,0,0,0,0,0,0,0,0,0,0,0,89.1163612,0,0,0,0,0,650,50,50,0,0,0,1,30,50.8
2010,0,0,0,0,0,1,500,4,500,2,100,9.3162604,0,0,0,1.5673784,0,0,0,0,0,0,0,0,0,0,0,0,0,0,89.1163612,0,0,0,0,0,650,50,50,0,0,0,1,60,50.745
2010,0,0,0,0,0,1,500,4,500,2,100,9.3162604,0,0,0,1.5673784,0,0,0,0,0,0,0,0,0,0,0,0,0,0,89.1163612,0,0,0,0,0,650,50,50,0,0,0,1,90,51.3467
2010,0,0,0,0,0,1,500,4,500,2,100,9.3162604,0,0,0,1.5673784,0,0,0,0,0,0,0,0,0,0,0,0,0,0,89.1163612,0,0,0,0,0,650,50,50,0,0,0,1,120,50.745
2010,0,0,0,0,0,1,500,4,500,2,100,9.3162604,0,0,0,1.5673784,0,0,0,0,0,0,0,0,0,0,0,0,0,0,89.1163612,0,0,0,0,0,650,50,50,0,0,0,1,150,49.5415
2010,0,0,0,0,0,1,500,4,500,2,100,9.3162604,0,0,0,1.5673784,0,0,0,0,0,0,0,0,0,0,0,0,0,0,89.1163612,0,0,0,0,0,650,50,50,0,0,0,1,180,49.3
2010,0,0,0,0,0,1,500,4,500,2,100,9.3162604,0,0,0,1.5673784,0,0,0,0,0,0,0,0,0,0,0,0,0,0,89.1163612,0,0,0,0,0,650,50,50,0,0,0,1,210,48.7393
2010,0,0,0,0,0,1,500,4,500,2,100,9.3162604,0,0,0,1.5673784,0,0,0,0,0,0,0,0,0,0,0,0,0,0,89.1163612,0,0,0,0,0,650,50,50,0,0,0,1,240,49.1404
2010,0,0,0,0,0,1,500,4,500,2,100,9.3162604,0,0,0,1.5673784,0,0,0,0,0,0,0,0,0,0,0,0,0,0,89.1163612,0,0,0,0,0,650,50,50,0,0,0,1,270,49.1404
2010,0,0,0,0,0,1,500,4,500,2,100,9.3162604,0,0,0,1.5673784,0,0,0,0,0,0,0,0,0,0,0,0,0,0,89.1163612,0,0,0,0,0,650,50,50,0,0,0,1,300,48.9398
2010,0,0,0,0,0,1,500,4,500,2,100,9.3162604,0,0,0,1.5673784,0,0,0,0,0,0,0,0,0,0,0,0,0,0,89.1163612,0,0,0,0,0,650,50,50,0,0,0,1,330,48.9398
2010,0,0,0,0,0,1,500,4,500,2,100,9.3162604,0,0,0,1.5673784,0,0,0,0,0,0,0,0,0,0,0,0,0,0,89.1163612,0,0,0,0,0,650,50,50,0,0,0,1,360,48.9
2010,0,0,0,0,0,1,500,4,500,2,100,9.314988,0,0,0,0,0,1.5808218,0,0,0,0,0,0,0,0,0,0,0,0,89.1041901,0,0,0,0,0,650,50,50,0,0,0,1,30,26.2
2010,0,0,0,0,0,1,500,4,500,2,100,9.314988,0,0,0,0,0,1.5808218,0,0,0,0,0,0,0,0,0,0,0,0,89.1041901,0,0,0,0,0,650,50,50,0,0,0,1,60,26.2751
2010,0,0,0,0,0,1,500,4,500,2,100,9.314988,0,0,0,0,0,1.5808218,0,0,0,0,0,0,0,0,0,0,0,0,89.1041901,0,0,0,0,0,650,50,50,0,0,0,1,90,26.6762
2010,0,0,0,0,0,1,500,4,500,2,100,9.314988,0,0,0,0,0,1.5808218,0,0,0,0,0,0,0,0,0,0,0,0,89.1041901,0,0,0,0,0,650,50,50,0,0,0,1,120,26.6762
2010,0,0,0,0,0,1,500,4,500,2,100,9.314988,0,0,0,0,0,1.5808218,0,0,0,0,0,0,0,0,0,0,0,0,89.1041901,0,0,0,0,0,650,50,50,0,0,0,1,150,27.6791
2010,0,0,0,0,0,1,500,4,500,2,100,9.314988,0,0,0,0,0,1.5808218,0,0,0,0,0,0,0,0,0,0,0,0,89.1041901,0,0,0,0,0,650,50,50,0,0,0,1,180,27.1
2010,0,0,0,0,0,1,500,4,500,2,100,9.314988,0,0,0,0,0,1.5808218,0,0,0,0,0,0,0,0,0,0,0,0,89.1041901,0,0,0,0,0,650,50,50,0,0,0,1,210,27.2779
2010,0,0,0,0,0,1,500,4,500,2,100,9.314988,0,0,0,0,0,1.5808218,0,0,0,0,0,0,0,0,0,0,0,0,89.1041901,0,0,0,0,0,650,50,50,0,0,0,1,240,26.6762
2010,0,0,0,0,0,1,500,4,500,2,100,9.314988,0,0,0,0,0,1.5808218,0,0,0,0,0,0,0,0,0,0,0,0,89.1041901,0,0,0,0,0,650,50,50,0,0,0,1,270,26.2751
2010,0,0,0,0,0,1,500,4,500,2,100,9.314988,0,0,0,0,0,1.5808218,0,0,0,0,0,0,0,0,0,0,0,0,89.1041901,0,0,0,0,0,650,50,50,0,0,0,1,300,27.2779
2010,0,0,0,0,0,1,500,4,500,2,100,9.314988,0,0,0,0,0,1.5808218,0,0,0,0,0,0,0,0,0,0,0,0,89.1041901,0,0,0,0,0,650,50,50,0,0,0,1,330,26.4756
2010,0,0,0,0,0,1,500,4,500,2,100,9.314988,0,0,0,0,0,1.5808218,0,0,0,0,0,0,0,0,0,0,0,0,89.1041901,0,0,0,0,0,650,50,50,0,0,0,1,360,27.2
2010,0,0,0,0,0,1,500,4,500,2,100,9.0952352,0,0,0,0,3.90266,0,0,0,0,0,0,0,0,0,0,0,0,0,87.0021048,0,0,0,0,0,650,50,50,0,0,0,1,30,27.6
2010,0,0,0,0,0,1,500,4,500,2,100,9.0952352,0,0,0,0,3.90266,0,0,0,0,0,0,0,0,0,0,0,0,0,87.0021048,0,0,0,0,0,650,50,50,0,0,0,1,60,28.0802
2010,0,0,0,0,0,1,500,4,500,2,100,9.0952352,0,0,0,0,3.90266,0,0,0,0,0,0,0,0,0,0,0,0,0,87.0021048,0,0,0,0,0,650,50,50,0,0,0,1,90,27.8797
2010,0,0,0,0,0,1,500,4,500,2,100,9.0952352,0,0,0,0,3.90266,0,0,0,0,0,0,0,0,0,0,0,0,0,87.0021048,0,0,0,0,0,650,50,50,0,0,0,1,120,26.6762
2010,0,0,0,0,0,1,500,4,500,2,100,9.0952352,0,0,0,0,3.90266,0,0,0,0,0,0,0,0,0,0,0,0,0,87.0021048,0,0,0,0,0,650,50,50,0,0,0,1,150,26.0745
2010,0,0,0,0,0,1,500,4,500,2,100,9.0952352,0,0,0,0,3.90266,0,0,0,0,0,0,0,0,0,0,0,0,0,87.0021048,0,0,0,0,0,650,50,50,0,0,0,1,180,25.2
2010,0,0,0,0,0,1,500,4,500,2,100,9.0952352,0,0,0,0,3.90266,0,0,0,0,0,0,0,0,0,0,0,0,0,87.0021048,0,0,0,0,0,650,50,50,0,0,0,1,210,24.6705
2010,0,0,0,0,0,1,500,4,500,2,100,9.0952352,0,0,0,0,3.90266,0,0,0,0,0,0,0,0,0,0,0,0,0,87.0021048,0,0,0,0,0,650,50,50,0,0,0,1,240,24.2693
2010,0,0,0,0,0,1,500,4,500,2,100,9.0952352,0,0,0,0,3.90266,0,0,0,0,0,0,0,0,0,0,0,0,0,87.0021048,0,0,0,0,0,650,50,50,0,0,0,1,270,23.6676
2010,0,0,0,0,0,1,500,4,500,2,100,9.0952352,0,0,0,0,3.90266,0,0,0,0,0,0,0,0,0,0,0,0,0,87.0021048,0,0,0,0,0,650,50,50,0,0,0,1,300,22.8653
2010,0,0,0,0,0,1,500,4,500,2,100,9.0952352,0,0,0,0,3.90266,0,0,0,0,0,0,0,0,0,0,0,0,0,87.0021048,0,0,0,0,0,650,50,50,0,0,0,1,330,22.4642
2010,0,0,0,0,0,1,500,4,500,2,100,9.0952352,0,0,0,0,3.90266,0,0,0,0,0,0,0,0,0,0,0,0,0,87.0021048,0,0,0,0,0,650,50,50,0,0,0,1,360,22.3
2010,0,0,0,0,0,1,500,4,500,2,100,8.9536714,0,0,0,0,0,0,0,0,0,0,0,5.3983775,0,0,0,0,0,0,85.6479511,0,0,0,0,0,650,50,50,0,0,0,1,30,14.5
2010,0,0,0,0,0,1,500,4,500,2,100,8.9536714,0,0,0,0,0,0,0,0,0,0,0,5.3983775,0,0,0,0,0,0,85.6479511,0,0,0,0,0,650,50,50,0,0,0,1,60,14.2407
2010,0,0,0,0,0,1,500,4,500,2,100,8.9536714,0,0,0,0,0,0,0,0,0,0,0,5.3983775,0,0,0,0,0,0,85.6479511,0,0,0,0,0,650,50,50,0,0,0,1,90,12.6361
2010,0,0,0,0,0,1,500,4,500,2,100,8.9536714,0,0,0,0,0,0,0,0,0,0,0,5.3983775,0,0,0,0,0,0,85.6479511,0,0,0,0,0,650,50,50,0,0,0,1,120,11.8338
2010,0,0,0,0,0,1,500,4,500,2,100,8.9536714,0,0,0,0,0,0,0,0,0,0,0,5.3983775,0,0,0,0,0,0,85.6479511,0,0,0,0,0,650,50,50,0,0,0,1,150,10.4298
2010,0,0,0,0,0,1,500,4,500,2,100,8.9536714,0,0,0,0,0,0,0,0,0,0,0,5.3983775,0,0,0,0,0,0,85.6479511,0,0,0,0,0,650,50,50,0,0,0,1,180,7.6
2010,0,0,0,0,0,1,500,4,500,2,100,8.9536714,0,0,0,0,0,0,0,0,0,0,0,5.3983775,0,0,0,0,0,0,85.6479511,0,0,0,0,0,650,50,50,0,0,0,1,210,8.62464
2010,0,0,0,0,0,1,500,4,500,2,100,8.9536714,0,0,0,0,0,0,0,0,0,0,0,5.3983775,0,0,0,0,0,0,85.6479511,0,0,0,0,0,650,50,50,0,0,0,1,240,8.02292
2010,0,0,0,0,0,1,500,4,500,2,100,8.9536714,0,0,0,0,0,0,0,0,0,0,0,5.3983775,0,0,0,0,0,0,85.6479511,0,0,0,0,0,650,50,50,0,0,0,1,270,4.81375
2010,0,0,0,0,0,1,500,4,500,2,100,8.9536714,0,0,0,0,0,0,0,0,0,0,0,5.3983775,0,0,0,0,0,0,85.6479511,0,0,0,0,0,650,50,50,0,0,0,1,300,6.61891
2010,0,0,0,0,0,1,500,4,500,2,100,8.9536714,0,0,0,0,0,0,0,0,0,0,0,5.3983775,0,0,0,0,0,0,85.6479511,0,0,0,0,0,650,50,50,0,0,0,1,330,7.02006
2010,0,0,0,0,0,1,500,4,500,2,100,8.9536714,0,0,0,0,0,0,0,0,0,0,0,5.3983775,0,0,0,0,0,0,85.6479511,0,0,0,0,0,650,50,50,0,0,0,1,360,6.8
2010,0,0,0,0,0,1,500,4,500,2,100,8.6688363,0,0,0,0,0,0,0,0,8.4078539,0,0,0,0,0,0,0,0,0,82.9233099,0,0,0,0,0,650,50,50,0,0,0,1,30,7.4
2010,0,0,0,0,0,1,500,4,500,2,100,8.6688363,0,0,0,0,0,0,0,0,8.4078539,0,0,0,0,0,0,0,0,0,82.9233099,0,0,0,0,0,650,50,50,0,0,0,1,60,4.01146
2010,0,0,0,0,0,1,500,4,500,2,100,8.6688363,0,0,0,0,0,0,0,0,8.4078539,0,0,0,0,0,0,0,0,0,82.9233099,0,0,0,0,0,650,50,50,0,0,0,1,90,2.00573
2010,0,0,0,0,0,1,500,4,500,2,100,8.6688363,0,0,0,0,0,0,0,0,8.4078539,0,0,0,0,0,0,0,0,0,82.9233099,0,0,0,0,0,650,50,50,0,0,0,1,120,1.20344
2010,0,0,0,0,0,1,500,4,500,2,100,8.6688363,0,0,0,0,0,0,0,0,8.4078539,0,0,0,0,0,0,0,0,0,82.9233099,0,0,0,0,0,650,50,50,0,0,0,1,150,1.00287
2010,0,0,0,0,0,1,500,4,500,2,100,8.6688363,0,0,0,0,0,0,0,0,8.4078539,0,0,0,0,0,0,0,0,0,82.9233099,0,0,0,0,0,650,50,50,0,0,0,1,180,0.8
2010,0,0,0,0,0,1,500,4,500,2,100,8.6688363,0,0,0,0,0,0,0,0,8.4078539,0,0,0,0,0,0,0,0,0,82.9233099,0,0,0,0,0,650,50,50,0,0,0,1,210,0.200573
2010,0,0,0,0,0,1,500,4,500,2,100,8.6688363,0,0,0,0,0,0,0,0,8.4078539,0,0,0,0,0,0,0,0,0,82.9233099,0,0,0,0,0,650,50,50,0,0,0,1,240,0.200573
2010,0,0,0,0,0,1,500,4,500,2,100,8.6688363,0,0,0,0,0,0,0,0,8.4078539,0,0,0,0,0,0,0,0,0,82.9233099,0,0,0,0,0,650,50,50,0,0,0,1,270,0.200573
2010,0,0,0,0,0,1,500,4,500,2,100,8.6688363,0,0,0,0,0,0,0,0,8.4078539,0,0,0,0,0,0,0,0,0,82.9233099,0,0,0,0,0,650,50,50,0,0,0,1,300,0.200573
2010,0,0,0,0,0,1,500,4,500,2,100,8.6688363,0,0,0,0,0,0,0,0,8.4078539,0,0,0,0,0,0,0,0,0,82.9233099,0,0,0,0,0,650,50,50,0,0,0,1,330,0.200573
2010,0,0,0,0,0,1,500,4,500,2,100,8.6688363,0,0,0,0,0,0,0,0,8.4078539,0,0,0,0,0,0,0,0,0,82.9233099,0,0,0,0,0,650,50,50,0,0,0,1,360,0
2010,0,0,0,0,0,1,500,4,500,2,100,9.314988,0,0,0,0,0,1.5808218,0,0,0,0,0,0,0,0,0,0,0,0,89.1041901,0,0,0,0,0,650,50,50,0,0,0,1,60,27.0698
2010,0,0,0,0,0,1,500,4,500,2,100,9.314988,0,0,0,0,0,1.5808218,0,0,0,0,0,0,0,0,0,0,0,0,89.1041901,0,0,0,0,0,650,50,50,0,0,0,2,60,43.8206
2010,0,0,0,0,0,1,500,4,500,2,100,9.314988,0,0,0,0,0,1.5808218,0,0,0,0,0,0,0,0,0,0,0,0,89.1041901,0,0,0,0,0,650,50,50,0,0,0,3.846153846,60,50.52
2010,0,0,0,0,0,1,500,4,500,2,100,9.3162604,0,0,0,1.5673784,0,0,0,0,0,0,0,0,0,0,0,0,0,0,89.1163612,0,0,0,0,0,650,50,50,0,0,0,1,60,49.3404
2010,0,0,0,0,0,1,500,4,500,2,100,9.3162604,0,0,0,1.5673784,0,0,0,0,0,0,0,0,0,0,0,0,0,0,89.1163612,0,0,0,0,0,650,50,50,0,0,0,2,60,62.8084
2010,0,0,0,0,0,1,500,4,500,2,100,9.3162604,0,0,0,1.5673784,0,0,0,0,0,0,0,0,0,0,0,0,0,0,89.1163612,0,0,0,0,0,650,50,50,0,0,0,3.846153846,60,64.5583
2010,0,1,0,0,0,0,500,3,800,2,50,0,0,0,0,0,0,0,0,0.5636658,0,0,0,0,0,0,0,0,0,0,79.5413783,0,19.8949559,0,0,0,800,27.47252747,23.07692308,0,49.45054945,0,0.15,30,73.385
2010,0,1,0,0,0,0,500,3,800,2,50,0,0,0,0,0,0,0,0,0.5636658,0,0,0,0,0,0,0,0,0,0,79.5413783,0,19.8949559,0,0,0,800,27.47252747,23.07692308,0,49.45054945,0,0.15,60,72.6098
2010,0,1,0,0,0,0,500,3,800,2,50,0,0,0,0,0,0,0,0,0.5636658,0,0,0,0,0,0,0,0,0,0,79.5413783,0,19.8949559,0,0,0,800,27.47252747,23.07692308,0,49.45054945,0,0.15,90,70.801
2010,0,1,0,0,0,0,500,3,800,2,50,0,0,0,0,0,0,0,0,0.5636658,0,0,0,0,0,0,0,0,0,0,79.5413783,0,19.8949559,0,0,0,800,27.47252747,23.07692308,0,49.45054945,0,0.15,120,69.509
2010,0,1,0,0,0,0,500,3,800,2,50,0,0,0,0,0,0,0,0,0.5636658,0,0,0,0,0,0,0,0,0,0,79.5413783,0,19.8949559,0,0,0,800,27.47252747,23.07692308,0,49.45054945,0,0.15,150,68.4755
2010,0,1,0,0,0,0,500,3,800,2,50,0,0,0,0,0,0,0,0,0.5636658,0,0,0,0,0,0,0,0,0,0,79.5413783,0,19.8949559,0,0,0,800,27.47252747,23.07692308,0,49.45054945,0,0.15,180,67.7003
2010,0,1,0,0,0,0,500,3,800,2,50,0,0,0,0,0,0,0,0,0.5636658,0,0,0,0,0,0,0,0,0,0,79.5413783,0,19.8949559,0,0,0,800,27.47252747,23.07692308,0,49.45054945,0,0.15,210,66.9251
2010,0,1,0,0,0,0,500,3,800,2,50,0,0,0,0,0,0,0,0,0.5636658,0,0,0,0,0,0,0,0,0,0,79.5413783,0,19.8949559,0,0,0,800,27.47252747,23.07692308,0,49.45054945,0,0.15,240,65.6331
2010,0,1,0,0,0,0,500,3,800,2,50,0,0,0,0,0,0,0,0,0.5636658,0,0,0,0,0,0,0,0,0,0,79.5413783,0,19.8949559,0,0,0,800,27.47252747,23.07692308,0,49.45054945,0,0.15,270,64.3411
2010,0,1,0,0,0,0,500,3,800,2,50,0,0,0,0,0,0,0,0,0.5636658,0,0,0,0,0,0,0,0,0,0,79.5413783,0,19.8949559,0,0,0,800,27.47252747,23.07692308,0,49.45054945,0,0.15,300,63.8243
2010,0,1,0,0,0,0,500,3,800,2,50,0,0,0,0,0,0,0,0,0.5636658,0,0,0,0,0,0,0,0,0,0,79.5413783,0,19.8949559,0,0,0,800,27.47252747,23.07692308,0,49.45054945,0,0.15,330,62.5323
2010,0,1,0,0,0,0,500,3,800,2,50,0,0,0,0,0,0,0,0,0.5636658,0,0,0,0,0,0,0,0,0,0,79.5413783,0,19.8949559,0,0,0,800,27.47252747,23.07692308,0,49.45054945,0,0.15,360,61.4987
2010,0,1,0,0,0,0,500,3,800,2,50,0,0,0,0,0,0,0,0,0.5636658,0,0,0,0,0,0,0,0,0,0,79.5413783,0,19.8949559,0,0,0,800,27.47252747,23.07692308,0,49.45054945,0,0.15,390,60.7235
2010,0,1,0,0,0,0,500,3,800,2,50,0,0,0,0,0,0,0,0,0.5636658,0,0,0,0,0,0,0,0,0,0,79.5413783,0,19.8949559,0,0,0,800,27.47252747,23.07692308,0,49.45054945,0,0.15,420,60.9819
2010,0,1,0,0,0,0,500,3,800,2,50,0,0,0,0,0,0,0,0,0.5636658,0,0,0,0,0,0,0,0,0,0,79.5413783,0,19.8949559,0,0,0,800,27.47252747,23.07692308,0,49.45054945,0,0.15,450,60.2067
2010,0,1,0,0,0,0,500,3,800,2,50,0,0,0,0,0,0,0,0,0.5636658,0,0,0,0,0,0,0,0,0,0,79.5413783,0,19.8949559,0,0,0,800,27.47252747,23.07692308,0,49.45054945,0,0.15,480,59.4315
2010,0,1,0,0,0,0,500,3,800,2,50,0,0,0,0,0,0,0,0,0.5636658,0,0,0,0,0,0,0,0,0,0,79.5413783,0,19.8949559,0,0,0,800,27.47252747,23.07692308,0,49.45054945,0,0.15,510,58.6563
2010,0,1,0,0,0,0,500,3,800,2,50,0,0,0,0,0,0,0,0,0.5636658,0,0,0,0,0,0,0,0,0,0,79.5413783,0,19.8949559,0,0,0,800,27.47252747,23.07692308,0,49.45054945,0,0.15,540,58.3979
2010,0,1,0,0,0,0,500,3,800,2,50,0,0,0,0,0,0,0,0,0.5636658,0,0,0,0,0,0,0,0,0,0,79.5413783,0,19.8949559,0,0,0,800,27.47252747,23.07692308,0,49.45054945,0,0.15,570,58.1395
2010,0,1,0,0,0,0,500,3,800,2,50,0,0,0,0,0,0,0,0,0.5636658,0,0,0,0,0,0,0,0,0,0,79.5413783,0,19.8949559,0,0,0,800,27.47252747,23.07692308,0,49.45054945,0,0.15,600,57.6227
2010,0,1,0,0,0,0,500,3,800,2,50,0,0,0,0,0,0,0,0,0.5636658,0,0,0,0,0,0,0,0,0,0,79.5413783,0,19.8949559,0,0,0,800,27.47252747,23.07692308,0,49.45054945,0,0.15,630,56.8475
2010,0,1,0,0,0,0,500,3,800,2,50,0,0,0,0,0,0,0,0,0.5636658,0,0,0,0,0,0,0,0,0,0,79.5413783,0,19.8949559,0,0,0,800,27.47252747,23.07692308,0,49.45054945,0,0.15,660,56.5891
2010,0,1,0,0,0,0,500,3,800,2,50,0,0,0,0,0,0,0,0,0.5636658,0,0,0,0,0,0,0,0,0,0,79.5413783,0,19.8949559,0,0,0,800,27.47252747,23.07692308,0,49.45054945,0,0.15,690,55.5556
2010,0,1,0,0,0,0,500,3,800,2,50,0,0,0,0,0,0,0,0,0.5636658,0,0,0,0,0,0,0,0,0,0,79.5413783,0,19.8949559,0,0,0,800,27.47252747,23.07692308,0,49.45054945,0,0.15,720,55.0388
2010,0,1,0,0,0,0,500,3,800,2,50,0,0,0,0,0,0,0,0,0.5636658,0,0,0,0,0,0,0,0,0,0,79.5413783,0,19.8949559,0,0,0,800,27.47252747,23.07692308,0,49.45054945,0,0.15,750,53.7468
2010,0,1,0,0,0,0,500,3,800,2,50,0,0,0,0,0,0,0,0,0.5636658,0,0,0,0,0,0,0,0,0,0,79.5413783,0,19.8949559,0,0,0,800,27.47252747,23.07692308,0,49.45054945,0,0.15,780,53.23
2010,0,1,0,0,0,0,500,3,800,2,50,0,0,0,0,0,0,0,0,0.5636658,0,0,0,0,0,0,0,0,0,0,79.5413783,0,19.8949559,0,0,0,800,27.47252747,23.07692308,0,49.45054945,0,0.15,810,52.7132
2010,0,1,0,0,0,0,500,3,800,2,50,0,0,0,0,0,0,0,0,0.5636658,0,0,0,0,0,0,0,0,0,0,79.5413783,0,19.8949559,0,0,0,800,27.47252747,23.07692308,0,49.45054945,0,0.15,840,52.7132
2010,0,1,0,0,0,0,500,3,800,2,50,0,0,0,0,0,0,0,0,0.5636658,0,0,0,0,0,0,0,0,0,0,79.5413783,0,19.8949559,0,0,0,800,27.47252747,23.07692308,0,49.45054945,0,0.15,870,52.9716
2010,0,1,0,0,0,0,500,3,800,2,50,0,0,0,0,0,0,0,0,0.5636658,0,0,0,0,0,0,0,0,0,0,79.5413783,0,19.8949559,0,0,0,800,27.47252747,23.07692308,0,49.45054945,0,0.15,900,52.9716
2010,0,1,0,0,0,0,500,3,800,2,50,0,0,0,0,0,0,0,0,0.5636658,0,0,0,0,0,0,0,0,0,0,79.5413783,0,19.8949559,0,0,0,800,27.47252747,23.07692308,0,49.45054945,0,0.15,930,51.4212
