Repository: TaniikeLaboratory/Catalyst-Phylogenetic-Tree

File: input/OCM.csv (part 18 of 23)
year,Preparation,"p(CH4), bar","p(O2), bar",p(CH4)/p(O2),"p total, bar","Contact time, s",O2 conversion,CH4 conversion,COx selectivity,C2H6 selectivity,C2H4 selectivity,C2 selectivity,C2 yield,Ag,Al,Au,B,Ba,Be,Bi,C,Ca,Cd,Ce,Co,Cr,Cs,Cu,Dy,Er,Eu,Fe,Ga,Gd,Ge,Ho,In,Ir,K,La,Li,Lu,Mg,Mn,Mo,Na,Nb,Nd,Ni,P,Pb,Pd,Pr,Pt,Rb,Re,Rh,Ru,Sb,Sc,Si,Sm,Sn,Sr,Ta,Tb,Te,Th,Ti,Tl,Tm,V,W,Y,Yb,Zn,Zr,Temperature_C
2019,Impregnation,0.75,0.25,3,1,0.072,,14.09,77.9,11.8,8.7,20.5,2.88845,0,0,0,0,0,0,0,0,0,0,0,0,7.64955,0,0,0,0,0,0,0,0,0,0,0,0,0,0,0,0,0,0,0,1.35371,0,0,0,0,0,0,0,0,0,0,0,0,0,0,88.28932,0,0,0,0,0,0,0,0,0,0,0,2.70742,0,0,0,0,700
2010,Impregnation,0.210526316,0.052631579,4,1,0.176495385,,12.29391,54.19355,,,23.45878,2.8840013,0,0,0,0,0,0,0,0,0,0,0,0,0,0,0,0,0,0,0,0,0,0,0,0,0,0,0.099262999,0,0,99.900737,0,0,0,0,0,0,0,0,0,0,0,0,0,0,0,0,0,0,0,0,0,0,0,0,0,0,0,0,0,0,0,0,0,0,800
2015,Impregnation,0.761904762,0.19047619,4,1,0.000328289,,4.541985,,,,63.32061,2.876012608,0,0,0,0,0,0,0,0,0,0,0,0,0,0,0,0,0,0,0,0,0,0,0,0,0,0,0,0,0,0,3.062,0,2.614,0,0,0,0,0,0,0,0,0,0,0,0,0,0,93.02,0,0,0,0,0,0,0,0,0,0,0,1.308,0,0,0,0,800
2009,n.a.,0.096157425,0.303975,0.316333333,0.1949,0.0257,,5.660308,,,,50.79755,2.875297786,0,0,0,0,0,0,0,0,0,0,0,40,0,0,0,0,0,0,10,0,0,0,0,0,0,0,30,0,0,0,0,0,0,0,0,0,0,0,0,0,0,0,0,0,0,0,0,0,0,0,20,0,0,0,0,0,0,0,0,0,0,0,0,0,849.85
2015,Sol-gel,,,4,1,0.013236197,48.9,8.5,66.1,11.7,22.1,33.8,2.873,0,80,0,0,0,0,0,0,0,0,0,0,0,0,0,0,0,0,0,0,0,0,0,0,0,0,0,0,0,0,0,0,0,0,0,0,0,0,0,0,0,0,0,0,0,0,0,0,20,0,0,0,0,0,0,0,0,0,0,0,0,0,0,0,800
2015,Sol-gel,,,4,1,0.050632911,100,12.8,77.6,15,7.4,22.4,2.8672,0,100,0,0,0,0,0,0,0,0,0,0,0,0,0,0,0,0,0,0,0,0,0,0,0,0,0,0,0,0,0,0,0,0,0,0,0,0,0,0,0,0,0,0,0,0,0,0,0,0,0,0,0,0,0,0,0,0,0,0,0,0,0,0,800
1997,Impregnation,0.150000006,0.050000001,3,1.013000011,0.6,,16,82.09999847,11.30000019,6.599999905,17.9000001,2.864000015,0,0,0,0,0,0,0,0,0,0,0,0,0,0,0,0,0,0,0,0,0,0,0,0,0,0,0,0,0,0,0,0,0,0,0,0,0,0,0,0,0,0,0,0,0,0,0,0,0,0,0,0,0,0,0,0,0,0,0,0,0,0,0,100,799.85
1995,Precipitation,0.079999998,0.039999999,2,1.013000011,0.6,,11,74,,,26,2.86,0,0,0,0,0,0,0,0,0,0,0,0,0,0,0,0,0,0,0,0,0,0,0,0,0,0,0,0,0,0,0,0,0,0,0,0,0,0,0,0,0,0,0,0,0,0,0,0,0,0,0,0,0,0,0,0,0,0,0,0,0,0,100,0,749.85
1985,n.a.,0.300000012,0.050000001,6,1.013000011,0.1,100,11.30000019,,8.699999809,16.60000038,25.30000019,2.85890007,0,0,0,0,0,0,0,0,0,0,0,0,0,0,0,0,0,0,0,0,0,0,0,0,0,0,0,0,0,0,0,0,0,0,0,0,0,0,0,100,0,0,0,0,0,0,0,0,0,0,0,0,0,0,0,0,0,0,0,0,0,0,0,0,849.85
1995,Therm.decomp.,0.899999976,0.100000001,9,1.013000011,0.6,,14.5,,6.5,13.19999981,19.69999981,2.856499972,0,0,0,0,0,0,0,0,0,0,43.5,0,0,0,0,0,0,0,0,0,0,0,0,0,0,0,0,0,0,0,0,0,43.5,13,0,0,0,0,0,0,0,0,0,0,0,0,0,0,0,0,0,0,0,0,0,0,0,0,0,0,0,0,0,0,749.85
2014,n.a.,,,5,1,,,5.1,,23.05882353,32.94117647,56,2.856,0,0,0,0,0,0,0,0,0,0,0,0,2,0,0,0,0,0,0,0,0,0,0,0,0,0,0,0,0,0,0,0,0,0,0,0,0,0,0,0,0,0,0,0,0,0,0,0,0,0,0,0,0,0,0,98,0,0,0,0,0,0,0,0,825
1987,Impregnation,0.51700002,0.101000004,5.118812084,1.013000011,0.22,,15,,,,19,2.85,0,92.90000153,0,0,0,0,0,0,0,0,0,0,0,0,0,0,0,0,0,0,0,0,0,0,0,0,0,0,0,0,0,0,7.099999905,0,0,0,0,0,0,0,0,0,0,0,0,0,0,0,0,0,0,0,0,0,0,0,0,0,0,0,0,0,0,0,828.85
2009,n.a.,0.12746685,0.303975,0.419333333,0.2258,0.0257,,7.166059,,,,39.71631,2.846094207,0,0,0,0,0,0,0,0,0,0,0,40,0,0,0,0,0,0,10,0,0,0,0,0,0,0,30,0,0,0,0,0,0,0,0,0,0,0,0,0,0,0,0,0,0,0,0,0,0,0,20,0,0,0,0,0,0,0,0,0,0,0,0,0,849.85
2018,Impregnation,0.5,0.25,2,1,0.36,13.1,7.69,,,,37,2.8453,0,2.227,0,0,0,0,0,0,0,0,0,0,0,0,0,0,0,0,0,0,0,0,0,0,0,0,0,0,0,0,0,0,2.082,0,0,0,0,0,0,0,0,0,0,0,0,0,0,94.65,0,0,0,0,0,0,0,0,0,0,0,1.041,0,0,0,0,800
2014,Impregnation,0.8,0.2,4,1,1.5,,5.1,,,,55.6,2.8356,0,0,0,0,0,0,0,0,0,0,0,0,0,0,0,0,0,0,0,0,0,0,0,0,0,0,0,12.95947247,0,87.04052753,0,0,0,0,0,0,0,0,0,0,0,0,0,0,0,0,0,0,0,0,0,0,0,0,0,0,0,0,0,0,0,0,0,0,650
2019,Impregnation,0.673,0.16825,4,1,1.475409836,,15.41756,,,,18.34764,2.828758406,0,0,0,0,0,0,0,0,0,0,0,0,0,0,0,0,0,0,0,0,0,0,0,0,0,0,0,0,0,92.12724269,0,0,0,0,0,0.800846594,0,0,0,0,0,0,0,0,0,0,0,0,0,0,0,0,7.071910715,0,0,0,0,0,0,0,0,0,0,0,650
2016,Impregnation,0.8,0.2,4,1,1.5,,14.27802,,,,19.79036,2.825671559,0,0,0,0,0,0,0,0,0,0,0,0,0,0,0,0,0,0,0,0,0,0,0,0,0,0,0,0,0,94.24165603,0,0,0,0,0,0,0,0,0,5.758343972,0,0,0,0,0,0,0,0,0,0,0,0,0,0,0,0,0,0,0,0,0,0,0,0,500
2000,Impregnation,0.5,0.100000001,5,1.013000011,0.21,23.20000076,5,,,,56.40000153,2.820000076,0,0,0,0,0,0,0,0,56.20000076,0,28.10000038,0,0,0,0,0,0,0,0,0,0,0,0,0,0,0,0,0,0,0,0,0,15.69999981,0,0,0,0,0,0,0,0,0,0,0,0,0,0,0,0,0,0,0,0,0,0,0,0,0,0,0,0,0,0,0,699.85
2014,Impregnation,0.4,0.1,4,1,0.01182,41,6,53,,,47,2.82,0,0,0,0,0,0,0,0,0,0,0,0,0,0,0,0,0,0,0,0,0,0,0,0,0,0,0,0,0,0,0,0,2.743509,0,0,0,0,0,0,0,0,0,0,0,0,0,0,0,0,0,0,0,0,0,0,95.88474,0,0,0,1.371755,0,0,0,0,749.85
1993,Sol-gel,0.129999995,0.066500001,1.954887033,1.013000011,0.8,,28,,,,10,2.8,0,0,0,0,0,0,0,0,0,0,0,0,0,0,0,0,0,0,0,0,0,0,0,0,0,0,0,0,0,0,0,0,0,0,0,0,0,0,0,0,0,0,0,0,0,0,0,0,50,0,0,0,0,0,0,50,0,0,0,0,0,0,0,0,699.85
2002,Impregnation,0.879999995,0.119999997,7.333333015,1.013000011,0.22,,7,,,,40,2.8,0,0,0,0,0,0,0,0,0,0,0,0,0,0,0,0,0,0,0,0,0,0,0,0,0,0,0,0,0,0,0,0,9.100000381,0,0,0,0,0,0,0,0,0,0,0,0,0,0,86.40000153,0,0,0,0,0,0,0,0,0,0,0,4.5,0,0,0,0,774.85
2017,IJP-A synthesis,0.454545455,0.151515152,3,1,0.035302,,18.82,,,,14.87,2.798534,0,0,0,0,0,0,0,0,0,0,0,0,0,0,0,0,0,0,0,0,0,0,0,0,0,0,68.18492,0.081821901,0,28.99223,2.741034,0,0,0,0,0,0,0,0,0,0,0,0,0,0,0,0,0,0,0,0,0,0,0,0,0,0,0,0,0,0,0,0,0,700
1985,Impregnation,0.300000012,0.050000001,6,1.013000011,0.1,100,11.60000038,,7.900000095,16.20000076,24.10000086,2.795600191,0,0,0,0,0,0,0,0,0,0,40,0,0,0,0,0,0,0,0,0,0,0,0,0,0,0,40,0,0,0,0,0,0,0,0,0,0,0,0,0,0,0,20,0,0,0,0,0,0,0,0,0,0,0,0,0,0,0,0,0,0,0,0,0,749.85
2017,Sol-gel,0.666666667,0.166666667,4,1,0.36,,17.56871,84.15094,4.43397,11.41509,15.84906,2.784475389,0,0,0,0,0,0,0,0,0,0,0,0,0,0,0,0,0,0,50,0,0,0,0,0,0,0,50,0,0,0,0,0,0,0,0,0,0,0,0,0,0,0,0,0,0,0,0,0,0,0,0,0,0,0,0,0,0,0,0,0,0,0,0,0,700
2009,n.a.,0.227272727,0.090909091,2.5,1,0.28215112,,6,53.6,20.5,25.9,46.4,2.784,0,0,0,0,0,0,0,0,0,0,0,0,0,0,0,0,0,0,0,0,0,0,0,0,0,0,0,0,0,0,50,0,10,0,0,0,0,0,0,0,0,0,0,0,0,0,0,0,40,0,0,0,0,0,0,0,0,0,0,0,0,0,0,0,699.85
2011,Precipitation,0.416,0.084,5,1,0.25,,16.23547,,,,17.06897,2.771227504,0,0,0,0,0,0,0,0,0,0,0,0,0,0,0,0,0,0,0,0,0,0,0,0,0,0,0,0,0,0,0,0,0,0,0,0,0,0,0,0,0,0,0,0,0,0,0,0,82.24177256,0,0,0,0,0,0,0,0,0,0,0,0,0,17.75822744,0,600
2019,Precipitation,0.4,0.1,4,1,0.038058991,,5.145349,,,,53.84615,2.770572341,0,0,0,0,0,0,0,0,0,0,0,0,0,0,0,0,0,0,0,0,0,0,0,0,0,0,0,0,0,0,0,0,0,0,0,0,0,0,0,0,0,0,0,0,0,0,0,0,0,0,0,0,0,0,0,0,0,0,0,0,50,0,0,50,650
2019,Impregnation,0.75,0.25,3,1,0.072,,10.93,72.7,13.5,11.8,25.3,2.76529,0,0,0,0,0,0,0,0,0,0,0,0,0,0,0,0,0,0,10.67652338,0,0,0,0,0,0,0,0,0,0,0,0,0,0,0,0,0,0,0,0,0,0,0,0,0,0,0,0,89.32347662,0,0,0,0,0,0,0,0,0,0,0,0,0,0,0,0,700
2012,Physical mixing,0.666666667,0.333333333,2,1,0.193202147,99.5,28.8,89.8,,,9.6,2.7648,0,0,0,0,33.33333333,0,0,0,0,0,0,0,0,0,0,0,0,0,0,0,0,0,0,0,0,0,0,0,0,0,0,0,0,0,0,0,0,0,0,0,0,0,0,0,0,0,0,0,0,33.33333333,0,0,0,0,0,33.33333333,0,0,0,0,0,0,0,0,800
2019,Impregnation,0.75,0.25,3,1,0.072,,14.73,79.9,10.8,7.9,18.7,2.75451,0,0,0,0,0,0,0,0,0,0,2.83489,0,7.63953,0,0,0,0,0,0,0,0,0,0,0,0,0,0,0,0,0,0,0,0,0,0,0,0,0,0,0,0,0,0,0,0,0,0,89.52558,0,0,0,0,0,0,0,0,0,0,0,0,0,0,0,0,700
2010,Impregnation,0.210526316,0.052631579,4,1,0.17656292,,11.66667,55.69893,,,23.58423,2.751494286,0,0,0,0,0,0,0,0,0,0,0,0,0,0,0,0,0,0,0,0,0,0,0,0,0,0,0.199127252,0,0,99.80087275,0,0,0,0,0,0,0,0,0,0,0,0,0,0,0,0,0,0,0,0,0,0,0,0,0,0,0,0,0,0,0,0,0,0,800
2009,n.a.,0.313398225,0.101325,3.093,0.4093,0.0257,,5.283743,,,,52.05479,2.750441323,0,0,0,0,0,0,0,0,0,0,0,40,0,0,0,0,0,0,10,0,0,0,0,0,0,0,30,0,0,0,0,0,0,0,0,0,0,0,0,0,0,0,0,0,0,0,0,0,0,0,20,0,0,0,0,0,0,0,0,0,0,0,0,0,849.85
1996,Impregnation,0.666999996,0.333000004,2.003002882,1.013000011,2,,55,,,,5,2.75,0,0,0,0,0,0,0,0,0,0,0,0,0,0,0,0,0,0,80,0,0,0,0,0,0,0,0,20,0,0,0,0,0,0,0,0,0,0,0,0,0,0,0,0,0,0,0,0,0,0,0,0,0,0,0,0,0,0,0,0,0,0,0,0,726.85
1992,Impregnation,0.300000012,0.150000006,2,1.013000011,0.06,9,5,,,,55,2.75,0,0,0,0,0,0,0,0,99.59999847,0,0,0,0,0,0,0,0,0,0,0,0,0,0,0,0,0,0,0.400000006,0,0,0,0,0,0,0,0,0,0,0,0,0,0,0,0,0,0,0,0,0,0,0,0,0,0,0,0,0,0,0,0,0,0,0,0,749.85
2009,n.a.,0.508955475,0.101325,5.023,0.6023,0.0257,,6.294075,,,,43.66123,2.748070562,0,0,0,0,0,0,0,0,0,0,0,40,0,0,0,0,0,0,10,0,0,0,0,0,0,0,30,0,0,0,0,0,0,0,0,0,0,0,0,0,0,0,0,0,0,0,0,0,0,0,20,0,0,0,0,0,0,0,0,0,0,0,0,0,899.85
2016,Impregnation,0.24,0.06,4,1.2,0.95,18.72528,5.010989,42.59341,8.439561,46.28571,54.725271,2.74227731,0,0,0,0,0,0,0,0,0,0,0,0,0,0,0,0,0,0,0,0,0,0,0,0,0,0,0,0,0,0,2.191912,0,2.619044,0,0,0,0,0,0,0,0,0,0,0,0,0,0,94.20626,0,0,0,0,0,0,0,0,0,0,0,0.982783,0,0,0,0,778.714
2018,Impregnation,0.5,0.1,5,1,0.149731012,,8.442688,,,,32.44898,2.739566141,0,0,0,0,0,0,0,0,0,0,0,0,0,0,0,0,0,0,0,0,0,0,0,0,0,0,0,0,0,0,4.759160405,0,4.449463493,0,0,0,0,0,0,0,0,0,0,0,0,0,0,83.80748395,0,0,0,0,0,0,0,0,0,0,0,2.224731746,0,0,0,4.759160405,780
1986,n.a.,0.670000017,0.07,9.571429253,1.013000011,0.156,100,7.5,,4.699999809,31.79999924,36.49999905,2.737499928,0,0,0,0,0,0,0,0,94.80000305,0,0,0,0,0,0,0,0,0,0,0,0,0,0,0,0,0,0,0,0,0,0,0,0,0,0,0,0,5.199999809,0,0,0,0,0,0,0,0,0,0,0,0,0,0,0,0,0,0,0,0,0,0,0,0,0,0,749.85
2010,n.a.,0.416,0.084,4.952380952,1,0.25,,15.3208,,,,17.86740901,2.73743,0,0,0,0,0,0,0,0,0,0,0,0,0,0,0,0,0,0,0,0,0,0,0,0,0,0,0,0,0,11.24757595,0,0,0,0,88.75242405,0,0,0,0,0,0,0,0,0,0,0,0,0,0,0,0,0,0,0,0,0,0,0,0,0,0,0,0,0,574.85
1995,Therm.decomp.,0.899999976,0.100000001,9,1.013000011,0.6,,14,,6.5,13,19.5,2.73,0,0,0,0,0,0,0,0,0,0,0,0,0,0,0,0,0,0,0,0,0,0,0,0,0,0,0,0,0,0,0,0,43.5,13,0,0,0,0,0,0,0,0,0,0,0,0,43.5,0,0,0,0,0,0,0,0,0,0,0,0,0,0,0,0,0,749.85
2019,Impregnation,0.75,0.25,3,1,0.072,,8.16,64.2,16.8,16.6,33.4,2.72544,0,0,0,0,2.9315,0,0,0,0,0,0,0,0,0,6.3353,0,0,0,0,0,0,0,0,0,0,0,0,0,0,0,0,0,0,0,0,0,0,0,0,0,0,0,0,0,0,0,0,90.7332,0,0,0,0,0,0,0,0,0,0,0,0,0,0,0,0,700
2019,Impregnation,0.75,0.25,3,1,0.072,,7.38,60.1,19.1,17.8,36.9,2.72322,0,0,0,0,0,0,0,0,0,0,0,0,0,0,0,0,0,0,0,0,0,0,0,0,0,0,0,0,0,0,0,0,22.50271546,0,0,0,0,0,0,0,0,0,0,0,0,0,0,77.49728454,0,0,0,0,0,0,0,0,0,0,0,0,0,0,0,0,700
2014,n.a.,0.4,0.1,4,1,0.013966,56,8,66,,,34,2.72,0,0,0,0,0,0,0,0,0,0,0,0,0,0,0,0,0,0,0,0,0,0,0,0,0,0,0,0,0,100,0,0,0,0,0,0,0,0,0,0,0,0,0,0,0,0,0,0,0,0,0,0,0,0,0,0,0,0,0,0,0,0,0,0,749.85
2019,Impregnation,0.673,0.16825,4,1,1.475409836,,14.90364,,,,18.21888,2.715276287,0,0,0,0,0,0,0,0,0,0,0,0,0,0,0,0,0,0,0,0,0,0,0,0,0,0,0,0,0,92.95383043,0,0,0,0,0,0,0,0,0,0,0,0,0,0,0,0,0,0,0,0,0,0,7.046169575,0,0,0,0,0,0,0,0,0,0,0,750
2018,Impregnation,0.4,0.1,4,1,0.044848077,,15.79886,,,,17.09039,2.70008679,0,0,0,0,0,0,0,0,0,0,0,0,0,0,0,0,0,0,0,0,0,0,0,0,0,0,0,50,0,0,0,0,0,0,0,0,0,0,0,0,0,0,0,0,0,0,0,0,0,50,0,0,0,0,0,0,0,0,0,0,0,0,0,0,675
2016,n.a.,0.75,0.25,3,1,0.05,,11.41667,,10.25943,13.38028,23.63971,2.69886768,0,0,0,0,0,0,0,0,0,0,0,0,0,0,0,0,0,0,0,0,0,0,0,0,0,0,100,0,0,0,0,0,0,0,0,0,0,0,0,0,0,0,0,0,0,0,0,0,0,0,0,0,0,0,0,0,0,0,0,0,0,0,0,0,550
2016,n.a.,0.75,0.25,3,1,0.05,,11.41667,,10.04717,13.59155,23.63872,2.698754655,0,0,0,0,0,0,0,0,0,0,0,0,0,0,0,0,0,0,0,0,0,0,0,0,0,0,100,0,0,0,0,0,0,0,0,0,0,0,0,0,0,0,0,0,0,0,0,0,0,0,0,0,0,0,0,0,0,0,0,0,0,0,0,0,550
2009,n.a.,0.227272727,0.090909091,2.5,1,1.052358062,,5.1,47.1,17.3,35.6,52.9,2.6979,0,0,0,0,0,0,0,0,0,0,0,44.44444444,0,0,0,0,0,0,0,0,0,0,0,0,0,0,44.44444444,0,0,0,0,0,11.11111111,0,0,0,0,0,0,0,0,0,0,0,0,0,0,0,0,0,0,0,0,0,0,0,0,0,0,0,0,0,0,0,719.85
2009,n.a.,0.227272727,0.090909091,2.5,1,0.919027268,,5.7,52.7,17.6,29.7,47.3,2.6961,0,0,0,0,0,0,0,0,0,0,0,44.44444444,0,0,0,0,0,0,0,0,44.44444444,0,0,0,0,0,0,0,0,0,0,0,11.11111111,0,0,0,0,0,0,0,0,0,0,0,0,0,0,0,0,0,0,0,0,0,0,0,0,0,0,0,0,0,0,0,699.85
2017,Impregnation,0.4,0.1,4,1.3,0.022071367,,5.384615,,,,50,2.6923075,0,0,0,0,0,0,0,0,0,0,0,0,0,0,0,0,0,0,0,0,0,0,0,0,0,0,0,0,0,0,3.133903134,0,19.08831909,0,0,0,0,0,0,0,0,0,0,0,0,0,0,67.52136752,0,0,0,0,0,0,0,0,0,0,0,10.25641026,0,0,0,0,750
2016,Impregnation,0.8,0.2,4,1,1.5,,14.68682,,,,18.29522,2.68698603,0,0,0,0,0,0,0,0,0,0,5.530511644,0,0,0,0,0,0,0,0,0,0,0,0,0,0,0,0,0,0,94.46948836,0,0,0,0,0,0,0,0,0,0,0,0,0,0,0,0,0,0,0,0,0,0,0,0,0,0,0,0,0,0,0,0,0,0,700
2019,Impregnation,0.673,0.16825,4,1,1.475409836,,14.4206,,,,18.59611,2.681670639,0,0,0,0,0,0,0,0,0,0,0,0,0,0,0,0,0,0,0,0,0,0,0,0,0,0,0,0,0,92.78899462,0,0,0,0,0,0.159702577,0,0,0,0,0,0,0,0,0,0,0,0,0,0,0,0,7.051302801,0,0,0,0,0,0,0,0,0,0,0,500
2017,Impregnation,0.571428571,0.142857143,4,1,0.010608,,15.86621,,,,16.86486565,2.675815,0,0,0,0,0,0,0,49.07449,0,0,0,0,0,0,0,0,0,0,0,0,0,0,0,0,0,0,0,0,0,0,0.77049,0,0.720352,0,0,0,0,0,0,0,0,0,0,0,0,0,0,49.07449,0,0,0,0,0,0,0,0,0,0,0,0.360176,0,0,0,0,775
2003,Impregnation,0.762000024,0.238000005,3.201680899,1.013000011,0.14,,18.29999924,85.40000153,7.5,7.099999905,14.5999999,2.671799871,0,0,0,0,0,0,0,0,0,0,0,0,0,0,0,0,0,0,8.899999619,0,0,0,0,0,0,0,0,0,0,0,3.5,0,0,0,0,0,0,0,0,0,0,0,0,0,0,0,0,83.09999847,0,0,0,0,0,0,0,0,0,0,0,4.5,0,0,0,0,799.85
2015,Sol-gel,,,4,1,0.050632911,100,14.1,81.2,13.6,5.2,18.8,2.6508,0,100,0,0,0,0,0,0,0,0,0,0,0,0,0,0,0,0,0,0,0,0,0,0,0,0,0,0,0,0,0,0,0,0,0,0,0,0,0,0,0,0,0,0,0,0,0,0,0,0,0,0,0,0,0,0,0,0,0,0,0,0,0,0,800
2019,Impregnation,0.673,0.16825,4,1,1.475409836,,14.33476,,,,18.46652,2.647131322,0,0,0,0,0,0,0,0,0,0,0,0,0,0,0,0,0,0,0.167809904,0,0,0,0,0,0,0,0,0,0,92.78145988,0,0,0,0,0,0,0,0,0,0,0,0,0,0,0,0,0,0,0,0,0,0,7.050730214,0,0,0,0,0,0,0,0,0,0,0,600
2019,Impregnation,0.75,0.25,3,1,0.072,,20.97,86.6,6.5,6.1,12.6,2.64222,0,0,0,0,0,0,0,0,9.3779,0,0,0,0,0,5.91457,0,0,0,0,0,0,0,0,0,0,0,0,0,0,0,0,0,0,0,0,0,0,0,0,0,0,0,0,0,0,0,0,84.70753,0,0,0,0,0,0,0,0,0,0,0,0,0,0,0,0,700
1986,Impregnation,0.639999986,0.078000002,8.205127716,1.013000011,0.19,81,8,67,,,33,2.64,0,0,0,0,0,0,0,0,92.59999847,0,0,0,0,0,0,0,0,0,0,0,0,0,0,0,0,0,0,0,0,0,0,0,0,0,0,0,0,7.400000095,0,0,0,0,0,0,0,0,0,0,0,0,0,0,0,0,0,0,0,0,0,0,0,0,0,0,766.85
1998,Impregnation,0.222000003,0.029999999,7.400000095,1.013000011,0.022,,3,,,,88,2.64,0,0,0,0,0,0,0,0,0,0,0,0,0,0,0,0,0,0,0,0,0,0,0,0,0,0,0,0,0,96.40000153,1.5,0,1.399999976,0,0,0,0,0,0,0,0,0,0,0,0,0,0,0,0,0,0,0,0,0,0,0,0,0,0,0.699999988,0,0,0,0,749.85
2012,n.a.,,,4,1,0.04,,14.6,82,,,18,2.628,0,0,0,0,0,0,0,0,0,0,25,0,0,0,0,0,0,0,0,0,0,0,0,0,0,0,75,0,0,0,0,0,0,0,0,0,0,0,0,0,0,0,0,0,0,0,0,0,0,0,0,0,0,0,0,0,0,0,0,0,0,0,0,0,649.85
2009,n.a.,0.227272727,0.090909091,2.5,1,0.30816641,,10.3,74.5,6.8,18.7,25.5,2.6265,0,0,0,0,0,0,0,0,0,0,0,0,0,0,0,0,0,0,0,0,0,0,0,0,0,0,40,0,0,0,50,0,10,0,0,0,0,0,0,0,0,0,0,0,0,0,0,0,0,0,0,0,0,0,0,0,0,0,0,0,0,0,0,0,719.85
2018,Pechini method,,,86,1,0.010978044,,2.941176,,17.35358,71.84382,89.1974,2.623452521,0,0,0,0,50,0,0,0,0,0,40,0,0,0,0,0,0,0,0,0,10,0,0,0,0,0,0,0,0,0,0,0,0,0,0,0,0,0,0,0,0,0,0,0,0,0,0,0,0,0,0,0,0,0,0,0,0,0,0,0,0,0,0,0,749.85
2009,n.a.,0.508955475,0.101325,5.023,0.6023,0.0257,,5.562782,,,,47.05882,2.617779568,0,0,0,0,0,0,0,0,0,0,0,40,0,0,0,0,0,0,10,0,0,0,0,0,0,0,30,0,0,0,0,0,0,0,0,0,0,0,0,0,0,0,0,0,0,0,0,0,0,0,20,0,0,0,0,0,0,0,0,0,0,0,0,0,879.85
2019,Impregnation,0.75,0.25,3,1,0.072,,13.38,79.1,11,8.5,19.5,2.6091,0,0,0,0,0,0,0,0,0,0,0,0,7.31787,0,0,0,0,0,0,0,0,0,0,0,0,0,0,0,0,0,6.92599,0,0,0,0,0,0,0,0,0,0,0,0,0,0,0,0,85.75614,0,0,0,0,0,0,0,0,0,0,0,0,0,0,0,0,700
1988,Impregnation,0.5,0.104999997,4.761905193,1.013000011,1.5,,20,,,,13,2.6,0,0,0,0,0,0,0,0,23.79999924,0,0,0,0,0,0,0,0,0,0,0,0,0,0,0,0,0,0,0,0,0,0,0,0,0,0,0,0,0,0,76.19999695,0,0,0,0,0,0,0,0,0,0,0,0,0,0,0,0,0,0,0,0,0,0,0,0,774.85
2019,Impregnation,0.673,0.16825,4,1,1.475409836,,14.64668,,,,17.70386,2.593027722,0,0,0,0,0,0,0,0,0,0,0,0,0,0,0,0,0,0,0,0,0,0,0,0,0,0,0,0,0,92.95383043,0,0,0,0,0,0,0,0,0,0,0,0,0,0,0,0,0,0,0,0,0,0,7.046169575,0,0,0,0,0,0,0,0,0,0,0,700
2013,Sol-gel,0.533333333,0.266666667,2,1,0.18,,23.5,89,5.8,5.2,11,2.585,0,0,0,0,0,0,0,0,0,0,0,0,0,0,0,0,0,0,0,0,0,0,0,0,0,0,0,0,0,96.34851848,1.519877127,0,1.421069594,0,0,0,0,0,0,0,0,0,0,0,0,0,0,0,0,0,0,0,0,0,0,0,0,0,0,0.710534797,0,0,0,0,824.85
2018,Precipitation,0.45,0.12,4,1,0.024,12.1,3.8,,18.37837838,49.62162162,68,2.584,0,0,0,0,0,0,0,0,0,0,0,0,0,0,0,0,0,0,0,0,0,0,0,0,0,0,0,0,0,0,0,0,0,0,0,0,0,0,0,0,0,0,0,0,0,0,0,0,0,0,66.66666667,0,0,0,0,33.33333333,0,0,0,0,0,0,0,0,850
2019,Impregnation,0.673,0.16825,4,1,1.475409836,,14.76395,,,,17.4946,2.582893997,0,0,0,0,0,0,0,0,0,0,0,0,0,0,0,0,0,0,0,0,0,0,0,0,0,0,0,0,0,92.76645505,0,0,0,0,0,0,0,0,0,0,0,0,0,0,0,0,0,0,0,0,0,0,7.049589954,0,0,0,0,0,0.183954995,0,0,0,0,0,550
2017,Sol-gel,0.75,0.25,3,1,0.36,17.1,5.6,,13.14285714,32.85714286,46,2.576,0,0,0,0,0,0,0,0,0,0,0,0,0,0,0,0,0,0,0,0,0,0,0,0,0,0,0,0,0,0,2.191,0,2.048,0,0,0,0,0,0,0,0,0,0,0,0,0,0,90.003,0,0,0,0,0,0,0,0,0,0,0,1.024,0,0,0,0,775
1998,Precipitation,0.800000012,0.200000003,4,1.013000011,,,14.60000038,,,,17.60000038,2.569600123,0,0,0,0,0,0,0,0,0,0,0,0,0,0,0,0,0,0,0,0,0,0,0,0,0,0,0,0,0,0,0.899999976,0,0,0,0,0,0,0,0,0,0,0,0,0,0,0,0,99.09999847,0,0,0,0,0,0,0,0,0,0,0,0,0,0,0,0,799.85
2019,Impregnation,0.673,0.16825,4,1,1.475409836,,13.74732,,,,18.66953,2.566560032,0,0,0,0,0,0,0,0,0,0,0,0,0,0,0,0,0,0,0,0,0,0,0,0,0,0,0,0,0,92.39110264,0,0,0,0,0,0,0,0,0,0,0,0,0,0,0,0,0,0,0,0,0,0,7.092165245,0,0,0,0,0,0,0,0,0,0,0.516732112,550
2013,Impregnation,0.9,0.1,9,1,2.045454545,,9,,15.9,12.6,28.5,2.565,0,89.4244,0,0,0,0,0,0,0,0,0,0,0,0,0,0,0,0,0,0,0,0,0,0,0,0,0,0,0,0,0,0,0,0,0,0,0,0,0,0,0,0,0,0,0,0,0,0,10.5756,0,0,0,0,0,0,0,0,0,0,0,0,0,0,0,800
1986,Impregnation,0.639999986,0.078000002,8.205127716,1.013000011,8.7,72,4,,,,64,2.56,0,0,0,0,0,0,0,0,0,0,0,0,0,0,0,0,0,0,0,0,0,0,0,0,0,0,0,0,0,0,0,0,0,0,0,0,0,1.700000048,0,0,0,0,0,0,0,0,0,98.30000305,0,0,0,0,0,0,0,0,0,0,0,0,0,0,0,0,783.85
2014,Impregnation,0.4,0.1,4,1,0.01497,50,8,68,,,32,2.56,0,0,0,0,0,0,0,0,98.74295,0,0,0,0,0,0,0,0,0,0,0,0,0,0,0,0,0,0,0,0,0,0,0,0,0,0,0,0,0,0,0,0,0,0,0,0,0,0,0,0,0,0,0,0,0,0,0,0,0,0,1.257048,0,0,0,0,749.85
1990,Impregnation,0.400000006,0.079999998,5,1.013000011,0.06,21.39999962,4.800000191,,9.399999619,43.79999924,53.19999886,2.553600047,0,0,0,0,0,0,0,0,0,0,0,0,0,0,0,0,0,0,0,0,0,0,0,0,0,0,90,0,0,0,0,0,10,0,0,0,0,0,0,0,0,0,0,0,0,0,0,0,0,0,0,0,0,0,0,0,0,0,0,0,0,0,0,0,649.85
2015,Sol-gel,,,4,1,0.050632911,100,13.3,80.8,13.2,6,19.2,2.5536,0,100,0,0,0,0,0,0,0,0,0,0,0,0,0,0,0,0,0,0,0,0,0,0,0,0,0,0,0,0,0,0,0,0,0,0,0,0,0,0,0,0,0,0,0,0,0,0,0,0,0,0,0,0,0,0,0,0,0,0,0,0,0,0,800
2013,Microemulsion,0.9,0.1,9,1,2.045454545,,7.5,,19.8,14.2,34,2.55,0,89.4244,0,0,0,0,0,0,0,0,0,0,0,0,0,0,0,0,0,0,0,0,0,0,0,0,0,0,0,0,0,0,0,0,0,0,0,0,0,0,0,0,0,0,0,0,0,0,10.5756,0,0,0,0,0,0,0,0,0,0,0,0,0,0,0,800
1988,Therm.decomp.,0.5,0.109999999,4.545454979,1.013000011,0.33,,4.900000095,,,,52,2.54800005,0,0,0,0,0,0,0,0,0,0,0,0,0,0,0,0,0,0,0,0,0,0,0,0,0,5,0,0,0,0,0,0,0,0,0,0,0,0,0,0,0,0,0,0,0,95,0,0,0,0,0,0,0,0,0,0,0,0,0,0,0,0,0,0,779.85
2009,n.a.,0.4154325,0.101325,4.1,0.51,0.0257,,4.817637,,,,52.87356,2.54725619,0,0,0,0,0,0,0,0,0,0,0,40,0,0,0,0,0,0,10,0,0,0,0,0,0,0,30,0,0,0,0,0,0,0,0,0,0,0,0,0,0,0,0,0,0,0,0,0,0,0,20,0,0,0,0,0,0,0,0,0,0,0,0,0,849.85
1989,Impregnation,0.370000005,0.074000001,5,1.013000011,0.04,,24,,,,10.60000038,2.544000092,0,0,0,0,0,0,1.799999952,0,98.19999695,0,0,0,0,0,0,0,0,0,0,0,0,0,0,0,0,0,0,0,0,0,0,0,0,0,0,0,0,0,0,0,0,0,0,0,0,0,0,0,0,0,0,0,0,0,0,0,0,0,0,0,0,0,0,0,769.85
2014,Impregnation,0.4,0.1,4,1,0.010638,14,4,37,,,63,2.52,0,0,0,0,0,0,0,0,0,0,0,0,0,0,0,0,0,0,0,0,0,0,0,0,0,0,0,0,0,0,0,0,0,0,0,0,0,0,0,0,0,0,0,0,0,0,0,0,0,0,97.70172,0,0,0,0,0,0,0,0,2.298285,0,0,0,0,749.85
2009,n.a.,0.1471239,0.303975,0.484,0.2452,0.0257,,8.64517,,,,29.13732,2.518970847,0,0,0,0,0,0,0,0,0,0,0,40,0,0,0,0,0,0,10,0,0,0,0,0,0,0,30,0,0,0,0,0,0,0,0,0,0,0,0,0,0,0,0,0,0,0,0,0,0,0,20,0,0,0,0,0,0,0,0,0,0,0,0,0,849.85
2018,Impregnation,0.4,0.1,4,1,0.036658907,,14.37232,,,,17.4435,2.507035639,0,0,0,0,0,0,0,0,0,0,0,0,0,0,0,0,0,0,0,0,0,0,0,0,0,0,0,30,0,0,0,0,0,0,0,0,0,0,0,0,0,0,0,0,0,0,0,0,0,70,0,0,0,0,0,0,0,0,0,0,0,0,0,0,750
2009,n.a.,0.227272727,0.090909091,2.5,1,0.355992239,,14.5,82.9,6,11.2,17.2,2.494,0,0,0,0,0,0,0,0,0,0,0,40,0,0,0,0,0,0,10,0,0,0,0,0,0,0,0,0,0,0,0,0,0,0,0,0,0,0,0,0,0,0,0,0,0,0,0,0,30,0,20,0,0,0,0,0,0,0,0,0,0,0,0,0,779.85
2018,Impregnation,0.4,0.1,4,1,0.044848077,,15.01427,,,,16.56073,2.486472716,0,0,0,0,0,0,0,0,0,0,0,0,0,0,0,0,0,0,0,0,0,0,0,0,0,0,0,50,0,0,0,0,0,0,0,0,0,0,0,0,0,0,0,0,0,0,0,0,0,50,0,0,0,0,0,0,0,0,0,0,0,0,0,0,650
2019,Impregnation,0.673,0.16825,4,1,1.475409836,,12.20557,,,,20.34335,2.483021825,0,0,0,0,0,0,0,0,0,0,0,0,0,0,0,0,0,0,0,0,0,0,0,0,0,0,0,0,0,92.01513089,0,0,0,0,0,0,0,0,0,0,0,0,0,0,0,0,0,0,0,0,0,0,7.06330474,0,0,0,0,0,0.921564372,0,0,0,0,0,800
1987,Impregnation,0.675000012,0.068000004,9.926470757,1.013000011,0.22,,8,,,,31,2.48,0,66.69999695,0,0,0,0,0,0,33.29999924,0,0,0,0,0,0,0,0,0,0,0,0,0,0,0,0,0,0,0,0,0,0,0,0,0,0,0,0,0,0,0,0,0,0,0,0,0,0,0,0,0,0,0,0,0,0,0,0,0,0,0,0,0,0,0,838.85
2014,Impregnation,0.4,0.1,4,1,0.015576,14,4,38,,,62,2.48,0,0,0,0,0,0,0,48.66266,0,0,0,0,0,0,0,0,0,0,0,0,0,0,0,0,0,0,0,0,0,0,0.531758,0,1.428612,0,0,0,0,0,0,0,0,0,0,0,0,0,0,48.66266,0,0,0,0,0,0,0,0,0,0,0,0.714306,0,0,0,0,749.85
2013,Sol-gel,0.533333333,0.266666667,2,1,0.18,,5,50.5,11.4,38.1,49.5,2.475,0,0,0,0,0,0,0,0,0,0,0,0,0,0,0,0,0,0,0,0,0,0,0,0,0,0,0,0,0,47.32586315,2.226142683,0,2.081420678,0,0,0,0,0,0,0,0,0,0,0,0,0,0,0,0,0,0,0,0,0,0,47.32586315,0,0,0,1.040710339,0,0,0,0,774.85
2016,n.a.,0.8,0.2,4,1,1.5,,14.68682,,,,16.79834,2.467141959,0,0,0,0,0,0,0,0,0,0,100,0,0,0,0,0,0,0,0,0,0,0,0,0,0,0,0,0,0,0,0,0,0,0,0,0,0,0,0,0,0,0,0,0,0,0,0,0,0,0,0,0,0,0,0,0,0,0,0,0,0,0,0,0,750
1986,Therm.decomp.,0.469999999,0.107000001,4.392522812,1.013000011,7.6,,15.69999981,,6.800000191,8.899999619,15.69999981,2.46489994,0,0,0,0,0,0,0,0,0,0,0,0,0,0,0,0,0,0,0,0,0,0,0,0,0,0,0,0,0,100,0,0,0,0,0,0,0,0,0,0,0,0,0,0,0,0,0,0,0,0,0,0,0,0,0,0,0,0,0,0,0,0,0,0,704.85
1988,Precipitation,0.5,0.109999999,4.545454979,1.013000011,0.33,,4.300000191,,,,57,2.451000109,0,0,0,0,0,0,0,0,0,0,0,0,0,0,0,0,0,0,0,0,0,0,0,0,0,0.5,0,0,0,0,0,0,0,0,0,0,0,0,0,0,0,0,0,0,0,9.300000191,0,90.19999695,0,0,0,0,0,0,0,0,0,0,0,0,0,0,0,0,779.85
2014,SCS,0.64,0.16,4,1,0.42962,,,,,,0,2.439446,0,0,0,0,0,0,0,0,0,0,0,0,0,0,0,0,0,0,0,0,0,0,0,0,0,0,0,0,0,0,5.660104851,0,4.233424008,0,0,0,0,0,0,0,0,0,0,0,0,0,0,87.98975914,0,0,0,0,0,0,0,0,0,0,0,2.116712004,0,0,0,0,665
2009,n.a.,0.6099765,0.101325,6.02,0.702,0.0257,,5.376847,,,,45.34271,2.438008142,0,0,0,0,0,0,0,0,0,0,0,40,0,0,0,0,0,0,10,0,0,0,0,0,0,0,30,0,0,0,0,0,0,0,0,0,0,0,0,0,0,0,0,0,0,0,0,0,0,0,20,0,0,0,0,0,0,0,0,0,0,0,0,0,899.85
2011,Precipitation,0.416,0.084,5,1,0.25,,15.36337,,,,15.86207,2.436948504,0,0,0,0,0,0,0,0,11.72325432,0,0,0,0,0,0,0,0,0,0,0,0,0,0,0,0,0,0,0,0,0,0,0,0,0,0,0,0,0,0,0,0,0,0,0,0,0,0,0,88.27674568,0,0,0,0,0,0,0,0,0,0,0,0,0,0,0,550
2018,Slurry,0.461538462,0.153846154,3,1,0.372944492,86.88525,17.86885,,,,13.60656,2.431335797,0,0,0,0,0,0,0,0,0,0,0,0,0,0,0,0,0,0,0,0,0,0,0,0,0,0,0,0,0,0,2.225972071,0,2.081119488,0,0,0,0,0,0,0,0,0,0,0,0,0,0,94.6523487,0,0,0,0,0,0,0,0,0,0,0,1.040559744,0,0,0,0,685
2010,n.a.,0.416,0.084,4.952380952,1,0.25,,12.5,,,,19.441344,2.430168,0,0,0,0,0,0,0,0,0,0,0,0,0,0,0,0,0,0,0,0,0,0,0,0,0,0,0,0,0,0,0,0,0,0,78.52320675,0,0,0,0,0,0,0,0,0,0,0,0,0,0,0,21.47679325,0,0,0,0,0,0,0,0,0,0,0,0,0,574.85
2014,n.a.,0.4,0.1,4,1,0.008803,98,11,78,,,22,2.42,0,0,0,0,0,0,0,0,0,0,0,0,0,0,0,0,0,0,0,0,0,0,0,0,0,0,0,0,0,0,0,0,0,0,0,0,0,0,0,0,0,0,0,0,0,0,0,0,0,0,0,0,0,0,0,0,0,0,0,0,0,0,0,100,749.85
1985,n.a.,0.959999979,0.039999999,24,1.013000011,2.1,57,3.900000095,,25,37,62,2.418000059,0,100,0,0,0,0,0,0,0,0,0,0,0,0,0,0,0,0,0,0,0,0,0,0,0,0,0,0,0,0,0,0,0,0,0,0,0,0,0,0,0,0,0,0,0,0,0,0,0,0,0,0,0,0,0,0,0,0,0,0,0,0,0,0,944.85
1992,Therm.decomp.,0.400000006,0.079999998,5,1.013000011,0.3,42.09999847,6.699999809,64,12.39999962,23.60000038,36,2.411999931,0,0,0,0,0,0,0,0,0,0,0,0,0,0,0,0,0,0,0,0,0,0,0,0,0,20,40,0,0,0,0,0,0,40,0,0,0,0,0,0,0,0,0,0,0,0,0,0,0,0,0,0,0,0,0,0,0,0,0,0,0,0,0,0,749.85
2018,Impregnation,0.867867868,0.117117117,7.41025641,1,0.063817,31.61954,4.714286,,,,51.03627,2.405995732,0.793758,0,0,0,0,0,0,0,0,0,2.262464,0,0,0,0,0,0,0,0,0,0,0,0,0,0,0,0,0,0,0,0.762943,0,2.157588,0,0,0,0,0,0,0,0,0,0,0,0,0,0,92.94445,0,0,0,0,0,0,0,0,0,0,0,1.078794,0,0,0,0,670
2019,Impregnation,0.75,0.25,3,1,0.072,,8.18,66.5,14.1,15.3,29.4,2.40492,0,0,0,0,0,0,0,0,0,0,0,0,0,0,6.22458,0,0,0,0,0,0,0,0,0,0,0,0,0,0,0,0,0,0,0,0,0,0,0,0,0,0,4.62801,0,0,0,0,0,89.14741,0,0,0,0,0,0,0,0,0,0,0,0,0,0,0,0,700
1987,n.a.,0.667999983,0.066,10.12121201,1.013000011,0.22,,8,,,,30,2.4,0,0,0,0,0,0,0,0,0,0,0,0,0,0,0,0,0,0,0,0,0,0,0,0,0,0,0,0,0,100,0,0,0,0,0,0,0,0,0,0,0,0,0,0,0,0,0,0,0,0,0,0,0,0,0,0,0,0,0,0,0,0,0,0,865.85
1987,n.a.,0.899999976,0.100000001,9,1.013000011,,,2.5,,,,96,2.4,0,0,0,0,0,0,0,0,0,0,0,0,0,0,0,0,0,0,0,0,0,0,0,0,0,0,0,0,0,0,0,0,66.69999695,0,0,0,0,0,0,0,0,0,0,0,0,0,0,0,0,0,0,0,0,0,0,0,0,0,0,33.29999924,0,0,0,0,849.85
1990,Impregnation,0.507000029,0.025,20.28000069,1.013000011,0.1,,2.5,4,11,85,96,2.4,0,0,0,0,0,0,0,0,0,0,0,0,0,0,0,0,0,0,0,0,0,0,0,0,0,12.80000019,0,0,0,0,87.19999695,0,0,0,0,0,0,0,0,0,0,0,0,0,0,0,0,0,0,0,0,0,0,0,0,0,0,0,0,0,0,0,0,0,749.85
1998,Impregnation,0.164000005,0.035999998,4.55555582,1.013000011,1.33,,12,,,,20,2.4,0,0,0,0,0,0,0,0,0,0,0,0,0,0,0,0,0,0,0,0,0,0,0,0,0,0,0,0,0,0,0,0,0,0,0,0,0,0,0,0,0,0,0,0,0,0,0,98.90000153,0,0,0,0,0,0,0,0,0,0,0,1.100000024,0,0,0,0,849.85
2001,Impregnation,0.879999995,0.118000001,7.45762682,1.013000011,0.22,,10,,9,,24,2.4,0,0,0,0,0,0,0,0,0,0,0,0,3.599999905,0,0,0,0,0,0,0,0,0,0,0,0,0,0,0,0,0,0,0,9.100000381,0,0,0,0,0,0,0,0,0,0,0,0,0,0,82.80000305,0,0,0,0,0,0,0,0,0,0,0,4.5,0,0,0,0,776.85
1994,Impregnation,0.908999979,0.090999998,9.989010811,1.013000011,0.3,50,3,,,,80,2.4,0,0,0,0,0,0,0,0,0,0,0,0,0,0,0,0,0,0,0,0,0,0,0,0,0,0,0,62.29999924,0,0,0,0,0,0,0,0,0,0,0,0,0,0,0,0,0,0,0,0,0,0,0,0,0,0,0,0,0,0,0,0,0,0,0,37.70000076,749.85
1990,Impregnation,0.400000006,0.079999998,5,1.013000011,0.06,,11.5,,6.400000095,14.39999962,20.79999971,2.391999967,0,0,0,0,0,0,0,0,0,0,0,0,0,0,0,0,0,0,0,0,0,0,0,0,0,0,0,0,0,0,90,0,10,0,0,0,0,0,0,0,0,0,0,0,0,0,0,0,0,0,0,0,0,0,0,0,0,0,0,0,0,0,0,0,749.85
2018,Precipitation,0.44,0.11,4,1,0.026496559,,12.05709,,,,19.82072,2.389802049,0,0,0,0,0,0,0,0,0,0,1,0,0,0,0,0,0,0,0,0,0,0,0,0,0,0,0,0,0,0,0,0,0,0,0,0,0,0,0,0,0,0,0,0,0,0,0,0,0,0,0,0,0,0,0,0,0,0,0,0,99,0,0,0,650
2016,n.a.,0.75,0.25,3,1,0.05,,11.66667,,10.33019,10.07042,20.40061,2.380071847,0,0,0,0,0,0,0,0,0,0,0,0,0,0,0,0,0,0,0,0,0,0,0,0,0,0,100,0,0,0,0,0,0,0,0,0,0,0,0,0,0,0,0,0,0,0,0,0,0,0,0,0,0,0,0,0,0,0,0,0,0,0,0,0,550
2016,n.a.,0.75,0.25,3,1,0.05,,11.5,,10.33019,10.28169,20.61188,2.3703662,0,0,0,0,0,0,0,0,0,0,0,0,0,0,0,0,0,0,0,0,0,0,0,0,0,0,100,0,0,0,0,0,0,0,0,0,0,0,0,0,0,0,0,0,0,0,0,0,0,0,0,0,0,0,0,0,0,0,0,0,0,0,0,0,550
2013,Sol-gel,0.533333333,0.266666667,2,1,0.18,,9.9,76.1,6.8,17.1,23.9,2.3661,0,0,0,0,0,0,0,0,0,0,0,0,0,0,0,0,0,0,0,0,0,0,0,0,0,0,0,0,0,47.32586315,2.226142683,0,2.081420678,0,0,0,0,0,0,0,0,0,0,0,0,0,0,0,0,0,0,0,0,0,0,47.32586315,0,0,0,1.040710339,0,0,0,0,749.85
2019,Sol-gel,,,2,1,0.027152516,,25.35353,90.679612,6.407767,2.912621,9.320388,2.363047368,0,0,0,0,0,0,0,0,80.6104405,0,0,0,0,0,0,0,0,0,0,0,0,0,0,0,0,0,4.649206949,0,0,0,0,0,0,0,0,0,0,0,0,0,0,0,0,0,0,0,0,0,0,0,14.74035255,0,0,0,0,0,0,0,0,0,0,0,0,0,780
2018,Pechini method,,,86,1,0.012276786,,2.595937,,17.1179,73.71179,90.82969,2.35788153,0,0,0,0,50,0,0,0,0,0,20,0,0,0,0,0,0,0,0,0,20,0,0,0,0,0,0,0,0,0,0,0,0,0,0,0,0,0,0,0,0,0,0,0,0,0,0,0,0,0,0,0,0,0,0,0,0,0,0,0,0,0,0,10,749.85
2006,Impregnation,0.782999992,0.216999993,3.608294964,1,0.06,,19,,,,12.39999962,2.355999928,0,0,0,0,0,0,0,0,0,0,0,0,0,0,0,0,0,0,0,0,0,0,0,0,0,0,96.04000092,0,0,0,0,0,0,0,0,2,0,0,0,0,0,0,0,0,0,0,0,0,0,0,1.960000038,0,0,0,0,0,0,0,0,0,0,0,0,0,699.85
1990,Impregnation,0.430000007,0.159999996,2.6875,1.013000011,0.035,,9.399999619,,,,25,2.349999905,0,0,0,0,0,0,0,0,0,0,0,0,0,0,0,0,0,0,0,0,0,0,0,0,0,0,0,0,0,100,0,0,0,0,0,0,0,0,0,0,0,0,0,0,0,0,0,0,0,0,0,0,0,0,0,0,0,0,0,0,0,0,0,0,779.85
1993,Sol-gel,0.129999995,0.066500001,1.954887033,1.013000011,0.8,,27,,,,8.699999809,2.348999949,0,0,0,0,0,0,0,0,0,0,0,0,0,0,0,0,0,50,0,0,0,0,0,0,0,0,0,0,0,0,0,0,0,0,0,0,0,0,0,0,0,0,0,0,0,0,0,0,0,0,0,0,0,0,0,50,0,0,0,0,0,0,0,0,699.85
2018,Impregnation,0.4,0.1,4,1,0.036658907,,13.65906,,,,17.19633,2.348857032,0,0,0,0,0,0,0,0,0,0,0,0,0,0,0,0,0,0,0,0,0,0,0,0,0,0,0,30,0,0,0,0,0,0,0,0,0,0,0,0,0,0,0,0,0,0,0,0,0,70,0,0,0,0,0,0,0,0,0,0,0,0,0,0,725
2016,Impregnation,0.8,0.2,4,1,1.5,,14.52484,,,,16.13306,2.343301152,0,0,0,0,0,0,0,0,0,0,5.530511644,0,0,0,0,0,0,0,0,0,0,0,0,0,0,0,0,0,0,94.46948836,0,0,0,0,0,0,0,0,0,0,0,0,0,0,0,0,0,0,0,0,0,0,0,0,0,0,0,0,0,0,0,0,0,0,650
1990,Impregnation,0.400000006,0.079999998,5,1.013000011,0.06,,2.799999952,,39.20000076,44,83.20000076,2.329599982,0,0,0,0,0,0,0,0,5,0,0,0,0,0,0,0,0,0,0,0,0,0,0,0,0,0,0,0,0,0,0,0,0,95,0,0,0,0,0,0,0,0,0,0,0,0,0,0,0,0,0,0,0,0,0,0,0,0,0,0,0,0,0,0,749.85
1994,Impregnation,0.400000006,0.200000003,2,1.013000011,7.2,12,5.400000095,44,,,43,2.322000041,0,0,0,0,0,0,0,0,0,0,0,0,0,0,0,0,0,0,0,0,0,0,0,0,0,1,0,0,0,0,49.5,49.5,0,0,0,0,0,0,0,0,0,0,0,0,0,0,0,0,0,0,0,0,0,0,0,0,0,0,0,0,0,0,0,0,699.85
1995,Impregnation,0.282999992,0.039999999,7.074999809,1.013000011,3,,4,,43,15,58,2.32,0,0,0,0,0,0,0,0,0,0,0,0,0,0,0,0,0,0,0,0,0,0,0,0,0,0,0,6.599999905,0,0,0,0,0,0,0,0,0,0,0,0,0,0,0,0,0,0,0,86,0,0,7.400000095,0,0,0,0,0,0,0,0,0,0,0,0,0,774.85
2017,n.a.,0.08,0.04,2,1,0.115325,,25.5132,,,,9.090909,2.319381795,0,0,0,0,0,0,0,0,0,0,0,0,0,0,0,0,0,0,0,0,0,0,0,0,0,0,0,7.104770101,0,92.8952299,0,0,0,0,0,0,0,0,0,0,0,0,0,0,0,0,0,0,0,0,0,0,0,0,0,0,0,0,0,0,0,0,0,0,650
2019,Impregnation,0.673,0.16825,4,1,1.475409836,,14.12017,,,,16.39309,2.314732176,0,0,0,0,0,0,0,0,0,0,0,0,0,0,0,0,0,0,0,0,0,0,0,0,0,0,0,0,0,92.84186955,0,0,0,0,0,0,0,0,0,0,0,0,0,0,0,0,0,0,0,0,0,0,7.055320919,0,0,0,0,0,0,0,0,0,0,0.10280953,700
2019,Impregnation,0.75,0.25,3,1,0.072,,15.21,83.5,8.4,6.8,15.2,2.31192,0,0,0,0,0,0,0,0,0,0,2.87481,0,0,0,6.339,0,0,0,0,0,0,0,0,0,0,0,0,0,0,0,0,0,0,0,0,0,0,0,0,0,0,0,0,0,0,0,0,90.78619,0,0,0,0,0,0,0,0,0,0,0,0,0,0,0,0,700
2019,Impregnation,0.673,0.16825,4,1,1.475409836,,13.99142,,,,16.52268,2.311757554,0,0,0,0,0,0,0,0,0,0,0,0,0,0,0,0,0,0,0,0,0,0,0,0,0,0,0,0,0,92.84186955,0,0,0,0,0,0,0,0,0,0,0,0,0,0,0,0,0,0,0,0,0,0,7.055320919,0,0,0,0,0,0,0,0,0,0,0.10280953,600
2014,Impregnation,0.4,0.1,4,1,0.01182,8,3,23,,,77,2.31,0,0,0,0,0,0,0,0,0,0,0,0,0,0,0,0,0,0,0,0,0,0,0,0,0,0,0,0,0,0,0.786043,0,2.111768,0,0,0,0,0,0,0,0,0,0,0,0,0,0,96.0463,0,0,0,0,0,0,0,0,0,0,0,1.055884,0,0,0,0,749.85
2016,n.a.,0.285,0.095,3,1.9,3.512831481,21.05263,7.017544,66.00877,3.837719,28.83772,32.675439,2.293013309,0,0,0,0,0,0,0,0,81.25386505,0,0,0,0,0,0,0,0,0,0,0,0,0,0,0,0,0,9.373067473,0,0,0,0,0,0,0,0,0,0,0,0,0,0,0,0,0,0,0,0,0,0,0,9.373067473,0,0,0,0,0,0,0,0,0,0,0,0,0,781.923
2018,Slurry,0.461538462,0.153846154,3,1,0.09208506,42.50814,8.794788,,,,26.05863,2.291801264,0,0,0,0,0,0,0,0,0,0,0,0,0,0,0,0,0,0,0,0,0,0,0,0,0,0,0,0,0,0,2.225972071,0,2.081119488,0,0,0,0,0,0,0,0,0,0,0,0,0,0,94.6523487,0,0,0,0,0,0,0,0,0,0,0,1.040559744,0,0,0,0,715
2019,Sol-gel,0.4,0.1,4,1,0.032967152,,9.081886,,,,25.05494,2.275461088,0,0,0,0,0,0,0,0,10.96491228,0,43.85964912,0,0,0,0,0,0,0,0,0,0,0,0,0,0,0,45.1754386,0,0,0,0,0,0,0,0,0,0,0,0,0,0,0,0,0,0,0,0,0,0,0,0,0,0,0,0,0,0,0,0,0,0,0,0,0,600
2019,Pechini method,0.6,0.2,3,1,0.36,100,22,89.7,1.1,9.2,10.3,2.266,0,0,0,0,0,0,0,0,0,0,0,0,0,0,0,0,0,0,0,0,0,0,0,0,0,0,0,0,0,0,0,0,0,0,0,10,0,0,0,0,0,0,0,0,0,0,0,0,0,0,50,0,0,0,0,40,0,0,0,0,0,0,0,0,800
1996,Sol-gel,2.204999924,0.305999994,7.205882072,4.5,0.051,,10.69999981,,6,15.10000038,21.10000038,2.257700001,0,0,0,0,0,0,0,0,0,0,0,0,0,0,0,0,0,0,0,0,0,0,0,0,0,0,0,0,0,0,0,0,0,0,0,0,0,0,0,0,0,0,0,0,0,0,0,99.30000305,0,0,0,0,0,0,0,0,0,0,0.699999988,0,0,0,0,0,624.85
1988,Therm.decomp.,0.5,0.109999999,4.545454979,1.013000011,0.33,,7.5,,,,30,2.25,0,0,0,0,0,0,0,0,0,0,0,0,0,0,0,0,0,0,0,0,0,0,0,0,0,66,0,0,0,0,0,0,0,0,0,0,0,0,0,0,0,0,0,0,0,34,0,0,0,0,0,0,0,0,0,0,0,0,0,0,0,0,0,0,779.85
2009,n.a.,0.05694465,0.303975,0.187333333,0.1562,0.0257,,5.725141,,,,39.24269,2.246699335,0,0,0,0,0,0,0,0,0,0,0,40,0,0,0,0,0,0,10,0,0,0,0,0,0,0,30,0,0,0,0,0,0,0,0,0,0,0,0,0,0,0,0,0,0,0,0,0,0,0,20,0,0,0,0,0,0,0,0,0,0,0,0,0,899.85
2019,Impregnation,0.673,0.16825,4,1,1.475409836,,14.17559,,,,15.83691,2.24497543,0,0,0,0,0,0,0,0,0,0,0,0,0,0,0,0,0,0,0,0,0,0,0,0,0,0,0,0,0,92.95383043,0,0,0,0,0,0,0,0,0,0,0,0,0,0,0,0,0,0,0,0,0,0,7.046169575,0,0,0,0,0,0,0,0,0,0,0,650
1987,Impregnation,0.059999999,0.01,6,1.013000011,0.7,,9.300000191,,8,16.10000038,24.10000038,2.241300081,0,0,0,0,0,0,0,0,0,0,0,0,0,0,0,0,0,0,0,0,0,0,0,0,0,0.200000003,0,0,0,0,0,1.600000024,0,0,0,0,0,0,0,0,0,0,0,0,0,0,0,98,0,0,0,0,0,0,0,0,0,0,0.100000001,0.100000001,0,0,0,0,549.85
2019,Impregnation,0.673,0.16825,4,1,1.475409836,,13.77682,,,,16.2635,2.240593121,0,0,0,0,0,0,0,0,0,0,0,0,0,0,0,0,0,0,0,0,0,0,0,0,0,0,0,0,0,92.84186955,0,0,0,0,0,0,0,0,0,0,0,0,0,0,0,0,0,0,0,0,0,0,7.055320919,0,0,0,0,0,0,0,0,0,0,0.10280953,550
2011,Precipitation,0.830769231,0.169230769,4.909090909,1,0.035750462,,14,,9.043478261,6.956521739,16,2.24,0,100,0,0,0,0,0,0,0,0,0,0,0,0,0,0,0,0,0,0,0,0,0,0,0,0,0,0,0,0,0,0,0,0,0,0,0,0,0,0,0,0,0,0,0,0,0,0,0,0,0,0,0,0,0,0,0,0,0,0,0,0,0,0,810
2017,Impregnation,0.5,0.1,5,1,0.112247,,7.826087,,,,28.57143,2.236024969,0,0,0,0,0,0,0,0,44.42199836,0,0,0,0,0,0,0,0,0,0,0,0,0,0,0,0,0,0,0,0,0,4.475747272,0,4.453504,0,0,0,0,0,0,0,0,0,0,0,0,0,0,0,0,0,0,0,0,0,0,44.42199836,0,0,0,2.226752,0,0,0,0,720
2019,Impregnation,0.75,0.25,3,1,0.072,,9.27,73.6,11.4,12.7,24.1,2.23407,0,0,0,0,0,0,0,0,0,0,0,0,7.38718,0,6.0445,0,0,0,0,0,0,0,0,0,0,0,0,0,0,0,0,0,0,0,0,0,0,0,0,0,0,0,0,0,0,0,0,86.56832,0,0,0,0,0,0,0,0,0,0,0,0,0,0,0,0,700
2016,n.a.,0.82,0.09,9.9,1,0.472441,,4.466905,,,,50,2.2334525,0,1.363894677,0,0,0,0,0,0,11.87355797,0,0,0,0,0,0,0,0,0,84.35683768,0,0,0,0,0,0,0.08023095,0,0,0,1.125101305,0,0,0.243881563,0,0,0,0,0,0,0,0,0,0,0,0,0,0,0.805087137,0,0,0,0,0,0,0,0.15140872,0,0,0,0,0,0,0,0,749.85
1987,Impregnation,0.180000007,0.029999999,6,1.013000011,1.3,,11.60000038,,5.800000191,13.39999962,19.19999981,2.227200051,0,0,0,0,0,0,0,0,0,0,0,0,0,0,0,0,0,0,0,0,0,0,0,0,0,0.800000012,0,0,0,0,0,1,0,0,0,0,0,0,0,0,0,0,0,0,0,0,0,98,0,0,0,0,0,0,0,0,0,0,0.100000001,0.100000001,0,0,0,0,549.85
2014,n.a.,0.833333333,0.166666667,5,1,0.051580196,,15.22887,,,,14.61268,2.225346041,0,0,0,0,0,0,0,0,0,0,0,0,0,0,0,0,0,0,0,0,0,0,0,0,0,0,0,0,0,0,2.074070736,0,0,0,0,0,0,0,0,0,0,0,0,0,0,0,0,97.92592926,0,0,0,0,0,0,0,0,0,0,0,0,0,0,0,0,800
2019,Impregnation,0.673,0.16825,4,1,1.475409836,,14.94647,,,,14.87124,2.222725425,0,0,0,0,0,0,0,0,0,0,0,0,0,0,0,0,0,0,0,0,0,0,0,0,0,0,0,0,0,92.12724269,0,0,0,0,0,0.800846594,0,0,0,0,0,0,0,0,0,0,0,0,0,0,0,0,7.071910715,0,0,0,0,0,0,0,0,0,0,0,600
2018,Impregnation,,,2,1,0.108333333,,22.77778,,1.498127,8.221968637,9.720095637,2.214022,0,0,0,0,0,0,0,0,0,0,0,0,0,0,0,0,0,0,0,0,0,0,0,0,0,0,0,0,0,0,14.05126933,0,8.757932713,0,0,0,0,0,0,0,0,0,0,0,0,0,0,72.8118316,0,0,0,0,0,0,0,0,0,0,0,4.378966357,0,0,0,0,600
1992,Precipitation,0.912,0.101000004,9.02970314,1.013000011,0.0017,96,7.900000095,,,,28,2.212000027,0,0,0,0,0,0,0,0,0,0,0,0,0,0,0,0,0,0,0,0,0,0,0,0,0,0,0,0,0,0,0,0,0,0,0,0,0,0,0,0,0,0,0,0,0,0,0,0,0,0,0,0,100,0,0,0,0,0,0,0,0,0,0,0,849.85
2012,Citrate method,,,4,1,0.04,,15.8,86,,,14,2.212,0,0,0,0,0,0,0,0,0,0,25,0,0,0,0,0,0,0,0,0,0,0,0,0,0,0,75,0,0,0,0,0,0,0,0,0,0,0,0,0,0,0,0,0,0,0,0,0,0,0,0,0,0,0,0,0,0,0,0,0,0,0,0,0,599.85
1989,Therm.decomp.,0.504999995,0.050000001,10.10000038,1.013000011,3.282,94,6.5,66,28,6,34,2.21,0,91.09999847,0,0,0,0,0,0,0,0,0,0,0,0,0,0,0,0,0,0,0,0,0,0,0,0,0,0,0,0,0,0,0,0,0,0,0,8.899999619,0,0,0,0,0,0,0,0,0,0,0,0,0,0,0,0,0,0,0,0,0,0,0,0,0,0,743.85
2019,Impregnation,0.673,0.16825,4,1,1.475409836,,14.07725,,,,15.68035,2.20736207,0,0,0,0,0,0,0,0,0,0,0,0,0,0,0,0,0,0,0,0,0,0,0,0,0,0,0,0,0,92.84186955,0,0,0,0,0,0,0,0,0,0,0,0,0,0,0,0,0,0,0,0,0,0,7.055320919,0,0,0,0,0,0,0,0,0,0,0.10280953,650
2019,Impregnation,0.673,0.16825,4,1,1.475409836,,14.24893,,,,15.48596,2.2065836,0,0,0,0,0,0,0,0,0,0,0,0,0,0,0,0,0,0,0,0,0,0,0,0,0,0,0,0,0,92.76645505,0,0,0,0,0,0,0,0,0,0,0,0,0,0,0,0,0,0,0,0,0,0,7.049589954,0,0,0,0,0,0.183954995,0,0,0,0,0,500
1985,n.a.,0.639999986,0.078000002,8.205127716,1.013000011,0.62,95,10,,8,14,22,2.2,0,0,0,0,0,0,0,0,0,0,0,0,0,0,0,0,0,0,0,0,0,0,0,0,0,0,0,0,0,100,0,0,0,0,0,0,0,0,0,0,0,0,0,0,0,0,0,0,0,0,0,0,0,0,0,0,0,0,0,0,0,0,0,0,752.85
1994,Therm.decomp.,0.286000013,0.143000007,2,1.013000011,0.06,,8,,,,27.39999962,2.191999969,0,0,0,0,0,0,0,0,0,0,0,0,0,0,0,0,0,0,0,0,0,0,0,0,0,0,0,0,0,0,0,0,0,0,0,0,0,0,0,0,0,0,0,0,0,0,0,0,0,33.29999924,66.69999695,0,0,0,0,0,0,0,0,0,0,0,0,0,729.85
2009,n.a.,0.716266425,0.101325,7.069,0.8069,0.0257,,4.746175,,,,46.14209,2.18998434,0,0,0,0,0,0,0,0,0,0,0,40,0,0,0,0,0,0,10,0,0,0,0,0,0,0,30,0,0,0,0,0,0,0,0,0,0,0,0,0,0,0,0,0,0,0,0,0,0,0,20,0,0,0,0,0,0,0,0,0,0,0,0,0,899.85
1993,Therm.decomp.,0.300000012,0.050000001,6,1.013000011,0.24,,11.89999962,,,,18.39999962,2.189599884,0,0,0,0,0,0,0,0,0,0,0,0,0,0,0,0,0,0,0,0,0,0,0,0,0,0,40,0,0,0,50,0,0,0,0,0,0,0,0,0,0,0,0,0,0,0,0,0,0,0,10,0,0,0,0,0,0,0,0,0,0,0,0,0,794.85
1989,n.a.,0.677999973,0.068000004,9.97058773,1.013000011,0.22,100,7.800000191,,,,28,2.184000053,0,0,0,0,0,0,0,0,0,0,0,0,0,0,0,0,0,0,0,0,0,0,0,0,0,0,0,0,0,0,0,0,0,0,0,0,0,0,0,0,0,0,0,0,0,0,0,0,0,0,0,0,100,0,0,0,0,0,0,0,0,0,0,0,819.85
1994,Impregnation,0.404000014,0.037,10.91891861,1.013000011,0.308,,4.5,50.29999924,9.199999809,39.29999924,48.49999905,2.182499957,0,90.5,0,0,0,0,0,0,0,0,0,0,0,0,0,0,0,0,0,0,0,0,0,0,0,0,0,0,0,0,0,0,0,0,0,0,0,9.5,0,0,0,0,0,0,0,0,0,0,0,0,0,0,0,0,0,0,0,0,0,0,0,0,0,0,749.85
2014,SCS,0.64,0.16,4,1,0.41459,,,,,,0,2.179931,0,0,0,0,0,0,0,0,0,0,2.287218,0,0,0,0,0,0,0,0,0,0,0,0,0,0,0,0,0,0,0,5.832529996,0,4.362387829,0,0,0,0,0,0,0,0,0,0,0,0,0,0,85.33667057,0,0,0,0,0,0,0,0,0,0,0,2.181193915,0,0,0,0,681.1622
2010,Impregnation,,,3,1,0.0419203,,3.576159,,19.30295,41.64625,60.9492,2.179640301,0,0,0,0,0,0,0,0,0,0,3.70235,0,0,0,0,0,0,0,0,0,0,0,0,0,0,0,0,0,0,0,2.3603,0,2.2067,0,0,0,0,0,0,0,0,0,0,0,0,0,0,90.6273,0,0,0,0,0,0,0,0,0,0,0,1.10335,0,0,0,0,780
2013,n.a.,0.8,0.2,4,1,2.045454545,,14.5,,7.8,7.2,15,2.175,0,89.4244,0,0,0,0,0,0,0,0,0,0,0,0,0,0,0,0,0,0,0,0,0,0,0,0,0,0,0,0,0,0,0,0,0,0,0,0,0,0,0,0,0,0,0,0,0,0,10.5756,0,0,0,0,0,0,0,0,0,0,0,0,0,0,0,740
1997,Impregnation,0.800000012,0.200000003,4,1.013000011,0.35,,5.099999905,,,,42.5,2.167499959,0,0,0,0,0,0,0,0,0,0,0,0,0,9.100000381,0,0,0,0,0,0,0,0,0,0,0,0,0,0,0,90.90000153,0,0,0,0,0,0,0,0,0,0,0,0,0,0,0,0,0,0,0,0,0,0,0,0,0,0,0,0,0,0,0,0,0,0,749.85
1988,Precipitation,0.5,0.109999999,4.545454979,1.013000011,0.33,,4.800000191,,,,45,2.160000086,0,0,0,0,0,0,0,0,0,0,0,0,0,0,0,0,0,0,0,0,0,0,0,0,0,3.099999905,0,0,0,0,0,0,0,0,0,0,0,0,0,0,0,0,0,0,0,9.300000191,0,87.59999847,0,0,0,0,0,0,0,0,0,0,0,0,0,0,0,0,779.85
1985,n.a.,0.649999976,0.078000002,8.333333015,1.013000011,3.44,99,9,,9,15,24,2.16,0,0,0,0,0,100,0,0,0,0,0,0,0,0,0,0,0,0,0,0,0,0,0,0,0,0,0,0,0,0,0,0,0,0,0,0,0,0,0,0,0,0,0,0,0,0,0,0,0,0,0,0,0,0,0,0,0,0,0,0,0,0,0,0,743.85
1993,Impregnation,0.282999992,0.039000001,7.256410122,1.013000011,3,,9,,,,24,2.16,0,0,0,0,0,0,0,0,0,0,0,0,0,15,0,0,0,0,0,0,0,0,0,0,0,0,0,15,0,0,0,0,0,0,0,0,0,0,0,0,0,0,0,0,0,0,0,70,0,0,0,0,0,0,0,0,0,0,0,0,0,0,0,0,774.85
1993,Therm.decomp.,0.300000012,0.050000001,6,1.013000011,0.24,,11.39999962,,,,18.89999962,2.154599884,0,0,0,0,0,0,0,0,0,0,0,0,0,0,0,0,0,0,10,0,0,0,0,0,0,0,40,0,0,0,0,0,0,50,0,0,0,0,0,0,0,0,0,0,0,0,0,0,0,0,0,0,0,0,0,0,0,0,0,0,0,0,0,0,794.85
2009,n.a.,0.6099765,0.101325,6.02,0.702,0.0257,,4.708013,,,,45.75893,2.154336373,0,0,0,0,0,0,0,0,0,0,0,40,0,0,0,0,0,0,10,0,0,0,0,0,0,0,30,0,0,0,0,0,0,0,0,0,0,0,0,0,0,0,0,0,0,0,0,0,0,0,20,0,0,0,0,0,0,0,0,0,0,0,0,0,879.85
2015,n.a.,0.6,0.2,3,1,0.083798883,,,,,,0,2.153652,0,0,0,0,0,0,0,0,0,0,0,0,0,0,0,0,0,0,0,0,0,0,0,0,0,0,0,0,0,100,0,0,0,0,0,0,0,0,0,0,0,0,0,0,0,0,0,0,0,0,0,0,0,0,0,0,0,0,0,0,0,0,0,0,749.85
1992,Therm.decomp.,0.200000003,0.050000001,4,1.013000011,0.24,43.20000076,4.5,46.20000076,8.300000191,39.5,47.80000019,2.151000009,0,0,0,0,0,0,0,0,0,0,0,0,0,0,0,0,0,0,0,0,0,0,0,0,0,0,0,0,0,100,0,0,0,0,0,0,0,0,0,0,0,0,0,0,0,0,0,0,0,0,0,0,0,0,0,0,0,0,0,0,0,0,0,0,749.85
1992,Therm.decomp.,0.300000012,0.150000006,2,1.013000011,1.8,,5,,15,28,43,2.15,0,0,0,0,0,0,57.09999847,0,0,0,0,0,0,0,0,0,0,0,0,0,0,42.90000153,0,0,0,0,0,0,0,0,0,0,0,0,0,0,0,0,0,0,0,0,0,0,0,0,0,0,0,0,0,0,0,0,0,0,0,0,0,0,0,0,0,0,779.85
2019,Pechini method,0.6,0.2,3,1,0.36,100,18.5,88.4,6.6,5,11.6,2.146,0,0,0,0,0,0,0,0,0,0,0,0,0,0,0,0,0,0,0,0,0,0,0,0,0,0,0,0,0,0,10,0,0,0,0,0,0,0,0,0,0,0,0,0,0,0,0,0,0,0,50,0,0,0,0,40,0,0,0,0,0,0,0,0,800
