Repository: TaniikeLaboratory/Catalyst-Phylogenetic-Tree

File: input/DRM.csv (part 19 of 21)
year,Incipient to wetness impregnation,Wet impregnation,Co-impregnation,Co-precipitation,Sol-gel,Sequential impregnation, calcTemperature (oC),calc Time (h),red Temperature  (oC),red Time (h),red H2 %,Co,Ba,Ca,Cu,Ce,Mn,La,Ni,Pt,Mg,Ir,Au,K,Li,Ru,Rh,Pd,Sr,Y,Zr,Al,Si,Ti,Pr,V,react Temperature (C),reac CH4 %vol,reac CO2 %vol,reac Ar %vol,reac N2 %vol,reac He %vol,GHSV (mgmin/mL),Time on stream (min),CH4 Conversion
2010,0,1,0,0,0,0,500,3,800,2,50,0,0,0,0,0,0,0,0,0.5636658,0,0,0,0,0,0,0,0,0,0,79.5413783,0,19.8949559,0,0,0,800,27.47252747,23.07692308,0,49.45054945,0,0.15,960,51.4212
2010,0,1,0,0,0,0,500,3,800,2,50,0,0,0,0,0,0,0,0,0.5476914,0,0,0,0,0,0,0,0,0,0,74.5903813,0,24.8619273,0,0,0,800,27.47252747,23.07692308,0,49.45054945,0,0.15,30,45.478
2010,0,1,0,0,0,0,500,3,800,2,50,0,0,0,0,0,0,0,0,0.5476914,0,0,0,0,0,0,0,0,0,0,74.5903813,0,24.8619273,0,0,0,800,27.47252747,23.07692308,0,49.45054945,0,0.15,60,42.1189
2010,0,1,0,0,0,0,500,3,800,2,50,0,0,0,0,0,0,0,0,0.5476914,0,0,0,0,0,0,0,0,0,0,74.5903813,0,24.8619273,0,0,0,800,27.47252747,23.07692308,0,49.45054945,0,0.15,90,39.5349
2010,0,1,0,0,0,0,500,3,800,2,50,0,0,0,0,0,0,0,0,0.5476914,0,0,0,0,0,0,0,0,0,0,74.5903813,0,24.8619273,0,0,0,800,27.47252747,23.07692308,0,49.45054945,0,0.15,120,37.4677
2010,0,1,0,0,0,0,500,3,800,2,50,0,0,0,0,0,0,0,0,0.5476914,0,0,0,0,0,0,0,0,0,0,74.5903813,0,24.8619273,0,0,0,800,27.47252747,23.07692308,0,49.45054945,0,0.15,150,35.9173
2010,0,1,0,0,0,0,500,3,800,2,50,0,0,0,0,0,0,0,0,0.5476914,0,0,0,0,0,0,0,0,0,0,74.5903813,0,24.8619273,0,0,0,800,27.47252747,23.07692308,0,49.45054945,0,0.15,180,34.3669
2010,0,1,0,0,0,0,500,3,800,2,50,0,0,0,0,0,0,0,0,0.5476914,0,0,0,0,0,0,0,0,0,0,74.5903813,0,24.8619273,0,0,0,800,27.47252747,23.07692308,0,49.45054945,0,0.15,210,33.0749
2010,0,1,0,0,0,0,500,3,800,2,50,0,0,0,0,0,0,0,0,0.5476914,0,0,0,0,0,0,0,0,0,0,74.5903813,0,24.8619273,0,0,0,800,27.47252747,23.07692308,0,49.45054945,0,0.15,240,32.0413
2010,0,1,0,0,0,0,500,3,800,2,50,0,0,0,0,0,0,0,0,0.5476914,0,0,0,0,0,0,0,0,0,0,74.5903813,0,24.8619273,0,0,0,800,27.47252747,23.07692308,0,49.45054945,0,0.15,270,30.7494
2010,0,1,0,0,0,0,500,3,800,2,50,0,0,0,0,0,0,0,0,0.5476914,0,0,0,0,0,0,0,0,0,0,74.5903813,0,24.8619273,0,0,0,800,27.47252747,23.07692308,0,49.45054945,0,0.15,300,29.7158
2010,0,1,0,0,0,0,500,3,800,2,50,0,0,0,0,0,0,0,0,0.5476914,0,0,0,0,0,0,0,0,0,0,74.5903813,0,24.8619273,0,0,0,800,27.47252747,23.07692308,0,49.45054945,0,0.15,330,28.6822
2010,0,1,0,0,0,0,500,3,800,2,50,0,0,0,0,0,0,0,0,0.5476914,0,0,0,0,0,0,0,0,0,0,74.5903813,0,24.8619273,0,0,0,800,27.47252747,23.07692308,0,49.45054945,0,0.15,360,27.907
2010,0,1,0,0,0,0,500,3,800,2,50,0,0,0,0,0,0,0,0,0.5476914,0,0,0,0,0,0,0,0,0,0,74.5903813,0,24.8619273,0,0,0,800,27.47252747,23.07692308,0,49.45054945,0,0.15,390,27.1318
2010,0,1,0,0,0,0,500,3,800,2,50,0,0,0,0,0,0,0,0,0.5476914,0,0,0,0,0,0,0,0,0,0,74.5903813,0,24.8619273,0,0,0,800,27.47252747,23.07692308,0,49.45054945,0,0.15,420,26.3566
2010,0,1,0,0,0,0,500,3,800,2,50,0,0,0,0,0,0,0,0,0.5476914,0,0,0,0,0,0,0,0,0,0,74.5903813,0,24.8619273,0,0,0,800,27.47252747,23.07692308,0,49.45054945,0,0.15,450,26.0982
2010,0,1,0,0,0,0,500,3,800,2,50,0,0,0,0,0,0,0,0,0.5476914,0,0,0,0,0,0,0,0,0,0,74.5903813,0,24.8619273,0,0,0,800,27.47252747,23.07692308,0,49.45054945,0,0.15,480,25.0646
2010,0,1,0,0,0,0,500,3,800,2,50,0,0,0,0,0,0,0,0,0.5476914,0,0,0,0,0,0,0,0,0,0,74.5903813,0,24.8619273,0,0,0,800,27.47252747,23.07692308,0,49.45054945,0,0.15,510,24.5478
2010,0,1,0,0,0,0,500,3,800,2,50,0,0,0,0,0,0,0,0,0.5476914,0,0,0,0,0,0,0,0,0,0,74.5903813,0,24.8619273,0,0,0,800,27.47252747,23.07692308,0,49.45054945,0,0.15,540,23.7726
2010,0,1,0,0,0,0,500,3,800,2,50,0,0,0,0,0,0,0,0,0.5476914,0,0,0,0,0,0,0,0,0,0,74.5903813,0,24.8619273,0,0,0,800,27.47252747,23.07692308,0,49.45054945,0,0.15,570,23.2558
2010,0,1,0,0,0,0,500,3,800,2,50,0,0,0,0,0,0,0,0,0.5476914,0,0,0,0,0,0,0,0,0,0,74.5903813,0,24.8619273,0,0,0,800,27.47252747,23.07692308,0,49.45054945,0,0.15,600,22.739
2010,0,1,0,0,0,0,500,3,800,2,50,0,0,0,0,0,0,0,0,0.5476914,0,0,0,0,0,0,0,0,0,0,74.5903813,0,24.8619273,0,0,0,800,27.47252747,23.07692308,0,49.45054945,0,0.15,630,22.2222
2010,0,1,0,0,0,0,500,3,800,2,50,0,0,0,0,0,0,0,0,0.5476914,0,0,0,0,0,0,0,0,0,0,74.5903813,0,24.8619273,0,0,0,800,27.47252747,23.07692308,0,49.45054945,0,0.15,660,21.7054
2010,0,1,0,0,0,0,500,3,800,2,50,0,0,0,0,0,0,0,0,0.5476914,0,0,0,0,0,0,0,0,0,0,74.5903813,0,24.8619273,0,0,0,800,27.47252747,23.07692308,0,49.45054945,0,0.15,690,21.447
2010,0,1,0,0,0,0,500,3,800,2,50,0,0,0,0,0,0,0,0,0.5476914,0,0,0,0,0,0,0,0,0,0,74.5903813,0,24.8619273,0,0,0,800,27.47252747,23.07692308,0,49.45054945,0,0.15,720,20.9302
2010,0,1,0,0,0,0,500,3,800,2,50,0,0,0,0,0,0,0,0,0.5476914,0,0,0,0,0,0,0,0,0,0,74.5903813,0,24.8619273,0,0,0,800,27.47252747,23.07692308,0,49.45054945,0,0.15,750,20.6718
2010,0,1,0,0,0,0,500,3,800,2,50,0,0,0,0,0,0,0,0,0.5476914,0,0,0,0,0,0,0,0,0,0,74.5903813,0,24.8619273,0,0,0,800,27.47252747,23.07692308,0,49.45054945,0,0.15,780,20.4134
2010,0,1,0,0,0,0,500,3,800,2,50,0,0,0,0,0,0,0,0,0.5476914,0,0,0,0,0,0,0,0,0,0,74.5903813,0,24.8619273,0,0,0,800,27.47252747,23.07692308,0,49.45054945,0,0.15,810,20.155
2010,0,1,0,0,0,0,500,3,800,2,50,0,0,0,0,0,0,0,0,0.5476914,0,0,0,0,0,0,0,0,0,0,74.5903813,0,24.8619273,0,0,0,800,27.47252747,23.07692308,0,49.45054945,0,0.15,840,19.3798
2010,0,1,0,0,0,0,500,3,800,2,50,0,0,0,0,0,0,0,0,0.5476914,0,0,0,0,0,0,0,0,0,0,74.5903813,0,24.8619273,0,0,0,800,27.47252747,23.07692308,0,49.45054945,0,0.15,870,18.863
2010,0,1,0,0,0,0,500,3,800,2,50,0,0,0,0,0,0,0,0,0.5476914,0,0,0,0,0,0,0,0,0,0,74.5903813,0,24.8619273,0,0,0,800,27.47252747,23.07692308,0,49.45054945,0,0.15,900,18.863
2010,0,1,0,0,0,0,500,3,800,2,50,0,0,0,0,0,0,0,0,0.5476914,0,0,0,0,0,0,0,0,0,0,74.5903813,0,24.8619273,0,0,0,800,27.47252747,23.07692308,0,49.45054945,0,0.15,930,18.3463
2010,0,1,0,0,0,0,500,3,800,2,50,0,0,0,0,0,0,0,0,0.5476914,0,0,0,0,0,0,0,0,0,0,74.5903813,0,24.8619273,0,0,0,800,27.47252747,23.07692308,0,49.45054945,0,0.15,960,18.0879
2010,0,1,0,0,0,0,500,3,800,2,50,0,0,0,0,0,0,0,0,0.5210089,0,0,0,0,0,0,0,0,0,0,66.3206381,0,33.158353,0,0,0,800,27.47252747,23.07692308,0,49.45054945,0,0.15,30,41.8605
2010,0,1,0,0,0,0,500,3,800,2,50,0,0,0,0,0,0,0,0,0.5210089,0,0,0,0,0,0,0,0,0,0,66.3206381,0,33.158353,0,0,0,800,27.47252747,23.07692308,0,49.45054945,0,0.15,60,36.9509
2010,0,1,0,0,0,0,500,3,800,2,50,0,0,0,0,0,0,0,0,0.5210089,0,0,0,0,0,0,0,0,0,0,66.3206381,0,33.158353,0,0,0,800,27.47252747,23.07692308,0,49.45054945,0,0.15,90,33.5917
2010,0,1,0,0,0,0,500,3,800,2,50,0,0,0,0,0,0,0,0,0.5210089,0,0,0,0,0,0,0,0,0,0,66.3206381,0,33.158353,0,0,0,800,27.47252747,23.07692308,0,49.45054945,0,0.15,120,31.0078
2010,0,1,0,0,0,0,500,3,800,2,50,0,0,0,0,0,0,0,0,0.5210089,0,0,0,0,0,0,0,0,0,0,66.3206381,0,33.158353,0,0,0,800,27.47252747,23.07692308,0,49.45054945,0,0.15,150,28.6822
2010,0,1,0,0,0,0,500,3,800,2,50,0,0,0,0,0,0,0,0,0.5210089,0,0,0,0,0,0,0,0,0,0,66.3206381,0,33.158353,0,0,0,800,27.47252747,23.07692308,0,49.45054945,0,0.15,180,27.3902
2010,0,1,0,0,0,0,500,3,800,2,50,0,0,0,0,0,0,0,0,0.5210089,0,0,0,0,0,0,0,0,0,0,66.3206381,0,33.158353,0,0,0,800,27.47252747,23.07692308,0,49.45054945,0,0.15,210,25.8398
2010,0,1,0,0,0,0,500,3,800,2,50,0,0,0,0,0,0,0,0,0.5210089,0,0,0,0,0,0,0,0,0,0,66.3206381,0,33.158353,0,0,0,800,27.47252747,23.07692308,0,49.45054945,0,0.15,240,24.5478
2010,0,1,0,0,0,0,500,3,800,2,50,0,0,0,0,0,0,0,0,0.5210089,0,0,0,0,0,0,0,0,0,0,66.3206381,0,33.158353,0,0,0,800,27.47252747,23.07692308,0,49.45054945,0,0.15,270,23.2558
2010,0,1,0,0,0,0,500,3,800,2,50,0,0,0,0,0,0,0,0,0.5210089,0,0,0,0,0,0,0,0,0,0,66.3206381,0,33.158353,0,0,0,800,27.47252747,23.07692308,0,49.45054945,0,0.15,300,21.9638
2010,0,1,0,0,0,0,500,3,800,2,50,0,0,0,0,0,0,0,0,0.5210089,0,0,0,0,0,0,0,0,0,0,66.3206381,0,33.158353,0,0,0,800,27.47252747,23.07692308,0,49.45054945,0,0.15,330,21.7054
2010,0,1,0,0,0,0,500,3,800,2,50,0,0,0,0,0,0,0,0,0.5210089,0,0,0,0,0,0,0,0,0,0,66.3206381,0,33.158353,0,0,0,800,27.47252747,23.07692308,0,49.45054945,0,0.15,360,20.6718
2010,0,1,0,0,0,0,500,3,800,2,50,0,0,0,0,0,0,0,0,0.5210089,0,0,0,0,0,0,0,0,0,0,66.3206381,0,33.158353,0,0,0,800,27.47252747,23.07692308,0,49.45054945,0,0.15,390,20.155
2010,0,1,0,0,0,0,500,3,800,2,50,0,0,0,0,0,0,0,0,0.5210089,0,0,0,0,0,0,0,0,0,0,66.3206381,0,33.158353,0,0,0,800,27.47252747,23.07692308,0,49.45054945,0,0.15,420,19.6382
2010,0,1,0,0,0,0,500,3,800,2,50,0,0,0,0,0,0,0,0,0.5210089,0,0,0,0,0,0,0,0,0,0,66.3206381,0,33.158353,0,0,0,800,27.47252747,23.07692308,0,49.45054945,0,0.15,450,19.6382
2010,0,1,0,0,0,0,500,3,800,2,50,0,0,0,0,0,0,0,0,0.5210089,0,0,0,0,0,0,0,0,0,0,66.3206381,0,33.158353,0,0,0,800,27.47252747,23.07692308,0,49.45054945,0,0.15,480,18.6047
2010,0,1,0,0,0,0,500,3,800,2,50,0,0,0,0,0,0,0,0,0.5210089,0,0,0,0,0,0,0,0,0,0,66.3206381,0,33.158353,0,0,0,800,27.47252747,23.07692308,0,49.45054945,0,0.15,510,18.0879
2010,0,1,0,0,0,0,500,3,800,2,50,0,0,0,0,0,0,0,0,0.5210089,0,0,0,0,0,0,0,0,0,0,66.3206381,0,33.158353,0,0,0,800,27.47252747,23.07692308,0,49.45054945,0,0.15,540,17.8295
2010,0,1,0,0,0,0,500,3,800,2,50,0,0,0,0,0,0,0,0,0.5210089,0,0,0,0,0,0,0,0,0,0,66.3206381,0,33.158353,0,0,0,800,27.47252747,23.07692308,0,49.45054945,0,0.15,570,17.3127
2010,0,1,0,0,0,0,500,3,800,2,50,0,0,0,0,0,0,0,0,0.5210089,0,0,0,0,0,0,0,0,0,0,66.3206381,0,33.158353,0,0,0,800,27.47252747,23.07692308,0,49.45054945,0,0.15,600,16.7959
2010,0,1,0,0,0,0,500,3,800,2,50,0,0,0,0,0,0,0,0,0.5210089,0,0,0,0,0,0,0,0,0,0,66.3206381,0,33.158353,0,0,0,800,27.47252747,23.07692308,0,49.45054945,0,0.15,630,16.5375
2010,0,1,0,0,0,0,500,3,800,2,50,0,0,0,0,0,0,0,0,0.5210089,0,0,0,0,0,0,0,0,0,0,66.3206381,0,33.158353,0,0,0,800,27.47252747,23.07692308,0,49.45054945,0,0.15,660,16.0207
2010,0,1,0,0,0,0,500,3,800,2,50,0,0,0,0,0,0,0,0,0.5210089,0,0,0,0,0,0,0,0,0,0,66.3206381,0,33.158353,0,0,0,800,27.47252747,23.07692308,0,49.45054945,0,0.15,690,15.7623
2010,0,1,0,0,0,0,500,3,800,2,50,0,0,0,0,0,0,0,0,0.5210089,0,0,0,0,0,0,0,0,0,0,66.3206381,0,33.158353,0,0,0,800,27.47252747,23.07692308,0,49.45054945,0,0.15,720,15.5039
2010,0,1,0,0,0,0,500,3,800,2,50,0,0,0,0,0,0,0,0,0.5210089,0,0,0,0,0,0,0,0,0,0,66.3206381,0,33.158353,0,0,0,800,27.47252747,23.07692308,0,49.45054945,0,0.15,750,14.9871
2010,0,1,0,0,0,0,500,3,800,2,50,0,0,0,0,0,0,0,0,0.5210089,0,0,0,0,0,0,0,0,0,0,66.3206381,0,33.158353,0,0,0,800,27.47252747,23.07692308,0,49.45054945,0,0.15,780,14.7287
2010,0,1,0,0,0,0,500,3,800,2,50,0,0,0,0,0,0,0,0,0.5210089,0,0,0,0,0,0,0,0,0,0,66.3206381,0,33.158353,0,0,0,800,27.47252747,23.07692308,0,49.45054945,0,0.15,810,14.4703
2010,0,1,0,0,0,0,500,3,800,2,50,0,0,0,0,0,0,0,0,0.5210089,0,0,0,0,0,0,0,0,0,0,66.3206381,0,33.158353,0,0,0,800,27.47252747,23.07692308,0,49.45054945,0,0.15,840,14.2119
2010,0,1,0,0,0,0,500,3,800,2,50,0,0,0,0,0,0,0,0,0.5210089,0,0,0,0,0,0,0,0,0,0,66.3206381,0,33.158353,0,0,0,800,27.47252747,23.07692308,0,49.45054945,0,0.15,870,13.9535
2010,0,1,0,0,0,0,500,3,800,2,50,0,0,0,0,0,0,0,0,0.5210089,0,0,0,0,0,0,0,0,0,0,66.3206381,0,33.158353,0,0,0,800,27.47252747,23.07692308,0,49.45054945,0,0.15,900,13.6951
2010,0,1,0,0,0,0,500,3,800,2,50,0,0,0,0,0,0,0,0,0.5210089,0,0,0,0,0,0,0,0,0,0,66.3206381,0,33.158353,0,0,0,800,27.47252747,23.07692308,0,49.45054945,0,0.15,930,13.4367
2010,0,1,0,0,0,0,500,3,800,2,50,0,0,0,0,0,0,0,0,0.5210089,0,0,0,0,0,0,0,0,0,0,66.3206381,0,33.158353,0,0,0,800,27.47252747,23.07692308,0,49.45054945,0,0.15,960,13.1783
2010,0,1,0,0,0,0,500,3,800,2,50,0,0,0,0,0,0,0,0,0.6276508,0,0,0,0,0,0,0,0,0,0,99.3723492,0,0,0,0,0,800,27.47252747,23.07692308,0,49.45054945,0,0.15,30,44.186
2010,0,1,0,0,0,0,500,3,800,2,50,0,0,0,0,0,0,0,0,0.6276508,0,0,0,0,0,0,0,0,0,0,99.3723492,0,0,0,0,0,800,27.47252747,23.07692308,0,49.45054945,0,0.15,60,42.8941
2010,0,1,0,0,0,0,500,3,800,2,50,0,0,0,0,0,0,0,0,0.6276508,0,0,0,0,0,0,0,0,0,0,99.3723492,0,0,0,0,0,800,27.47252747,23.07692308,0,49.45054945,0,0.15,90,41.8605
2010,0,1,0,0,0,0,500,3,800,2,50,0,0,0,0,0,0,0,0,0.6276508,0,0,0,0,0,0,0,0,0,0,99.3723492,0,0,0,0,0,800,27.47252747,23.07692308,0,49.45054945,0,0.15,120,40.0517
2010,0,1,0,0,0,0,500,3,800,2,50,0,0,0,0,0,0,0,0,0.6276508,0,0,0,0,0,0,0,0,0,0,99.3723492,0,0,0,0,0,800,27.47252747,23.07692308,0,49.45054945,0,0.15,150,38.5013
2010,0,1,0,0,0,0,500,3,800,2,50,0,0,0,0,0,0,0,0,0.6276508,0,0,0,0,0,0,0,0,0,0,99.3723492,0,0,0,0,0,800,27.47252747,23.07692308,0,49.45054945,0,0.15,180,36.6925
2010,0,1,0,0,0,0,500,3,800,2,50,0,0,0,0,0,0,0,0,0.6276508,0,0,0,0,0,0,0,0,0,0,99.3723492,0,0,0,0,0,800,27.47252747,23.07692308,0,49.45054945,0,0.15,210,35.1421
2010,0,1,0,0,0,0,500,3,800,2,50,0,0,0,0,0,0,0,0,0.6276508,0,0,0,0,0,0,0,0,0,0,99.3723492,0,0,0,0,0,800,27.47252747,23.07692308,0,49.45054945,0,0.15,240,32.8165
2010,0,1,0,0,0,0,500,3,800,2,50,0,0,0,0,0,0,0,0,0.6276508,0,0,0,0,0,0,0,0,0,0,99.3723492,0,0,0,0,0,800,27.47252747,23.07692308,0,49.45054945,0,0.15,270,32.2997
2010,0,1,0,0,0,0,500,3,800,2,50,0,0,0,0,0,0,0,0,0.6276508,0,0,0,0,0,0,0,0,0,0,99.3723492,0,0,0,0,0,800,27.47252747,23.07692308,0,49.45054945,0,0.15,300,30.7494
2010,0,1,0,0,0,0,500,3,800,2,50,0,0,0,0,0,0,0,0,0.6276508,0,0,0,0,0,0,0,0,0,0,99.3723492,0,0,0,0,0,800,27.47252747,23.07692308,0,49.45054945,0,0.15,330,29.7158
2010,0,1,0,0,0,0,500,3,800,2,50,0,0,0,0,0,0,0,0,0.6276508,0,0,0,0,0,0,0,0,0,0,99.3723492,0,0,0,0,0,800,27.47252747,23.07692308,0,49.45054945,0,0.15,360,28.6822
2010,0,1,0,0,0,0,500,3,800,2,50,0,0,0,0,0,0,0,0,0.6276508,0,0,0,0,0,0,0,0,0,0,99.3723492,0,0,0,0,0,800,27.47252747,23.07692308,0,49.45054945,0,0.15,390,27.6486
2010,0,1,0,0,0,0,500,3,800,2,50,0,0,0,0,0,0,0,0,0.6276508,0,0,0,0,0,0,0,0,0,0,99.3723492,0,0,0,0,0,800,27.47252747,23.07692308,0,49.45054945,0,0.15,420,26.615
2010,0,1,0,0,0,0,500,3,800,2,50,0,0,0,0,0,0,0,0,0.6276508,0,0,0,0,0,0,0,0,0,0,99.3723492,0,0,0,0,0,800,27.47252747,23.07692308,0,49.45054945,0,0.15,450,26.0982
2010,0,1,0,0,0,0,500,3,800,2,50,0,0,0,0,0,0,0,0,0.6276508,0,0,0,0,0,0,0,0,0,0,99.3723492,0,0,0,0,0,800,27.47252747,23.07692308,0,49.45054945,0,0.15,480,25.0646
2010,0,1,0,0,0,0,500,3,800,2,50,0,0,0,0,0,0,0,0,0.6276508,0,0,0,0,0,0,0,0,0,0,99.3723492,0,0,0,0,0,800,27.47252747,23.07692308,0,49.45054945,0,0.15,510,24.2894
2010,0,1,0,0,0,0,500,3,800,2,50,0,0,0,0,0,0,0,0,0.6276508,0,0,0,0,0,0,0,0,0,0,99.3723492,0,0,0,0,0,800,27.47252747,23.07692308,0,49.45054945,0,0.15,540,23.7726
2010,0,1,0,0,0,0,500,3,800,2,50,0,0,0,0,0,0,0,0,0.6276508,0,0,0,0,0,0,0,0,0,0,99.3723492,0,0,0,0,0,800,27.47252747,23.07692308,0,49.45054945,0,0.15,570,22.9974
2010,0,1,0,0,0,0,500,3,800,2,50,0,0,0,0,0,0,0,0,0.6276508,0,0,0,0,0,0,0,0,0,0,99.3723492,0,0,0,0,0,800,27.47252747,23.07692308,0,49.45054945,0,0.15,600,22.4806
2010,0,1,0,0,0,0,500,3,800,2,50,0,0,0,0,0,0,0,0,0.6276508,0,0,0,0,0,0,0,0,0,0,99.3723492,0,0,0,0,0,800,27.47252747,23.07692308,0,49.45054945,0,0.15,630,21.9638
2010,0,1,0,0,0,0,500,3,800,2,50,0,0,0,0,0,0,0,0,0.6276508,0,0,0,0,0,0,0,0,0,0,99.3723492,0,0,0,0,0,800,27.47252747,23.07692308,0,49.45054945,0,0.15,660,21.447
2010,0,1,0,0,0,0,500,3,800,2,50,0,0,0,0,0,0,0,0,0.6276508,0,0,0,0,0,0,0,0,0,0,99.3723492,0,0,0,0,0,800,27.47252747,23.07692308,0,49.45054945,0,0.15,690,20.9302
2010,0,1,0,0,0,0,500,3,800,2,50,0,0,0,0,0,0,0,0,0.6276508,0,0,0,0,0,0,0,0,0,0,99.3723492,0,0,0,0,0,800,27.47252747,23.07692308,0,49.45054945,0,0.15,720,20.4134
2010,0,1,0,0,0,0,500,3,800,2,50,0,0,0,0,0,0,0,0,0.6276508,0,0,0,0,0,0,0,0,0,0,99.3723492,0,0,0,0,0,800,27.47252747,23.07692308,0,49.45054945,0,0.15,750,20.155
2010,0,1,0,0,0,0,500,3,800,2,50,0,0,0,0,0,0,0,0,0.6276508,0,0,0,0,0,0,0,0,0,0,99.3723492,0,0,0,0,0,800,27.47252747,23.07692308,0,49.45054945,0,0.15,780,19.1214
2010,0,1,0,0,0,0,500,3,800,2,50,0,0,0,0,0,0,0,0,0.6276508,0,0,0,0,0,0,0,0,0,0,99.3723492,0,0,0,0,0,800,27.47252747,23.07692308,0,49.45054945,0,0.15,810,19.1214
2010,0,1,0,0,0,0,500,3,800,2,50,0,0,0,0,0,0,0,0,0.6276508,0,0,0,0,0,0,0,0,0,0,99.3723492,0,0,0,0,0,800,27.47252747,23.07692308,0,49.45054945,0,0.15,840,19.1214
2010,0,1,0,0,0,0,500,3,800,2,50,0,0,0,0,0,0,0,0,0.6276508,0,0,0,0,0,0,0,0,0,0,99.3723492,0,0,0,0,0,800,27.47252747,23.07692308,0,49.45054945,0,0.15,870,18.6047
2010,0,1,0,0,0,0,500,3,800,2,50,0,0,0,0,0,0,0,0,0.6276508,0,0,0,0,0,0,0,0,0,0,99.3723492,0,0,0,0,0,800,27.47252747,23.07692308,0,49.45054945,0,0.15,900,18.0879
2010,0,1,0,0,0,0,500,3,800,2,50,0,0,0,0,0,0,0,0,0.6276508,0,0,0,0,0,0,0,0,0,0,99.3723492,0,0,0,0,0,800,27.47252747,23.07692308,0,49.45054945,0,0.15,930,17.8295
2010,0,1,0,0,0,0,500,3,800,2,50,0,0,0,0,0,0,0,0,0.6276508,0,0,0,0,0,0,0,0,0,0,99.3723492,0,0,0,0,0,800,27.47252747,23.07692308,0,49.45054945,0,0.15,960,17.8295
2010,0,1,0,0,0,0,500,3,800,2,50,0,0,0,0,0,0,0,0,0.6276508,0,0,0,0,0,0,0,0,0,0,99.3723492,0,0,0,0,0,800,27.47252747,23.07692308,0,49.45054945,0,0.15,30,30.491
2010,0,1,0,0,0,0,500,3,800,2,50,0,0,0,0,0,0,0,0,0.6276508,0,0,0,0,0,0,0,0,0,0,99.3723492,0,0,0,0,0,800,27.47252747,23.07692308,0,49.45054945,0,0.15,60,27.6486
2010,0,1,0,0,0,0,500,3,800,2,50,0,0,0,0,0,0,0,0,0.6276508,0,0,0,0,0,0,0,0,0,0,99.3723492,0,0,0,0,0,800,27.47252747,23.07692308,0,49.45054945,0,0.15,90,26.0982
2010,0,1,0,0,0,0,500,3,800,2,50,0,0,0,0,0,0,0,0,0.6276508,0,0,0,0,0,0,0,0,0,0,99.3723492,0,0,0,0,0,800,27.47252747,23.07692308,0,49.45054945,0,0.15,120,23.7726
2010,0,1,0,0,0,0,500,3,800,2,50,0,0,0,0,0,0,0,0,0.6276508,0,0,0,0,0,0,0,0,0,0,99.3723492,0,0,0,0,0,800,27.47252747,23.07692308,0,49.45054945,0,0.15,150,21.9638
2010,0,1,0,0,0,0,500,3,800,2,50,0,0,0,0,0,0,0,0,0.6276508,0,0,0,0,0,0,0,0,0,0,99.3723492,0,0,0,0,0,800,27.47252747,23.07692308,0,49.45054945,0,0.15,180,20.155
2010,0,1,0,0,0,0,500,3,800,2,50,0,0,0,0,0,0,0,0,0.6276508,0,0,0,0,0,0,0,0,0,0,99.3723492,0,0,0,0,0,800,27.47252747,23.07692308,0,49.45054945,0,0.15,210,18.0879
2010,0,1,0,0,0,0,500,3,800,2,50,0,0,0,0,0,0,0,0,0.6276508,0,0,0,0,0,0,0,0,0,0,99.3723492,0,0,0,0,0,800,27.47252747,23.07692308,0,49.45054945,0,0.15,240,17.3127
2010,0,1,0,0,0,0,500,3,800,2,50,0,0,0,0,0,0,0,0,0.6276508,0,0,0,0,0,0,0,0,0,0,99.3723492,0,0,0,0,0,800,27.47252747,23.07692308,0,49.45054945,0,0.15,270,17.0543
2010,0,1,0,0,0,0,500,3,800,2,50,0,0,0,0,0,0,0,0,0.6276508,0,0,0,0,0,0,0,0,0,0,99.3723492,0,0,0,0,0,800,27.47252747,23.07692308,0,49.45054945,0,0.15,300,16.2791
2010,0,1,0,0,0,0,500,3,800,2,50,0,0,0,0,0,0,0,0,0.6276508,0,0,0,0,0,0,0,0,0,0,99.3723492,0,0,0,0,0,800,27.47252747,23.07692308,0,49.45054945,0,0.15,330,16.0207
2010,0,1,0,0,0,0,500,3,800,2,50,0,0,0,0,0,0,0,0,0.6276508,0,0,0,0,0,0,0,0,0,0,99.3723492,0,0,0,0,0,800,27.47252747,23.07692308,0,49.45054945,0,0.15,360,15.7623
2010,0,1,0,0,0,0,500,3,800,2,50,0,0,0,0,0,0,0,0,0.6276508,0,0,0,0,0,0,0,0,0,0,99.3723492,0,0,0,0,0,800,27.47252747,23.07692308,0,49.45054945,0,0.15,390,15.2455
2010,0,1,0,0,0,0,500,3,800,2,50,0,0,0,0,0,0,0,0,0.6276508,0,0,0,0,0,0,0,0,0,0,99.3723492,0,0,0,0,0,800,27.47252747,23.07692308,0,49.45054945,0,0.15,420,14.9871
2010,0,1,0,0,0,0,500,3,800,2,50,0,0,0,0,0,0,0,0,0.6276508,0,0,0,0,0,0,0,0,0,0,99.3723492,0,0,0,0,0,800,27.47252747,23.07692308,0,49.45054945,0,0.15,450,14.7287
2010,0,1,0,0,0,0,500,3,800,2,50,0,0,0,0,0,0,0,0,0.6276508,0,0,0,0,0,0,0,0,0,0,99.3723492,0,0,0,0,0,800,27.47252747,23.07692308,0,49.45054945,0,0.15,480,14.4703
2010,0,1,0,0,0,0,500,3,800,2,50,0,0,0,0,0,0,0,0,0.6276508,0,0,0,0,0,0,0,0,0,0,99.3723492,0,0,0,0,0,800,27.47252747,23.07692308,0,49.45054945,0,0.15,510,14.2119
2010,0,1,0,0,0,0,500,3,800,2,50,0,0,0,0,0,0,0,0,0.6276508,0,0,0,0,0,0,0,0,0,0,99.3723492,0,0,0,0,0,800,27.47252747,23.07692308,0,49.45054945,0,0.15,540,13.9535
2010,0,1,0,0,0,0,500,3,800,2,50,0,0,0,0,0,0,0,0,0.6276508,0,0,0,0,0,0,0,0,0,0,99.3723492,0,0,0,0,0,800,27.47252747,23.07692308,0,49.45054945,0,0.15,570,13.6951
2010,0,1,0,0,0,0,500,3,800,2,50,0,0,0,0,0,0,0,0,0.6276508,0,0,0,0,0,0,0,0,0,0,99.3723492,0,0,0,0,0,800,27.47252747,23.07692308,0,49.45054945,0,0.15,600,13.4367
2010,0,1,0,0,0,0,500,3,800,2,50,0,0,0,0,0,0,0,0,0.6276508,0,0,0,0,0,0,0,0,0,0,99.3723492,0,0,0,0,0,800,27.47252747,23.07692308,0,49.45054945,0,0.15,630,13.1783
2010,0,1,0,0,0,0,500,3,800,2,50,0,0,0,0,0,0,0,0,0.6276508,0,0,0,0,0,0,0,0,0,0,99.3723492,0,0,0,0,0,800,27.47252747,23.07692308,0,49.45054945,0,0.15,660,12.9199
2010,0,1,0,0,0,0,500,3,800,2,50,0,0,0,0,0,0,0,0,0.6276508,0,0,0,0,0,0,0,0,0,0,99.3723492,0,0,0,0,0,800,27.47252747,23.07692308,0,49.45054945,0,0.15,690,12.6615
2010,0,1,0,0,0,0,500,3,800,2,50,0,0,0,0,0,0,0,0,0.6276508,0,0,0,0,0,0,0,0,0,0,99.3723492,0,0,0,0,0,800,27.47252747,23.07692308,0,49.45054945,0,0.15,720,12.6615
2010,0,1,0,0,0,0,500,3,800,2,50,0,0,0,0,0,0,0,0,0.6276508,0,0,0,0,0,0,0,0,0,0,99.3723492,0,0,0,0,0,800,27.47252747,23.07692308,0,49.45054945,0,0.15,750,12.4031
2010,0,1,0,0,0,0,500,3,800,2,50,0,0,0,0,0,0,0,0,0.6276508,0,0,0,0,0,0,0,0,0,0,99.3723492,0,0,0,0,0,800,27.47252747,23.07692308,0,49.45054945,0,0.15,780,12.1447
2010,0,1,0,0,0,0,500,3,800,2,50,0,0,0,0,0,0,0,0,0.6276508,0,0,0,0,0,0,0,0,0,0,99.3723492,0,0,0,0,0,800,27.47252747,23.07692308,0,49.45054945,0,0.15,810,11.8863
2010,0,1,0,0,0,0,500,3,800,2,50,0,0,0,0,0,0,0,0,0.6276508,0,0,0,0,0,0,0,0,0,0,99.3723492,0,0,0,0,0,800,27.47252747,23.07692308,0,49.45054945,0,0.15,840,11.8863
2010,0,1,0,0,0,0,500,3,800,2,50,0,0,0,0,0,0,0,0,0.6276508,0,0,0,0,0,0,0,0,0,0,99.3723492,0,0,0,0,0,800,27.47252747,23.07692308,0,49.45054945,0,0.15,870,11.6279
2010,0,1,0,0,0,0,500,3,800,2,50,0,0,0,0,0,0,0,0,0.6276508,0,0,0,0,0,0,0,0,0,0,99.3723492,0,0,0,0,0,800,27.47252747,23.07692308,0,49.45054945,0,0.15,900,11.3695
2010,0,1,0,0,0,0,500,3,800,2,50,0,0,0,0,0,0,0,0,0.6276508,0,0,0,0,0,0,0,0,0,0,99.3723492,0,0,0,0,0,800,27.47252747,23.07692308,0,49.45054945,0,0.15,930,11.6279
2010,0,1,0,0,0,0,500,3,800,2,50,0,0,0,0,0,0,0,0,0.6276508,0,0,0,0,0,0,0,0,0,0,99.3723492,0,0,0,0,0,800,27.47252747,23.07692308,0,49.45054945,0,0.15,960,11.3695
2009,0,1,0,0,0,0,500,2,500,1,10,0,0,0,0,2.152465,0,0,0,0.633012,0,0,0,0,0,0,0,0,0,0,97.214523,0,0,0,0,0,550,20,20,0,60,0,0.5,10,15.4853
2009,0,1,0,0,0,0,500,2,500,1,10,0,0,0,0,2.152465,0,0,0,0.633012,0,0,0,0,0,0,0,0,0,0,97.214523,0,0,0,0,0,550,20,20,0,60,0,0.5,40,16.9965
2009,0,1,0,0,0,0,500,2,500,1,10,0,0,0,0,2.152465,0,0,0,0.633012,0,0,0,0,0,0,0,0,0,0,97.214523,0,0,0,0,0,550,20,20,0,60,0,0.5,90,17.962
2009,0,1,0,0,0,0,500,2,500,1,10,0,0,0,0,2.152465,0,0,0,0.633012,0,0,0,0,0,0,0,0,0,0,97.214523,0,0,0,0,0,550,20,20,0,60,0,0.5,120,18.8231
2009,0,1,0,0,0,0,500,2,500,1,10,0,0,0,0,2.152465,0,0,0,0.633012,0,0,0,0,0,0,0,0,0,0,97.214523,0,0,0,0,0,550,20,20,0,60,0,0.5,160,19.1409
2009,0,1,0,0,0,0,500,2,500,1,10,0,0,0,0,2.152465,0,0,0,0.633012,0,0,0,0,0,0,0,0,0,0,97.214523,0,0,0,0,0,550,20,20,0,60,0,0.5,200,19.0252
2009,0,1,0,0,0,0,500,2,500,1,10,0,0,0,0,2.152465,0,0,0,0.633012,0,0,0,0,0,0,0,0,0,0,97.214523,0,0,0,0,0,550,20,20,0,60,0,0.5,240,18.9097
2009,0,1,0,0,0,0,500,2,500,1,10,0,0,0,0,2.152465,0,0,0,0.633012,0,0,0,0,0,0,0,0,0,0,97.214523,0,0,0,0,0,550,20,20,0,60,0,0.5,280,19.1192
2009,0,1,0,0,0,0,500,2,500,1,10,0,0,0,0,2.152465,0,0,0,0.633012,0,0,0,0,0,0,0,0,0,0,97.214523,0,0,0,0,0,550,20,20,0,60,0,0.5,320,19.0035
2009,0,1,0,0,0,0,500,2,500,1,10,0,0,0,0,2.152465,0,0,0,0.633012,0,0,0,0,0,0,0,0,0,0,97.214523,0,0,0,0,0,550,20,20,0,60,0,0.5,360,18.9964
2009,0,1,0,0,0,0,500,2,500,1,10,0,0,0,0,2.152465,0,0,0,0.633012,0,0,0,0,0,0,0,0,0,0,97.214523,0,0,0,0,0,550,20,20,0,60,0,0.5,400,19.0976
2009,0,1,0,0,0,0,500,2,500,1,10,0,0,0,0,2.152465,0,0,0,0.633012,0,0,0,0,0,0,0,0,0,0,97.214523,0,0,0,0,0,550,20,20,0,60,0,0.5,440,18.8736
2009,0,1,0,0,0,0,500,2,500,1,10,0,0,0,0,2.152465,0,0,0,0.633012,0,0,0,0,0,0,0,0,0,0,97.214523,0,0,0,0,0,550,20,20,0,60,0,0.5,480,18.8664
2009,0,1,0,0,0,0,500,2,500,1,10,0,0,0,0,2.152465,0,0,0,0.633012,0,0,0,0,0,0,0,0,0,0,97.214523,0,0,0,0,0,550,20,20,0,60,0,0.5,520,18.5344
2009,0,1,0,0,0,0,500,2,500,1,10,0,0,0,0,2.152465,0,0,0,0.633012,0,0,0,0,0,0,0,0,0,0,97.214523,0,0,0,0,0,550,20,20,0,60,0,0.5,560,18.3104
2009,0,1,0,0,0,0,500,2,500,1,10,0,0,0,0,2.152465,0,0,0,0.633012,0,0,0,0,0,0,0,0,0,0,97.214523,0,0,0,0,0,550,20,20,0,60,0,0.5,600,18.4113
2009,0,1,0,0,0,0,500,2,500,1,10,0,0,0,0,4.3420183,0,0,0,0.6384655,0,0,0,0,0,0,0,0,0,0,95.0195162,0,0,0,0,0,550,20,20,0,60,0,0.5,10,12.9412
2009,0,1,0,0,0,0,500,2,500,1,10,0,0,0,0,4.3420183,0,0,0,0.6384655,0,0,0,0,0,0,0,0,0,0,95.0195162,0,0,0,0,0,550,20,20,0,60,0,0.5,40,14.3529
2009,0,1,0,0,0,0,500,2,500,1,10,0,0,0,0,4.3420183,0,0,0,0.6384655,0,0,0,0,0,0,0,0,0,0,95.0195162,0,0,0,0,0,550,20,20,0,60,0,0.5,90,16
2009,0,1,0,0,0,0,500,2,500,1,10,0,0,0,0,4.3420183,0,0,0,0.6384655,0,0,0,0,0,0,0,0,0,0,95.0195162,0,0,0,0,0,550,20,20,0,60,0,0.5,120,16.9412
2009,0,1,0,0,0,0,500,2,500,1,10,0,0,0,0,4.3420183,0,0,0,0.6384655,0,0,0,0,0,0,0,0,0,0,95.0195162,0,0,0,0,0,550,20,20,0,60,0,0.5,160,17.6471
2009,0,1,0,0,0,0,500,2,500,1,10,0,0,0,0,4.3420183,0,0,0,0.6384655,0,0,0,0,0,0,0,0,0,0,95.0195162,0,0,0,0,0,550,20,20,0,60,0,0.5,200,17.8824
2009,0,1,0,0,0,0,500,2,500,1,10,0,0,0,0,4.3420183,0,0,0,0.6384655,0,0,0,0,0,0,0,0,0,0,95.0195162,0,0,0,0,0,550,20,20,0,60,0,0.5,240,17.6471
2009,0,1,0,0,0,0,500,2,500,1,10,0,0,0,0,4.3420183,0,0,0,0.6384655,0,0,0,0,0,0,0,0,0,0,95.0195162,0,0,0,0,0,550,20,20,0,60,0,0.5,280,17.8824
2009,0,1,0,0,0,0,500,2,500,1,10,0,0,0,0,4.3420183,0,0,0,0.6384655,0,0,0,0,0,0,0,0,0,0,95.0195162,0,0,0,0,0,550,20,20,0,60,0,0.5,320,17.8824
2009,0,1,0,0,0,0,500,2,500,1,10,0,0,0,0,4.3420183,0,0,0,0.6384655,0,0,0,0,0,0,0,0,0,0,95.0195162,0,0,0,0,0,550,20,20,0,60,0,0.5,360,17.8824
2009,0,1,0,0,0,0,500,2,500,1,10,0,0,0,0,4.3420183,0,0,0,0.6384655,0,0,0,0,0,0,0,0,0,0,95.0195162,0,0,0,0,0,550,20,20,0,60,0,0.5,400,17.7647
2009,0,1,0,0,0,0,500,2,500,1,10,0,0,0,0,4.3420183,0,0,0,0.6384655,0,0,0,0,0,0,0,0,0,0,95.0195162,0,0,0,0,0,550,20,20,0,60,0,0.5,440,17.8824
2009,0,1,0,0,0,0,500,2,500,1,10,0,0,0,0,4.3420183,0,0,0,0.6384655,0,0,0,0,0,0,0,0,0,0,95.0195162,0,0,0,0,0,550,20,20,0,60,0,0.5,480,17.7647
2009,0,1,0,0,0,0,500,2,500,1,10,0,0,0,0,4.3420183,0,0,0,0.6384655,0,0,0,0,0,0,0,0,0,0,95.0195162,0,0,0,0,0,550,20,20,0,60,0,0.5,520,17.4118
2009,0,1,0,0,0,0,500,2,500,1,10,0,0,0,0,4.3420183,0,0,0,0.6384655,0,0,0,0,0,0,0,0,0,0,95.0195162,0,0,0,0,0,550,20,20,0,60,0,0.5,560,17.1765
2009,0,1,0,0,0,0,500,2,500,1,10,0,0,0,0,4.3420183,0,0,0,0.6384655,0,0,0,0,0,0,0,0,0,0,95.0195162,0,0,0,0,0,550,20,20,0,60,0,0.5,600,16.9412
2009,0,1,0,0,0,0,500,2,500,1,10,0,0,0,0,0.7134258,0,0,0,0.6294277,0,0,0,0,0,0,0,0,0,0,98.6571465,0,0,0,0,0,550,20,20,0,60,0,0.5,10,15.5435
2009,0,1,0,0,0,0,500,2,500,1,10,0,0,0,0,0.7134258,0,0,0,0.6294277,0,0,0,0,0,0,0,0,0,0,98.6571465,0,0,0,0,0,550,20,20,0,60,0,0.5,40,16.9565
2009,0,1,0,0,0,0,500,2,500,1,10,0,0,0,0,0.7134258,0,0,0,0.6294277,0,0,0,0,0,0,0,0,0,0,98.6571465,0,0,0,0,0,550,20,20,0,60,0,0.5,90,17.9348
2009,0,1,0,0,0,0,500,2,500,1,10,0,0,0,0,0.7134258,0,0,0,0.6294277,0,0,0,0,0,0,0,0,0,0,98.6571465,0,0,0,0,0,550,20,20,0,60,0,0.5,120,19.0217
2009,0,1,0,0,0,0,500,2,500,1,10,0,0,0,0,0.7134258,0,0,0,0.6294277,0,0,0,0,0,0,0,0,0,0,98.6571465,0,0,0,0,0,550,20,20,0,60,0,0.5,160,20
2009,0,1,0,0,0,0,500,2,500,1,10,0,0,0,0,0.7134258,0,0,0,0.6294277,0,0,0,0,0,0,0,0,0,0,98.6571465,0,0,0,0,0,550,20,20,0,60,0,0.5,200,20
2009,0,1,0,0,0,0,500,2,500,1,10,0,0,0,0,0.7134258,0,0,0,0.6294277,0,0,0,0,0,0,0,0,0,0,98.6571465,0,0,0,0,0,550,20,20,0,60,0,0.5,240,20
2009,0,1,0,0,0,0,500,2,500,1,10,0,0,0,0,0.7134258,0,0,0,0.6294277,0,0,0,0,0,0,0,0,0,0,98.6571465,0,0,0,0,0,550,20,20,0,60,0,0.5,280,20
2009,0,1,0,0,0,0,500,2,500,1,10,0,0,0,0,0.7134258,0,0,0,0.6294277,0,0,0,0,0,0,0,0,0,0,98.6571465,0,0,0,0,0,550,20,20,0,60,0,0.5,320,20.1087
2009,0,1,0,0,0,0,500,2,500,1,10,0,0,0,0,0.7134258,0,0,0,0.6294277,0,0,0,0,0,0,0,0,0,0,98.6571465,0,0,0,0,0,550,20,20,0,60,0,0.5,360,20
2009,0,1,0,0,0,0,500,2,500,1,10,0,0,0,0,0.7134258,0,0,0,0.6294277,0,0,0,0,0,0,0,0,0,0,98.6571465,0,0,0,0,0,550,20,20,0,60,0,0.5,400,20
2009,0,1,0,0,0,0,500,2,500,1,10,0,0,0,0,0.7134258,0,0,0,0.6294277,0,0,0,0,0,0,0,0,0,0,98.6571465,0,0,0,0,0,550,20,20,0,60,0,0.5,440,20.1087
2009,0,1,0,0,0,0,500,2,500,1,10,0,0,0,0,0.7134258,0,0,0,0.6294277,0,0,0,0,0,0,0,0,0,0,98.6571465,0,0,0,0,0,550,20,20,0,60,0,0.5,480,20
2009,0,1,0,0,0,0,500,2,500,1,10,0,0,0,0,0.7134258,0,0,0,0.6294277,0,0,0,0,0,0,0,0,0,0,98.6571465,0,0,0,0,0,550,20,20,0,60,0,0.5,520,19.8913
2009,0,1,0,0,0,0,500,2,500,1,10,0,0,0,0,0.7134258,0,0,0,0.6294277,0,0,0,0,0,0,0,0,0,0,98.6571465,0,0,0,0,0,550,20,20,0,60,0,0.5,560,19.6739
2009,0,1,0,0,0,0,500,2,500,1,10,0,0,0,0,0.7134258,0,0,0,0.6294277,0,0,0,0,0,0,0,0,0,0,98.6571465,0,0,0,0,0,550,20,20,0,60,0,0.5,600,19.6739
2009,0,1,0,0,0,0,500,2,500,1,10,0,0,0,0,8.8362909,0,0,0,0.6496595,0,0,0,0,0,0,0,0,0,0,90.5140496,0,0,0,0,0,550,20,20,0,60,0,0.5,10,11.0469
2009,0,1,0,0,0,0,500,2,500,1,10,0,0,0,0,8.8362909,0,0,0,0.6496595,0,0,0,0,0,0,0,0,0,0,90.5140496,0,0,0,0,0,550,20,20,0,60,0,0.5,40,12.7798
2009,0,1,0,0,0,0,500,2,500,1,10,0,0,0,0,8.8362909,0,0,0,0.6496595,0,0,0,0,0,0,0,0,0,0,90.5140496,0,0,0,0,0,550,20,20,0,60,0,0.5,90,13.9711
2009,0,1,0,0,0,0,500,2,500,1,10,0,0,0,0,8.8362909,0,0,0,0.6496595,0,0,0,0,0,0,0,0,0,0,90.5140496,0,0,0,0,0,550,20,20,0,60,0,0.5,120,14.9458
2009,0,1,0,0,0,0,500,2,500,1,10,0,0,0,0,8.8362909,0,0,0,0.6496595,0,0,0,0,0,0,0,0,0,0,90.5140496,0,0,0,0,0,550,20,20,0,60,0,0.5,160,15.8123
2009,0,1,0,0,0,0,500,2,500,1,10,0,0,0,0,8.8362909,0,0,0,0.6496595,0,0,0,0,0,0,0,0,0,0,90.5140496,0,0,0,0,0,550,20,20,0,60,0,0.5,200,15.8123
2009,0,1,0,0,0,0,500,2,500,1,10,0,0,0,0,8.8362909,0,0,0,0.6496595,0,0,0,0,0,0,0,0,0,0,90.5140496,0,0,0,0,0,550,20,20,0,60,0,0.5,240,15.8123
2009,0,1,0,0,0,0,500,2,500,1,10,0,0,0,0,8.8362909,0,0,0,0.6496595,0,0,0,0,0,0,0,0,0,0,90.5140496,0,0,0,0,0,550,20,20,0,60,0,0.5,280,15.9206
2009,0,1,0,0,0,0,500,2,500,1,10,0,0,0,0,8.8362909,0,0,0,0.6496595,0,0,0,0,0,0,0,0,0,0,90.5140496,0,0,0,0,0,550,20,20,0,60,0,0.5,320,15.9206
2009,0,1,0,0,0,0,500,2,500,1,10,0,0,0,0,8.8362909,0,0,0,0.6496595,0,0,0,0,0,0,0,0,0,0,90.5140496,0,0,0,0,0,550,20,20,0,60,0,0.5,360,16.0289
2009,0,1,0,0,0,0,500,2,500,1,10,0,0,0,0,8.8362909,0,0,0,0.6496595,0,0,0,0,0,0,0,0,0,0,90.5140496,0,0,0,0,0,550,20,20,0,60,0,0.5,400,16.0289
2009,0,1,0,0,0,0,500,2,500,1,10,0,0,0,0,8.8362909,0,0,0,0.6496595,0,0,0,0,0,0,0,0,0,0,90.5140496,0,0,0,0,0,550,20,20,0,60,0,0.5,440,15.9206
2009,0,1,0,0,0,0,500,2,500,1,10,0,0,0,0,8.8362909,0,0,0,0.6496595,0,0,0,0,0,0,0,0,0,0,90.5140496,0,0,0,0,0,550,20,20,0,60,0,0.5,480,16.0289
2009,0,1,0,0,0,0,500,2,500,1,10,0,0,0,0,8.8362909,0,0,0,0.6496595,0,0,0,0,0,0,0,0,0,0,90.5140496,0,0,0,0,0,550,20,20,0,60,0,0.5,520,15.9206
2009,0,1,0,0,0,0,500,2,500,1,10,0,0,0,0,8.8362909,0,0,0,0.6496595,0,0,0,0,0,0,0,0,0,0,90.5140496,0,0,0,0,0,550,20,20,0,60,0,0.5,560,15.704
2009,0,1,0,0,0,0,500,2,500,1,10,0,0,0,0,8.8362909,0,0,0,0.6496595,0,0,0,0,0,0,0,0,0,0,90.5140496,0,0,0,0,0,550,20,20,0,60,0,0.5,600,15.3791
2009,0,1,0,0,0,0,500,2,500,1,10,0,0,0,0,0,0,0,0,0.6276508,0,0,0,0,0,0,0,0,0,0,99.3723492,0,0,0,0,0,550,20,20,0,60,0,0.5,10,18.9513
2009,0,1,0,0,0,0,500,2,500,1,10,0,0,0,0,0,0,0,0,0.6276508,0,0,0,0,0,0,0,0,0,0,99.3723492,0,0,0,0,0,550,20,20,0,60,0,0.5,40,20.6788
2009,0,1,0,0,0,0,500,2,500,1,10,0,0,0,0,0,0,0,0,0.6276508,0,0,0,0,0,0,0,0,0,0,99.3723492,0,0,0,0,0,550,20,20,0,60,0,0.5,90,22.6191
2009,0,1,0,0,0,0,500,2,500,1,10,0,0,0,0,0,0,0,0,0.6276508,0,0,0,0,0,0,0,0,0,0,99.3723492,0,0,0,0,0,550,20,20,0,60,0,0.5,120,23.3718
2009,0,1,0,0,0,0,500,2,500,1,10,0,0,0,0,0,0,0,0,0.6276508,0,0,0,0,0,0,0,0,0,0,99.3723492,0,0,0,0,0,550,20,20,0,60,0,0.5,160,23.6896
2009,0,1,0,0,0,0,500,2,500,1,10,0,0,0,0,0,0,0,0,0.6276508,0,0,0,0,0,0,0,0,0,0,99.3723492,0,0,0,0,0,550,20,20,0,60,0,0.5,200,23.7905
2009,0,1,0,0,0,0,500,2,500,1,10,0,0,0,0,0,0,0,0,0.6276508,0,0,0,0,0,0,0,0,0,0,99.3723492,0,0,0,0,0,550,20,20,0,60,0,0.5,240,24
2009,0,1,0,0,0,0,500,2,500,1,10,0,0,0,0,0,0,0,0,0.6276508,0,0,0,0,0,0,0,0,0,0,99.3723492,0,0,0,0,0,550,20,20,0,60,0,0.5,280,24.1012
2009,0,1,0,0,0,0,500,2,500,1,10,0,0,0,0,0,0,0,0,0.6276508,0,0,0,0,0,0,0,0,0,0,99.3723492,0,0,0,0,0,550,20,20,0,60,0,0.5,320,24.0938
2009,0,1,0,0,0,0,500,2,500,1,10,0,0,0,0,0,0,0,0,0.6276508,0,0,0,0,0,0,0,0,0,0,99.3723492,0,0,0,0,0,550,20,20,0,60,0,0.5,360,24.0864
2009,0,1,0,0,0,0,500,2,500,1,10,0,0,0,0,0,0,0,0,0.6276508,0,0,0,0,0,0,0,0,0,0,99.3723492,0,0,0,0,0,550,20,20,0,60,0,0.5,400,23.8629
2009,0,1,0,0,0,0,500,2,500,1,10,0,0,0,0,0,0,0,0,0.6276508,0,0,0,0,0,0,0,0,0,0,99.3723492,0,0,0,0,0,550,20,20,0,60,0,0.5,440,23.0974
2009,0,1,0,0,0,0,500,2,500,1,10,0,0,0,0,0,0,0,0,0.6276508,0,0,0,0,0,0,0,0,0,0,99.3723492,0,0,0,0,0,550,20,20,0,60,0,0.5,480,23.3069
2009,0,1,0,0,0,0,500,2,500,1,10,0,0,0,0,0,0,0,0,0.6276508,0,0,0,0,0,0,0,0,0,0,99.3723492,0,0,0,0,0,550,20,20,0,60,0,0.5,520,23.2995
2009,0,1,0,0,0,0,500,2,500,1,10,0,0,0,0,0,0,0,0,0.6276508,0,0,0,0,0,0,0,0,0,0,99.3723492,0,0,0,0,0,550,20,20,0,60,0,0.5,560,22.8591
2009,0,1,0,0,0,0,500,2,500,1,10,0,0,0,0,0,0,0,0,0.6276508,0,0,0,0,0,0,0,0,0,0,99.3723492,0,0,0,0,0,550,20,20,0,60,0,0.5,600,22.2022
2009,0,1,0,0,0,0,500,2,500,1,10,0,0,0,0,99.1254548,0,0,0,0.8745452,0,0,0,0,0,0,0,0,0,0,0,0,0,0,0,0,550,20,20,0,60,0,0.5,10,10.9801
2009,0,1,0,0,0,0,500,2,500,1,10,0,0,0,0,99.1254548,0,0,0,0.8745452,0,0,0,0,0,0,0,0,0,0,0,0,0,0,0,0,550,20,20,0,60,0,0.5,40,8.92028
2009,0,1,0,0,0,0,500,2,500,1,10,0,0,0,0,99.1254548,0,0,0,0.8745452,0,0,0,0,0,0,0,0,0,0,0,0,0,0,0,0,550,20,20,0,60,0,0.5,90,8.386
2009,0,1,0,0,0,0,500,2,500,1,10,0,0,0,0,99.1254548,0,0,0,0.8745452,0,0,0,0,0,0,0,0,0,0,0,0,0,0,0,0,550,20,20,0,60,0,0.5,120,7.84789
2009,0,1,0,0,0,0,500,2,500,1,10,0,0,0,0,99.1254548,0,0,0,0.8745452,0,0,0,0,0,0,0,0,0,0,0,0,0,0,0,0,550,20,20,0,60,0,0.5,160,7.74636
2009,0,1,0,0,0,0,500,2,500,1,10,0,0,0,0,99.1254548,0,0,0,0.8745452,0,0,0,0,0,0,0,0,0,0,0,0,0,0,0,0,550,20,20,0,60,0,0.5,200,7.75377
2009,0,1,0,0,0,0,500,2,500,1,10,0,0,0,0,99.1254548,0,0,0,0.8745452,0,0,0,0,0,0,0,0,0,0,0,0,0,0,0,0,550,20,20,0,60,0,0.5,240,7.65224
2009,0,1,0,0,0,0,500,2,500,1,10,0,0,0,0,99.1254548,0,0,0,0.8745452,0,0,0,0,0,0,0,0,0,0,0,0,0,0,0,0,550,20,20,0,60,0,0.5,280,7.5507
2009,0,1,0,0,0,0,500,2,500,1,10,0,0,0,0,99.1254548,0,0,0,0.8745452,0,0,0,0,0,0,0,0,0,0,0,0,0,0,0,0,550,20,20,0,60,0,0.5,320,7.44942
2009,0,1,0,0,0,0,500,2,500,1,10,0,0,0,0,99.1254548,0,0,0,0.8745452,0,0,0,0,0,0,0,0,0,0,0,0,0,0,0,0,550,20,20,0,60,0,0.5,360,7.34789
2009,0,1,0,0,0,0,500,2,500,1,10,0,0,0,0,99.1254548,0,0,0,0.8745452,0,0,0,0,0,0,0,0,0,0,0,0,0,0,0,0,550,20,20,0,60,0,0.5,400,7.35505
2009,0,1,0,0,0,0,500,2,500,1,10,0,0,0,0,99.1254548,0,0,0,0.8745452,0,0,0,0,0,0,0,0,0,0,0,0,0,0,0,0,550,20,20,0,60,0,0.5,440,7.14507
2009,0,1,0,0,0,0,500,2,500,1,10,0,0,0,0,99.1254548,0,0,0,0.8745452,0,0,0,0,0,0,0,0,0,0,0,0,0,0,0,0,550,20,20,0,60,0,0.5,480,7.15223
2009,0,1,0,0,0,0,500,2,500,1,10,0,0,0,0,99.1254548,0,0,0,0.8745452,0,0,0,0,0,0,0,0,0,0,0,0,0,0,0,0,550,20,20,0,60,0,0.5,520,6.942
2009,0,1,0,0,0,0,500,2,500,1,10,0,0,0,0,99.1254548,0,0,0,0.8745452,0,0,0,0,0,0,0,0,0,0,0,0,0,0,0,0,550,20,20,0,60,0,0.5,560,6.84072
2009,0,1,0,0,0,0,500,2,500,1,10,0,0,0,0,99.1254548,0,0,0,0.8745452,0,0,0,0,0,0,0,0,0,0,0,0,0,0,0,0,550,20,20,0,60,0,0.5,600,6.63049
2009,1,0,0,0,0,0,500,4,500,2,100,0,0,0,0,0,0,0,0,0.6276508,0,0,0,0,0,0,0,0,0,0,99.3723492,0,0,0,0,0,500,50,50,0,0,0,3.846153846,240,4.09185
2009,1,0,0,0,0,0,500,4,500,2,100,0,0,0,0,0,0,0,0,0.6276508,0,0,0,0,0,0,0,0,0,0,99.3723492,0,0,0,0,0,550,50,50,0,0,0,3.846153846,240,15.0199
2009,1,0,0,0,0,0,500,4,500,2,100,0,0,0,0,0,0,0,0,0.6276508,0,0,0,0,0,0,0,0,0,0,99.3723492,0,0,0,0,0,600,50,50,0,0,0,3.846153846,240,36.9444
2009,1,0,0,0,0,0,500,4,500,2,100,0,0,0,0,0,0,0,0,0.6276508,0,0,0,0,0,0,0,0,0,0,99.3723492,0,0,0,0,0,650,50,50,0,0,0,3.846153846,240,54.7452
2009,1,0,0,0,0,0,500,4,500,2,100,0,0,0,0,0,0,0,0,0.6276508,0,0,0,0,0,0,0,0,0,0,99.3723492,0,0,0,0,0,700,50,50,0,0,0,3.846153846,240,76.326
2009,0,0,1,0,0,0,500,4,500,2,100,0,0,0,0,0.8663099,0,0,0,0.6222134,0,0,0,0,0,0,0,0,0,0,98.5114768,0,0,0,0,0,500,50,50,0,0,0,3.846153846,240,20.243
2009,0,0,1,0,0,0,500,4,500,2,100,0,0,0,0,0.8663099,0,0,0,0.6222134,0,0,0,0,0,0,0,0,0,0,98.5114768,0,0,0,0,0,550,50,50,0,0,0,3.846153846,240,32.2013
2009,0,0,1,0,0,0,500,4,500,2,100,0,0,0,0,0.8663099,0,0,0,0.6222134,0,0,0,0,0,0,0,0,0,0,98.5114768,0,0,0,0,0,600,50,50,0,0,0,3.846153846,240,51.0342
2009,0,0,1,0,0,0,500,4,500,2,100,0,0,0,0,0.8663099,0,0,0,0.6222134,0,0,0,0,0,0,0,0,0,0,98.5114768,0,0,0,0,0,650,50,50,0,0,0,3.846153846,240,65.7417
2009,0,0,1,0,0,0,500,4,500,2,100,0,0,0,0,0.8663099,0,0,0,0.6222134,0,0,0,0,0,0,0,0,0,0,98.5114768,0,0,0,0,0,700,50,50,0,0,0,3.846153846,240,82.8552
2009,0,0,1,0,0,0,500,4,500,2,100,0,0,0,0,4.1864778,0,0,0,0.6013743,0,0,0,0,0,0,0,0,0,0,95.2121479,0,0,0,0,0,500,50,50,0,0,0,3.846153846,240,19.8993
2009,0,0,1,0,0,0,500,4,500,2,100,0,0,0,0,4.1864778,0,0,0,0.6013743,0,0,0,0,0,0,0,0,0,0,95.2121479,0,0,0,0,0,550,50,50,0,0,0,3.846153846,240,33.2328
2009,0,0,1,0,0,0,500,4,500,2,100,0,0,0,0,4.1864778,0,0,0,0.6013743,0,0,0,0,0,0,0,0,0,0,95.2121479,0,0,0,0,0,600,50,50,0,0,0,3.846153846,240,47.5972
2009,0,0,1,0,0,0,500,4,500,2,100,0,0,0,0,4.1864778,0,0,0,0.6013743,0,0,0,0,0,0,0,0,0,0,95.2121479,0,0,0,0,0,650,50,50,0,0,0,3.846153846,240,55.0882
2009,0,0,1,0,0,0,500,4,500,2,100,0,0,0,0,4.1864778,0,0,0,0.6013743,0,0,0,0,0,0,0,0,0,0,95.2121479,0,0,0,0,0,700,50,50,0,0,0,3.846153846,240,62.9235
2009,0,0,0,0,0,1,500,4,500,2,100,0,0,0,0,0.8663099,0,0,0,0.6222134,0,0,0,0,0,0,0,0,0,0,98.5114768,0,0,0,0,0,500,50,50,0,0,0,3.846153846,240,6.49733
2009,0,0,0,0,0,1,500,4,500,2,100,0,0,0,0,0.8663099,0,0,0,0.6222134,0,0,0,0,0,0,0,0,0,0,98.5114768,0,0,0,0,0,550,50,50,0,0,0,3.846153846,240,20.1745
2009,0,0,0,0,0,1,500,4,500,2,100,0,0,0,0,0.8663099,0,0,0,0.6222134,0,0,0,0,0,0,0,0,0,0,98.5114768,0,0,0,0,0,600,50,50,0,0,0,3.846153846,240,37.288
2009,0,0,0,0,0,1,500,4,500,2,100,0,0,0,0,0.8663099,0,0,0,0.6222134,0,0,0,0,0,0,0,0,0,0,98.5114768,0,0,0,0,0,650,50,50,0,0,0,3.846153846,240,42.0293
2009,0,0,0,0,0,1,500,4,500,2,100,0,0,0,0,0.8663099,0,0,0,0.6222134,0,0,0,0,0,0,0,0,0,0,98.5114768,0,0,0,0,0,700,50,50,0,0,0,3.846153846,240,46.4287
2009,1,0,0,0,0,0,500,4,500,2,100,0,0,0,0,0,0,0,0,0.6276508,0,0,0,0,0,0,0,0,0,0,99.3723492,0,0,0,0,0,700,50,50,0,0,0,3.846153846,30,81.3662
2009,1,0,0,0,0,0,500,4,500,2,100,0,0,0,0,0,0,0,0,0.6276508,0,0,0,0,0,0,0,0,0,0,99.3723492,0,0,0,0,0,700,50,50,0,0,0,3.846153846,60,79.0114
2009,1,0,0,0,0,0,500,4,500,2,100,0,0,0,0,0,0,0,0,0.6276508,0,0,0,0,0,0,0,0,0,0,99.3723492,0,0,0,0,0,700,50,50,0,0,0,3.846153846,90,77.82
2009,1,0,0,0,0,0,500,4,500,2,100,0,0,0,0,0,0,0,0,0.6276508,0,0,0,0,0,0,0,0,0,0,99.3723492,0,0,0,0,0,700,50,50,0,0,0,3.846153846,120,77.5001
2009,1,0,0,0,0,0,500,4,500,2,100,0,0,0,0,0,0,0,0,0.6276508,0,0,0,0,0,0,0,0,0,0,99.3723492,0,0,0,0,0,700,50,50,0,0,0,3.846153846,150,77.1802
2009,1,0,0,0,0,0,500,4,500,2,100,0,0,0,0,0,0,0,0,0.6276508,0,0,0,0,0,0,0,0,0,0,99.3723492,0,0,0,0,0,700,50,50,0,0,0,3.846153846,180,76.8604
2009,1,0,0,0,0,0,500,4,500,2,100,0,0,0,0,0,0,0,0,0.6276508,0,0,0,0,0,0,0,0,0,0,99.3723492,0,0,0,0,0,700,50,50,0,0,0,3.846153846,210,76.8312
2009,1,0,0,0,0,0,500,4,500,2,100,0,0,0,0,0,0,0,0,0.6276508,0,0,0,0,0,0,0,0,0,0,99.3723492,0,0,0,0,0,700,50,50,0,0,0,3.846153846,240,76.2211
2009,0,0,1,0,0,0,500,4,500,2,100,0,0,0,0,0.8663099,0,0,0,0.6222134,0,0,0,0,0,0,0,0,0,0,98.5114768,0,0,0,0,0,700,50,50,0,0,0,3.846153846,30,86.8899
2009,0,0,1,0,0,0,500,4,500,2,100,0,0,0,0,0.8663099,0,0,0,0.6222134,0,0,0,0,0,0,0,0,0,0,98.5114768,0,0,0,0,0,700,50,50,0,0,0,3.846153846,60,86.2794
2009,0,0,1,0,0,0,500,4,500,2,100,0,0,0,0,0.8663099,0,0,0,0.6222134,0,0,0,0,0,0,0,0,0,0,98.5114768,0,0,0,0,0,700,50,50,0,0,0,3.846153846,90,85.9595
2009,0,0,1,0,0,0,500,4,500,2,100,0,0,0,0,0.8663099,0,0,0,0.6222134,0,0,0,0,0,0,0,0,0,0,98.5114768,0,0,0,0,0,700,50,50,0,0,0,3.846153846,120,85.9303
2009,0,0,1,0,0,0,500,4,500,2,100,0,0,0,0,0.8663099,0,0,0,0.6222134,0,0,0,0,0,0,0,0,0,0,98.5114768,0,0,0,0,0,700,50,50,0,0,0,3.846153846,150,85.0291
2009,0,0,1,0,0,0,500,4,500,2,100,0,0,0,0,0.8663099,0,0,0,0.6222134,0,0,0,0,0,0,0,0,0,0,98.5114768,0,0,0,0,0,700,50,50,0,0,0,3.846153846,180,84.7092
2009,0,0,1,0,0,0,500,4,500,2,100,0,0,0,0,0.8663099,0,0,0,0.6222134,0,0,0,0,0,0,0,0,0,0,98.5114768,0,0,0,0,0,700,50,50,0,0,0,3.846153846,210,83.8079
2009,0,0,1,0,0,0,500,4,500,2,100,0,0,0,0,0.8663099,0,0,0,0.6222134,0,0,0,0,0,0,0,0,0,0,98.5114768,0,0,0,0,0,700,50,50,0,0,0,3.846153846,240,83.4886
2009,0,0,1,0,0,0,500,4,500,2,100,0,0,0,0,4.1864778,0,0,0,0.6013743,0,0,0,0,0,0,0,0,0,0,95.2121479,0,0,0,0,0,700,50,50,0,0,0,3.846153846,30,65.9597
2009,0,0,1,0,0,0,500,4,500,2,100,0,0,0,0,4.1864778,0,0,0,0.6013743,0,0,0,0,0,0,0,0,0,0,95.2121479,0,0,0,0,0,700,50,50,0,0,0,3.846153846,60,65.6398
2009,0,0,1,0,0,0,500,4,500,2,100,0,0,0,0,4.1864778,0,0,0,0.6013743,0,0,0,0,0,0,0,0,0,0,95.2121479,0,0,0,0,0,700,50,50,0,0,0,3.846153846,90,65.0293
