Repository: TaniikeLaboratory/Catalyst-Phylogenetic-Tree

File: input/OCM.csv (part 19 of 23)
year,Preparation,"p(CH4), bar","p(O2), bar",p(CH4)/p(O2),"p total, bar","Contact time, s",O2 conversion,CH4 conversion,COx selectivity,C2H6 selectivity,C2H4 selectivity,C2 selectivity,C2 yield,Ag,Al,Au,B,Ba,Be,Bi,C,Ca,Cd,Ce,Co,Cr,Cs,Cu,Dy,Er,Eu,Fe,Ga,Gd,Ge,Ho,In,Ir,K,La,Li,Lu,Mg,Mn,Mo,Na,Nb,Nd,Ni,P,Pb,Pd,Pr,Pt,Rb,Re,Rh,Ru,Sb,Sc,Si,Sm,Sn,Sr,Ta,Tb,Te,Th,Ti,Tl,Tm,V,W,Y,Yb,Zn,Zr,Temperature_C
2009,n.a.,0.508955475,0.101325,5.023,0.6023,0.0257,,4.049212,,,,52.91751,2.142742165,0,0,0,0,0,0,0,0,0,0,0,40,0,0,0,0,0,0,10,0,0,0,0,0,0,0,30,0,0,0,0,0,0,0,0,0,0,0,0,0,0,0,0,0,0,0,0,0,0,0,20,0,0,0,0,0,0,0,0,0,0,0,0,0,849.85
2018,Impregnation,0.4,0.1,4,1,0.036658907,,12.5535,,,,17.05508,2.141009468,0,0,0,0,0,0,0,0,0,0,0,0,0,0,0,0,0,0,0,0,0,0,0,0,0,0,0,30,0,0,0,0,0,0,0,0,0,0,0,0,0,0,0,0,0,0,0,0,0,70,0,0,0,0,0,0,0,0,0,0,0,0,0,0,700
2014,n.a.,,,5,1,,,5.5,,14.5125,24.1875,38.7,2.1285,0,0,0,0,0,0,0,0,0,0,0,0,0,0,0,0,0,0,0,0,0,0,0,0,0,0,0,0,0,0,0,0,0,0,0,0,0,0,0,0,0,0,0,0,0,0,0,0,0,0,0,0,0,0,0,100,0,0,0,0,0,0,0,0,825
2019,Impregnation,0.75,0.25,3,1,0.072,,19.79,88.5,6.2,4.5,10.7,2.11753,0,0,0,0,0,0,0,0,0,0,0,0,0,0,6.33742,0,0,0,0,0,0,0,0,0,0,0,2.89913,0,0,0,0,0,0,0,0,0,0,0,0,0,0,0,0,0,0,0,0,90.76345,0,0,0,0,0,0,0,0,0,0,0,0,0,0,0,0,700
2019,Sol-gel,,,2,1,0.027152516,,25.9596,91.84466,5.631068,2.524272,8.15534,2.117093643,0,0,0,0,0,0,0,0,80.6104405,0,0,0,0,0,0,0,0,0,0,0,0,0,0,0,0,0,4.649206949,0,0,0,0,0,0,0,0,0,0,0,0,0,0,0,0,0,0,0,0,0,0,0,14.74035255,0,0,0,0,0,0,0,0,0,0,0,0,0,780
2018,Sol-gel,0.4,0.1,4,1,0.030052592,,11.85393,,0.8842444,16.9490856,17.83333,2.113950455,0,0,0,0,0,0,0,0,0,0,50,0,0,0,0,0,0,0,0,0,0,0,0,0,0,0,0,0,0,0,0,0,0,0,0,0,0,0,0,50,0,0,0,0,0,0,0,0,0,0,0,0,0,0,0,0,0,0,0,0,0,0,0,0,600
1998,Impregnation,0.222000003,0.029999999,7.400000095,1.013000011,0.022,,2.700000048,,,,78,2.106000037,0,0,0,0,0,0,0,0,0,0,0,0,0,0,0,0,0,0,0,0,0,0,0,0,0,0,0,0,0,0,2.200000048,0,2.099999905,0,0,0,0,0,0,0,0,0,0,0,0,0,0,94.69999695,0,0,0,0,0,0,0,0,0,0,0,1,0,0,0,0,749.85
2009,Therm.decomp.,0.439999998,0.109999999,4,1.013000011,0.15,23,5,,,,42,2.1,0,0,0,0,0,0,0,0,0,0,0,0,0,0,0,0,0,0,0,0,0,0,0,0,0,0,0,47.90000153,0,0,0,0,0,0,0,0,0,0,0,0,0,0,0,0,0,0,0,0,0,0,0,0,0,0,0,0,0,0,0,0,0,0,52.09999847,0,699.85
1990,Impregnation,0.430000007,0.159999996,2.6875,1.013000011,0.035,,10.5,,,,20,2.1,0,0,0,0,0,0,0,0,0,0,0,0,0,0,0,0,0,0,0,0,0,0,0,0,0,0,0,0,0,92.69999695,0,0,0,0,0,0,0,7.300000191,0,0,0,0,0,0,0,0,0,0,0,0,0,0,0,0,0,0,0,0,0,0,0,0,0,0,779.85
2014,Impregnation,0.4,0.1,4,1,0.008803,67,10,79,,,21,2.1,0,0,0,0,0,0,0,0,0,0,0,0,0,0,0,0,0,0,0,0,0,0,0,0,0,0,0,0,0,0,1.547785,0,4.158251,0,0,0,0,0,0,0,0,0,0,0,0,0,0,0,0,0,0,0,0,0,0,0,0,0,0,2.079125,0,0,0,92.21484,749.85
2010,n.a.,0.416,0.084,4.952380952,1,0.25,,17.31195,,,,12.10130575,2.094972,0,0,0,0,0,0,0,0,14.12025628,0,0,0,0,0,0,0,0,0,0,0,0,0,0,0,0,0,0,0,0,0,0,0,0,0,85.87974372,0,0,0,0,0,0,0,0,0,0,0,0,0,0,0,0,0,0,0,0,0,0,0,0,0,0,0,0,0,624.85
1993,Impregnation,0.282999992,0.039000001,7.256410122,1.013000011,3,,11,,,,19,2.09,0,0,0,0,0,0,0,0,0,0,0,0,0,0,0,0,0,0,0,0,0,0,0,0,0,0,0,0,0,8,0,0,0,0,0,0,0,0,0,0,0,0,0,0,0,0,0,84,0,0,8,0,0,0,0,0,0,0,0,0,0,0,0,0,774.85
2014,Impregnation,0.4,0.2,2,1,0.8,,17.1,87.8,,,12.2,2.0862,0,0,0,0,0,0,0,0,43.47826087,0,0,0,0,0,0,0,0,0,0,0,0,0,0,0,0,0,0,0,0,0,0,0,0,0,0,0,0,0,0,0,0,0,0,0,0,0,0,0,0,0,0,0,0,0,0,0,0,0,0,0,0,0,56.52173913,0,699.85
1993,Therm.decomp.,0.289999992,0.041999999,6.904761791,1.013000011,0.2,72,6.699999809,,4.900000095,26.20000076,31.10000086,2.083699998,0,0,0,0,0,0,0,0,0,0,0,0,0,0,0,0,0,0,0,0,0,0,0,0,0,0,0,0,0,95.69999695,0,0,0,0,0,0,0,4.300000191,0,0,0,0,0,0,0,0,0,0,0,0,0,0,0,0,0,0,0,0,0,0,0,0,0,0,699.85
1990,Impregnation,0.430000007,0.159999996,2.6875,1.013000011,0.035,,10.39999962,,,,20,2.079999924,0,0,0,0,0,0,0,0,0,0,0,0,0,0,0,0,0,0,0,0,0,0,0,0,0,0,0,0,0,95.59999847,0,0,0,0,0,0,0,4.400000095,0,0,0,0,0,0,0,0,0,0,0,0,0,0,0,0,0,0,0,0,0,0,0,0,0,0,779.85
1986,Therm.decomp.,0.469999999,0.107000001,4.392522812,1.013000011,7.6,,16.70000076,,8.699999809,3.700000048,12.39999986,2.070800071,0,74.80000305,0,0,0,0,0,0,0,0,0,0,0,0,0,0,0,0,0,0,0,0,0,0,0,0,0,0.200000003,0,0,0,0,0,0,0,0,0,25,0,0,0,0,0,0,0,0,0,0,0,0,0,0,0,0,0,0,0,0,0,0,0,0,0,0,704.85
2008,n.a.,0.098999999,0.033,3,1.013000011,0.06,22,3,,,,69,2.07,0,0,0,0,0,0,0,0,0,0,0,0,0,0,0,0,0,0,0,0,0,0,0,0,0,0,0,10,0,90,0,0,0,0,0,0,0,0,0,0,0,0,0,0,0,0,0,0,0,0,0,0,0,0,0,0,0,0,0,0,0,0,0,0,799.85
2019,Precipitation,0.4,0.1,4,1,0.031152648,,3.313953,,,,62.39316,2.067679998,0,0,0,0,0,0,0,0,0,0,0,0,0,0,0,0,0,0,0,0,0,0,0,0,0,0,0,0,0,0,0,0,0,0,0,0,0,0,0,0,0,0,0,0,0,0,0,0,50,0,0,0,0,0,0,0,0,0,0,0,0,0,0,50,650
1993,n.a.,0.280000001,0.039999999,7,1.013000011,2.8,98,6.5,,9.699999809,22.10000038,31.80000019,2.067000012,0,0,0,0,0,0,0,0,0,0,0,0,0,0,0,0,0,0,0,0,0,0,0,0,0,0,0,0,0,0,0,0,0,0,0,0,0,0,0,100,0,0,0,0,0,0,0,0,0,0,0,0,0,0,0,0,0,0,0,0,0,0,0,0,749.85
2011,Precipitation,0.416,0.084,5,1,0.25,,15.71221,,,,13.10345,2.058841581,0,0,0,0,0,0,0,0,0,0,0,0,0,0,0,0,0,0,0,0,0,0,0,0,0,0,0,0,0,0,0,0,0,0,0,0,0,0,0,0,0,0,0,0,0,0,0,0,82.24177256,0,0,0,0,0,0,0,0,0,0,0,0,0,17.75822744,0,575
2019,Sol-gel,0.4,0.1,4,1,0.032958271,,11.01737,,,,18.68132,2.058190145,0,0,0,0,0,0,0,0,13.23529412,0,49.01960784,0,0,0,0,0,0,0,0,0,0,0,0,0,0,0,37.74509804,0,0,0,0,0,0,0,0,0,0,0,0,0,0,0,0,0,0,0,0,0,0,0,0,0,0,0,0,0,0,0,0,0,0,0,0,0,600
2016,n.a.,0.8,0.2,4,1,1.5,,14.03888,,,,14.63617,2.054754343,0,0,0,0,0,0,0,0,0,0,100,0,0,0,0,0,0,0,0,0,0,0,0,0,0,0,0,0,0,0,0,0,0,0,0,0,0,0,0,0,0,0,0,0,0,0,0,0,0,0,0,0,0,0,0,0,0,0,0,0,0,0,0,0,700
2019,Impregnation,0.673,0.16825,4,1,1.475409836,,13.60515,,,,15.09719,2.053995345,0,0,0,0,0,0,0,0,0,0,0,0,0,0,0,0,0,0,0,0,0,0,0,0,0,0,0,0,0,92.84186955,0,0,0,0,0,0,0,0,0,0,0,0,0,0,0,0,0,0,0,0,0,0,7.055320919,0,0,0,0,0,0,0,0,0,0,0.10280953,500
2019,Impregnation,0.673,0.16825,4,1,1.475409836,,13.90558,,,,14.70842,2.04529111,0,0,0,0,0,0,0,0,0,0,0,0,0,0,0,0,0,0,0.167809904,0,0,0,0,0,0,0,0,0,0,92.78145988,0,0,0,0,0,0,0,0,0,0,0,0,0,0,0,0,0,0,0,0,0,0,7.050730214,0,0,0,0,0,0,0,0,0,0,0,550
2011,Impregnation,0.342857143,0.057142857,6,0.4,0.252012601,24.6,3.9,47.8,,,52.2,2.0358,0,0,0,0,0,0,0,0,0,0,0,0,0,0,0,0,0,0,0,0,0,0,0,0,0,0,0,0,0,0,1.624329,0,3.622933,0,0,0,0,0,0,0,0,0,0,0,0,0,0,94.07,0,0,0,0,0,0,0,0,0,0,0,0.679744,0,0,0,0,675
1988,Therm.decomp.,0.5,0.109999999,4.545454979,1.013000011,0.33,,3.700000048,,,,55,2.035000026,0,0,0,0,0,0,0,0,0,0,0,0,0,0,0,0,0,0,0,0,0,0,0,0,0,0,0,0,0,0,0,0,0,0,0,0,0,0,0,0,0,0,0,0,0,100,0,0,0,0,0,0,0,0,0,0,0,0,0,0,0,0,0,0,779.85
2014,n.a.,,,5,1,,,8.8,,6.6,16.5,23.1,2.0328,0,0,0,0,0,0,0,0,0,0,0,2,0,0,0,0,0,0,0,0,0,0,0,0,0,0,0,0,0,0,0,0,0,0,0,0,0,0,0,0,0,0,0,0,0,0,0,0,0,0,0,0,0,0,0,98,0,0,0,0,0,0,0,0,825
2019,Impregnation,0.673,0.16825,4,1,1.475409836,,13.31906,,,,15.25751,2.032156911,0,0,0,0,0,0,0,0,0,0,0,0,0,0,0,0,0,0,0,0,0,0,0,0,0,0,0,0,0,92.39110264,0,0,0,0,0,0,0,0,0,0,0,0,0,0,0,0,0,0,0,0,0,0,7.092165245,0,0,0,0,0,0,0,0,0,0,0.516732112,500
2010,Impregnation,0.5,0.1,5,1,0.1272,,5.534591,,,,36.62069,2.026805413,0,0,0,0,0,0,0,0,0,0,0,0,0,0,0,0,0,0,0,0,0,0,0,0,0,0,0,4.761904762,0,95.23809524,0,0,0,0,0,0,0,0,0,0,0,0,0,0,0,0,0,0,0,0,0,0,0,0,0,0,0,0,0,0,0,0,0,0,700
2016,Impregnation,0.24,0.06,4,1.2,0.95,15.2967,3.824176,44.57143,6.461538,46.28571,52.747248,2.017147599,0,0,0,0,0,0,0,0,0,0,0,0,0,0,0,0,0,0,0,0,0,0,0,0,0,0,0,0,0,0,2.191912,0,2.619044,0,0,0,0,0,0,0,0,0,0,0,0,0,0,94.20626,0,0,0,0,0,0,0,0,0,0,0,0.982783,0,0,0,0,767.955
2017,Sol-gel,0.666666667,0.166666667,4,1,0.36,,16.99789,88.20755,2.830186,8.962264,11.79245,2.004467679,0,0,0,0,0,0,0,0,0,0,0,0,0,0,0,0,0,0,50,0,0,0,0,0,0,0,50,0,0,0,0,0,0,0,0,0,0,0,0,0,0,0,0,0,0,0,0,0,0,0,0,0,0,0,0,0,0,0,0,0,0,0,0,0,650
1982,Impregnation,0.400000006,0.083999999,4.761905193,1.013000011,0.04,,4.599999905,,,,43.5,2.000999959,0,97.40000153,0,0,0,0,0,0,0,0,0,0,0,0,0,0,0,0,0,0,0,0,0,0,0,0,0,0,0,0,0,0,0,0,0,0,0,2.599999905,0,0,0,0,0,0,0,0,0,0,0,0,0,0,0,0,0,0,0,0,0,0,0,0,0,0,799.85
1994,Therm.decomp.,0.839999974,0.033,25.45454407,1.013000011,0.61,95,4,50,15,35,50,2,0,0,0,0,0,0,0,0,0,0,0,0,0,0,0,0,0,0,50,0,0,0,0,0,0,0,0,0,0,0,0,0,0,0,0,0,0,0,0,0,0,0,0,0,0,0,0,0,0,0,50,0,0,0,0,0,0,0,0,0,0,0,0,0,726.85
1994,Impregnation,0.908999979,0.090999998,9.989010811,1.013000011,0.3,100,8,,,,25,2,0,0,0,0,0,0,0,0,0,0,0,0,0,0,0,0,0,0,0,0,0,0,0,0,0,0,0,0,0,80,0,0,0,0,0,0,0,0,0,0,0,0,0,0,0,0,0,0,0,0,0,0,0,0,0,0,0,0,0,0,0,0,0,20,749.85
2014,Impregnation,0.655172414,0.344827586,1.9,1,0.018612685,12,4,36,7,43,50,2,0,0,0,0,0,0,0,0,0,0,0,0,0,0,0,0,0,0,0,0,0,0,0,0,0,0,0,2.080299563,0,0,2.225920533,0,0,0,0,0,0,0,0,0,0,0,0,0,0,0,0,94.65363012,0,0,0,0,0,0,0,0,0,0,0,1.040149782,0,0,0,0,731
2014,Sol-gel,0.655172414,0.344827586,1.9,1,0.038473019,12,4,36,7,43,50,2,0,0,0,0,0,0,0,0,0,0,0,0,0,0,0,0,0,0,0,0,0,0,0,0,0,0,0,0,0,0,2.225920533,0,2.080299563,0,0,0,0,0,0,0,0,0,0,0,0,0,0,94.65363012,0,0,0,0,0,0,0,0,0,0,0,1.040149782,0,0,0,0,730.85
2013,Impregnation,0.875,0.125,7,1,2.045454545,,10.5,,6.5,12.5,19,1.995,0,89.4244,0,0,0,0,0,0,0,0,0,0,0,0,0,0,0,0,0,0,0,0,0,0,0,0,0,0,0,0,0,0,0,0,0,0,0,0,0,0,0,0,0,0,0,0,0,0,10.5756,0,0,0,0,0,0,0,0,0,0,0,0,0,0,0,740
2019,Sol-gel,,,2,1,0.013576258,,34.64647,94.271844,4.46602,1.262136,5.728156,1.98460385,0,0,0,0,0,0,0,0,80.6104405,0,0,0,0,0,0,0,0,0,0,0,0,0,0,0,0,0,4.649206949,0,0,0,0,0,0,0,0,0,0,0,0,0,0,0,0,0,0,0,0,0,0,0,14.74035255,0,0,0,0,0,0,0,0,0,0,0,0,0,780
2016,Impregnation,0.8,0.2,4,1,1.5,,14.20086,,,,13.97089,1.98398653,0,0,0,0,0,0,0,0,0,0,5.530511644,0,0,0,0,0,0,0,0,0,0,0,0,0,0,0,0,0,0,94.46948836,0,0,0,0,0,0,0,0,0,0,0,0,0,0,0,0,0,0,0,0,0,0,0,0,0,0,0,0,0,0,0,0,0,0,600
1989,Therm.decomp.,0.829999983,0.170000002,4.882352829,1.013000011,0.15,49,5.199999809,,,,38,1.975999928,0,0,0,0,36.20000076,0,0,0,0,0,0,0,0,0,0,0,0,0,0,0,0,0,0,0,0,0,0,0,0,0,0,0,0,0,0,0,0,0,0,0,0,0,0,0,0,0,0,0,0,46.59999847,0,0,0,0,0,0,0,0,0,0,17.20000076,0,0,0,749.85
2016,Impregnation,0.8,0.2,4,1,1.5,,14.36285,,,,13.63825,1.95884139,0,0,0,0,0,0,0,0,0,0,5.530511644,0,0,0,0,0,0,0,0,0,0,0,0,0,0,0,0,0,0,94.46948836,0,0,0,0,0,0,0,0,0,0,0,0,0,0,0,0,0,0,0,0,0,0,0,0,0,0,0,0,0,0,0,0,0,0,550
1985,n.a.,0.970000029,0.029999999,32.33333206,1.013000011,1.2,99.09999847,7.300000191,,5.400000095,21.39999962,26.79999971,1.95640003,0,0,0,0,0,0,0,0,0,0,0,0,0,0,0,0,0,0,0,0,0,0,0,0,0,0,0,0,0,0,0,0,0,0,0,0,0,20,0,0,0,0,0,0,0,0,0,60,0,0,0,0,0,0,0,0,0,0,0,20,0,0,0,0,849.85
2010,n.a.,,,3,1,0.103686636,,5.4,63.8,18.3,17.9,36.2,1.9548,0,0,0,0,0,0,0,0,0,0,0,0,0,0,0,0,0,0,0,0,0,0,0,0,0,0,60.86105675,0,0,0,0,0,0,0,0,0,0,0,0,0,0,0,0,0,0,0,0,39.13894325,0,0,0,0,0,0,0,0,0,0,0,0,0,0,0,0,399.85
2009,n.a.,0.313398225,0.101325,3.093,0.4093,0.0257,,4.716282,,,,41.26984,1.946402035,0,0,0,0,0,0,0,0,0,0,0,40,0,0,0,0,0,0,10,0,0,0,0,0,0,0,30,0,0,0,0,0,0,0,0,0,0,0,0,0,0,0,0,0,0,0,0,0,0,0,20,0,0,0,0,0,0,0,0,0,0,0,0,0,824.85
2019,Impregnation,0.673,0.16825,4,1,1.475409836,,13.79015,,,,14.09871,1.944233257,0,0,0,0,0,0,0,0,0,0,0,0,0,0,0,0,0,0,0,0,0,0,0,0,0,0,0,0,0,92.95383043,0,0,0,0,0,0,0,0,0,0,0,0,0,0,0,0,0,0,0,0,0,0,7.046169575,0,0,0,0,0,0,0,0,0,0,0,600
2014,n.a.,,,5,1,,,4.2,,15.4,30.8,46.2,1.9404,0,0,0,0,0,0,0,0,0,0,0,0,0,0,0,0,0,0,0,0,0,0,0,0,0,0,0,0,0,0,0,2,0,0,0,0,0,0,0,0,0,0,0,0,0,0,0,0,0,0,0,0,0,0,0,98,0,0,0,0,0,0,0,0,825
2017,Impregnation,0.571428571,0.142857143,4,1,0.01285,,7.632933,,,,25.28089792,1.929674,0,0,0,0,0,0,0,0,0,0,0,0,0,0,0,0,0,0,0,0,0,0,0,0,0,0,0,0,0,0,2.226323,0,2.081448,0,0,0,0,0,0,0,0,0,0,0,0,0,0,94.65150621,0,0,0,0,0,0,0,0,0,0,0,1.040724,0,0,0,0,725
2010,n.a.,0.416,0.084,4.952380952,1,0.25,,14.71239,,,,13.10034603,1.927374,0,0,0,0,0,0,0,0,0,0,0,0,0,0,0,0,0,0,0,0,0,0,0,0,0,0,0,0,0,11.24757595,0,0,0,0,88.75242405,0,0,0,0,0,0,0,0,0,0,0,0,0,0,0,0,0,0,0,0,0,0,0,0,0,0,0,0,0,549.85
1989,n.a.,0.959999979,0.039999999,24,1.013000011,3.6,97,4.099999905,,25,22,47,1.926999955,0,0,0,0,0,0,0,0,0,0,0,0,0,0,0,0,0,0,0,0,0,0,0,0,0,0,0,0,0,0,0,0,0,0,0,0,0,0,0,0,0,0,0,0,0,0,0,100,0,0,0,0,0,0,0,0,0,0,0,0,0,0,0,0,799.85
2014,Impregnation,0.4,0.1,4,1,0.00768,20,4,52,,,48,1.92,0,0,0,0,0,0,0,0,0,0,0,0,0,0,0,0,0,0,0,0,0,0,0,0,0,0,96.43367,0,0,0,0,0,0,0,0,0,0,0,0,0,0,0,0,0,0,0,0,0,0,0,0,0,0,0,0,0,0,0,0,3.566327,0,0,0,0,749.85
2009,n.a.,0.716266425,0.101325,7.069,0.8069,0.0257,,4.050892,,,,47.39336,1.919853829,0,0,0,0,0,0,0,0,0,0,0,40,0,0,0,0,0,0,10,0,0,0,0,0,0,0,30,0,0,0,0,0,0,0,0,0,0,0,0,0,0,0,0,0,0,0,0,0,0,0,20,0,0,0,0,0,0,0,0,0,0,0,0,0,879.85
2016,n.a.,0.8,0.2,4,1,1.5,,13.87689,,,,13.80457,1.915644994,0,0,0,0,0,0,0,0,0,0,100,0,0,0,0,0,0,0,0,0,0,0,0,0,0,0,0,0,0,0,0,0,0,0,0,0,0,0,0,0,0,0,0,0,0,0,0,0,0,0,0,0,0,0,0,0,0,0,0,0,0,0,0,0,650
2014,Impregnation,0.95,0.05,19,1,,,2,5,0,95,95,1.9,0,0,0,0,0,0,0,0,0,0,0,0,0,0,0,0,0,0,0,0,0,0,0,0,0,0,0,0,0,0,2.225972071,0,2.081119488,0,0,0,0,0,0,0,0,0,0,0,0,0,0,94.6523487,0,0,0,0,0,0,0,0,0,0,0,1.040559744,0,0,0,0,700
2011,Impregnation,0.342857143,0.057142857,6,0.4,0.2279924,21,3.4,44.3,,,55.7,1.8938,0,0,0,0,0,0,0,0,0,0,0,0,0,0,0,0,0,0,0,0,0,0,0,0,0,0,0,0,0,0,1.624329,0,3.622933,0,0,0,0,0,0,0,0,0,0,0,0,0,0,94.07,0,0,0,0,0,0,0,0,0,0,0,0.679744,0,0,0,0,675
2019,Sol-gel,,,4,1,0.013576258,,6.565657,71.26213,17.47573,11.26214,28.73787,1.886829973,0,0,0,0,0,0,0,0,80.6104405,0,0,0,0,0,0,0,0,0,0,0,0,0,0,0,0,0,4.649206949,0,0,0,0,0,0,0,0,0,0,0,0,0,0,0,0,0,0,0,0,0,0,0,14.74035255,0,0,0,0,0,0,0,0,0,0,0,0,0,780
2018,Impregnation,0.867867868,0.117117117,7.41025641,1,0.065469957,42.17507,6.165803,,15.30702,15.28424,30.59126,1.886196827,2.274048,0,0,0,0,0,0,0,0,0,0,0,0,0,0,0,0,0,0,0,0,0,0,0,0,0,0,0,0,0,0,0,0,0,0,0,0,0,0,0,0,0,0,0,0,0,0,97.72595163,0,0,0,0,0,0,0,0,0,0,0,0,0,0,0,0,800
2018,Impregnation,0.867867868,0.117117117,7.41025641,1,0.066331,24.66843,3.57513,,0,52.57106,52.57106,1.879483737,0.569327076,0,0,0,0,0,0,0,0,0,0,0,0,0,0,0,0,0,0,0,0,0,0,0,0,0,0,0,0,0,2.124458388,0,2.090749149,0,0,0,0,0,0,0,0,0,0,0,0,0,0,94.17009081,0,0,0,0,0,0,0,0,0,0,0,1.045374574,0,0,0,0,650
2010,Impregnation,,,3,1,0.0413283,,2.980132,,19.46381,43.45063,62.91444,1.874933359,0,0,0,0,0,0,0,0,0,0,4.6857,0,0,0,0,0,0,0,0,0,0,0,0,0,0,0,0,0,0,0,2.38976,0,2.23424,0,0,0,0,0,0,0,0,0,0,0,0,0,0,89.57318,0,0,0,0,0,0,0,0,0,0,0,1.11712,0,0,0,0,780
2016,Impregnation,0.8,0.2,4,1,1.5,,3.887689,,,,48.06653,1.868677199,0,0,0,0,0,0,0,0,0,0,4.843243593,0,0,0,0,0,0,0,0,0,0,0,0,0,0,0,0,15.01215371,0,80.1446027,0,0,0,0,0,0,0,0,0,0,0,0,0,0,0,0,0,0,0,0,0,0,0,0,0,0,0,0,0,0,0,0,0,0,650
2016,n.a.,0.82,0.09,9.9,1,0.487805,,3.468694,,,,53.80952,1.866487592,0,0,0,0,0,0,0,0,9.001805167,0,0,0,0,0,0,0,0,0,87.91449275,0,0,0,0,0,0,0.097877406,0,0,0,0.629091169,0,0,0.694218642,0,0,0,0,0,0,0,0,0,0,0,0,0,0,1.662514866,0,0,0,0,0,0,0,0,0,0,0,0,0,0,0,0,749.85
1994,Impregnation,0.400000006,0.200000003,2,1.013000011,7.2,28,9.800000191,63,,,19,1.862000036,0,0,0,0,0,0,0,0,0,0,0,0,0,0,0,0,0,0,0,0,0,0,0,0,0,0,0,0,0,0,49.5,49.5,1,0,0,0,0,0,0,0,0,0,0,0,0,0,0,0,0,0,0,0,0,0,0,0,0,0,0,0,0,0,0,0,699.85
1993,Sol-gel,0.129999995,0.066500001,1.954887033,1.013000011,0.8,,30,,,,6.199999809,1.859999943,0,0,0,0,0,0,0,0,0,0,0,0,0,0,0,0,0,0,0,0,50,0,0,0,0,0,0,0,0,0,0,0,0,0,0,0,0,0,0,0,0,0,0,0,0,0,0,0,0,0,0,0,0,0,0,50,0,0,0,0,0,0,0,0,699.85
2018,Precipitation,0.44,0.11,4,1,0.02661344,,12.20472,,,,15.21739,1.857239841,0,0,0,0,0,0,0,0,0,0,0,0,0,0,0,0,0,0,0,0,0,0,0,0,0,0,0,0,0,0,0,0,0,0,0,0,0,0,0,0,0,0,0,0,0,0,0,0,0,0,0,0,0,0,0,0,0,0,0,0,100,0,0,0,650
2018,Impregnation,0.4,0.1,4,1,0.036658907,,11.16262,,,,16.59604,1.85255288,0,0,0,0,0,0,0,0,0,0,0,0,0,0,0,0,0,0,0,0,0,0,0,0,0,0,0,30,0,0,0,0,0,0,0,0,0,0,0,0,0,0,0,0,0,0,0,0,0,70,0,0,0,0,0,0,0,0,0,0,0,0,0,0,675
1994,Therm.decomp.,0.101000004,0.050999999,1.980391979,1.013000011,0.5,99.5,25.29999924,92.69999695,3.900000095,3.400000095,7.300000191,1.846899993,0,0,0,0,0,0,0,0,50,0,0,0,0,0,0,0,0,0,0,0,0,0,0,0,0,0,0,0,0,0,0,0,0,0,0,0,0,0,0,50,0,0,0,0,0,0,0,0,0,0,0,0,0,0,0,0,0,0,0,0,0,0,0,0,749.85
2010,n.a.,0.416,0.084,4.952380952,1,0.25,,16.20575,,,,11.3760548,1.843575,0,0,0,0,0,9.300820026,0,0,0,0,0,0,0,0,0,0,0,0,0,0,0,0,0,0,0,0,0,0,0,0,0,0,0,0,90.69917997,0,0,0,0,0,0,0,0,0,0,0,0,0,0,0,0,0,0,0,0,0,0,0,0,0,0,0,0,0,574.85
2014,n.a.,0.833333333,0.166666667,5,1,0.052137871,,4.590164,,,,40,1.8360656,0,0,0,0,0,0,0,0,0,0,0,0,0,0,0,0,0,0,0,0,0,0,0,0,0,0,0,0,0,0,0,0,1.241268,0,0,0,0,0,0,0,0,0,0,0,0,0,0,98.13809731,0,0,0,0,0,0,0,0,0,0,0,0.620634,0,0,0,0,800
2017,n.a.,,,3,1,0.02764977,90.21053,25,,1.574954582,5.722342418,7.297297,1.82432425,0,0,0,0,0,0,0,0,0,0,0,0,0,0,0,0,0,0,0,0,0,0,0,0,0,0,100,0,0,0,0,0,0,0,0,0,0,0,0,0,0,0,0,0,0,0,0,0,0,0,0,0,0,0,0,0,0,0,0,0,0,0,0,0,600
1988,Precipitation,0.5,0.109999999,4.545454979,1.013000011,0.33,,3.799999952,,,,48,1.823999977,0,0,0,0,0,0,0,0,0,0,0,0,0,0,0,0,0,0,0,0,0,0,0,0,0,0,0,0,0,0,0,0,0,0,0,0,0,0,0,0,0,0,0,0,0,9.300000191,0,90.69999695,0,0,0,0,0,0,0,0,0,0,0,0,0,0,0,0,779.85
2009,n.a.,0.83106765,0.101325,8.202,0.9202,0.0257,,4.361455,,,,41.75084,1.820944099,0,0,0,0,0,0,0,0,0,0,0,40,0,0,0,0,0,0,10,0,0,0,0,0,0,0,30,0,0,0,0,0,0,0,0,0,0,0,0,0,0,0,0,0,0,0,0,0,0,0,20,0,0,0,0,0,0,0,0,0,0,0,0,0,899.85
2017,Electrospining,,,5,1,0.001496,,17.52,89.61187215,0.114155251,10.2739726,10.38812785,1.82,0,0,0,0,0,0,0,0,0,0,23.97277,0,0,0,0,0,0,0,0,0,0,0,0,0,0.042957,0,75.98428,0,0,0,0,0,0,0,0,0,0,0,0,0,0,0,0,0,0,0,0,0,0,0,0,0,0,0,0,0,0,0,0,0,0,0,0,0,750
2009,n.a.,0.6099765,0.101325,6.02,0.702,0.0257,,3.387682,,,,53.55649,1.814323572,0,0,0,0,0,0,0,0,0,0,0,40,0,0,0,0,0,0,10,0,0,0,0,0,0,0,30,0,0,0,0,0,0,0,0,0,0,0,0,0,0,0,0,0,0,0,0,0,0,0,20,0,0,0,0,0,0,0,0,0,0,0,0,0,849.85
2014,Impregnation,0.4,0.1,4,1,0.008803,100,15,88,,,12,1.8,0,0,0,0,0,0,0,0,0,0,0,0,0,0,0,0,0,0,0,0,0,0,0,0,0,0,0,0,0,0,0,0,4.140227,0,0,0,0,0,0,0,0,0,0,0,0,0,0,0,0,0,0,0,0,0,0,0,0,0,0,2.070114,0,0,0,93.78966,749.85
1989,Therm.decomp.,0.181999996,0.0112,16.25,1.013000011,0.067,65,1.799999952,,,,100,1.799999952,0,0,0,0,0,0,0,0,0,0,0,0,0,0,0,0,0,0,0,0,0,0,0,0,0,0,26.29999924,73.69999695,0,0,0,0,0,0,0,0,0,0,0,0,0,0,0,0,0,0,0,0,0,0,0,0,0,0,0,0,0,0,0,0,0,0,0,0,749.85
2009,n.a.,0.05694465,0.303975,0.187333333,0.1562,0.0257,,4.769329,,,,37.67038,1.796624358,0,0,0,0,0,0,0,0,0,0,0,40,0,0,0,0,0,0,10,0,0,0,0,0,0,0,30,0,0,0,0,0,0,0,0,0,0,0,0,0,0,0,0,0,0,0,0,0,0,0,20,0,0,0,0,0,0,0,0,0,0,0,0,0,879.85
2010,Impregnation,,,3,1,0.0435584,,2.847682,,20.2681,42.45917,62.72727,1.786273177,0,0,0,0,0,0,0,0,0,0,1.11905,0,0,0,0,0,0,0,0,0,0,0,0,0,0,0,0,0,0,0,2.2829,0,2.13434,0,0,0,0,0,0,0,0,0,0,0,0,0,0,93.39654,0,0,0,0,0,0,0,0,0,0,0,1.06717,0,0,0,0,780
2011,Impregnation,0.342857143,0.057142857,6,0.4,0.282021152,21.2,3.4,47.5,,,52.5,1.785,0,0,0,0,0,0,0,0,0,0,0,0,0,0,0,0,0,0,0,0,0,0,0,0,0,0,0,0,0,0,1.624329,0,3.622933,0,0,0,0,0,0,0,0,0,0,0,0,0,0,94.07,0,0,0,0,0,0,0,0,0,0,0,0.679744,0,0,0,0,675
2017,Impregnation,0.571428571,0.142857143,4,1,0.010608,,4.974271,,,,35.68965181,1.7753,0,0,0,0,0,0,0,49.07449,0,0,0,0,0,0,0,0,0,0,0,0,0,0,0,0,0,0,0,0,0,0,0.77049,0,0.720352,0,0,0,0,0,0,0,0,0,0,0,0,0,0,49.07449,0,0,0,0,0,0,0,0,0,0,0,0.360176,0,0,0,0,725
2013,Sol-gel,0.533333333,0.266666667,2,1,0.18,,21.7,91.9,3.6,4.5,8.1,1.7577,0,0,0,0,0,0,0,0,0,0,0,0,0,0,0,0,0,0,0,0,0,0,0,0,0,0,0,0,0,71.61943911,1.876147037,0,1.754178322,0,0,0,0,0,0,0,0,0,0,0,0,0,0,0,0,0,0,0,0,0,0,23.87314637,0,0,0,0.877089161,0,0,0,0,799.85
2017,Impregnation,0.571428571,0.142857143,4,1,0.010608,,3.859348,,,,45.33333091,1.749571,0,0,0,0,0,0,0,49.07449,0,0,0,0,0,0,0,0,0,0,0,0,0,0,0,0,0,0,0,0,0,0,0.77049,0,0.720352,0,0,0,0,0,0,0,0,0,0,0,0,0,0,49.07449,0,0,0,0,0,0,0,0,0,0,0,0.360176,0,0,0,0,725
1987,Impregnation,0.079999998,0.012,6.666666985,1.013000011,0.5,,9,,4.300000191,15.10000038,19.40000057,1.746000051,0,0,0,0,0,0,0,0,0,0,0,0.100000001,0,0,0,0,0,0,0,0,0,0,0,0,0,0.100000001,0,0,0,0,0,1.700000048,0,0,0,0,0,0,0,0,0,0,0,0,0,0,0,98,0,0,0,0,0,0,0,0,0,0,0,0.100000001,0,0,0,0,549.85
2013,Microemulsion,0.875,0.125,7,1,2.045454545,,8.5,,5.8,14.7,20.5,1.7425,0,89.4244,0,0,0,0,0,0,0,0,0,0,0,0,0,0,0,0,0,0,0,0,0,0,0,0,0,0,0,0,0,0,0,0,0,0,0,0,0,0,0,0,0,0,0,0,0,0,10.5756,0,0,0,0,0,0,0,0,0,0,0,0,0,0,0,740
2016,n.a.,0.8,0.2,4,1,1.5,,13.93089,,,,12.47401,1.737740612,0,0,0,0,0,0,0,0,0,0,100,0,0,0,0,0,0,0,0,0,0,0,0,0,0,0,0,0,0,0,0,0,0,0,0,0,0,0,0,0,0,0,0,0,0,0,0,0,0,0,0,0,0,0,0,0,0,0,0,0,0,0,0,0,600
2009,n.a.,0.227272727,0.090909091,2.5,1,0.30816641,,6.5,73.3,8.9,17.8,26.7,1.7355,0,0,0,0,0,0,0,0,0,0,0,0,0,0,0,0,0,0,0,0,0,0,0,0,0,0,40,0,0,0,50,0,10,0,0,0,0,0,0,0,0,0,0,0,0,0,0,0,0,0,0,0,0,0,0,0,0,0,0,0,0,0,0,0,719.85
1987,Sol-gel,0.079999998,0.01,8,1.013000011,0.5,,9.600000381,,3.5,14.39999962,17.89999962,1.718400032,0,0,0,0,0,0,0,0,0,0,0,0.100000001,0,0,0,0,0,0,0,0,0,0,0,0,0,0,0,0,0,0,0,1.799999952,0,0,0,0,0,0,0,0,0,0,0,0,0,0,0,98,0,0,0,0,0,0,0,0,0,0,0,0.100000001,0,0,0,0,549.85
2017,Impregnation,0.5,0.1,5,1,0.106209,,5.354691,,,,31.95489,1.711085619,0,0,0,0,0,0,0,0,0,0,0,0,0,0,0,0,0,0,0,0,0,0,0,0,0,0,0,0,0,0,4.475747272,0,4.453504,0,0,0,0,0,0,0,0,0,0,0,0,0,0,0,0,0,0,0,0,0,0,88.84399673,0,0,0,2.226752,0,0,0,0,720
2013,Sol-gel,0.533333333,0.266666667,2,1,0.18,,4.9,65.1,8.1,26.8,34.9,1.7101,0,0,0,0,0,0,0,0,0,0,0,0,0,0,0,0,0,0,0,0,0,0,0,0,0,0,0,0,0,0,2.907827227,0,2.718788765,0,0,0,0,0,0,0,0,0,0,0,0,0,0,0,0,0,0,0,0,0,0,93.01398962,0,0,0,1.359394383,0,0,0,0,749.85
2009,n.a.,0.83106765,0.101325,8.202,0.9202,0.0257,,3.527173,,,,48.43049,1.708227167,0,0,0,0,0,0,0,0,0,0,0,40,0,0,0,0,0,0,10,0,0,0,0,0,0,0,30,0,0,0,0,0,0,0,0,0,0,0,0,0,0,0,0,0,0,0,0,0,0,0,20,0,0,0,0,0,0,0,0,0,0,0,0,0,879.85
2014,Impregnation,0.8,0.2,4,1,1.5,,3.6,,,,47.4,1.7064,0,0,0,0,0,0,0,0,0,0,0,0,0,0,0,0,0,0,0,0,0,0,0,0,0,0,0,12.95947247,0,87.04052753,0,0,0,0,0,0,0,0,0,0,0,0,0,0,0,0,0,0,0,0,0,0,0,0,0,0,0,0,0,0,0,0,0,0,650
2016,n.a.,0.82,0.09,9.9,1,0.46875,,2.921288,,,,58.33333,1.704084569,0,0,0,0,0,0,0,0,4.405086023,0,0,0,0,0,0,0,0,0,93.32690552,0,0,0,0,0,0,0.065558856,0,0,0,0.153225064,0,0,1.021321027,0,0,0,0,0,0,0,0,0,0,0,0,0,0,1.027903508,0,0,0,0,0,0,0,0,0,0,0,0,0,0,0,0,749.85
2018,n.a.,0.666666667,0.166666667,4,1,0.36,,12.8,,5,8.3,13.3,1.7024,0,50,0,0,0,0,0,0,0,0,0,0,0,0,0,0,0,0,0,0,0,0,0,0,0,0,50,0,0,0,0,0,0,0,0,0,0,0,0,0,0,0,0,0,0,0,0,0,0,0,0,0,0,0,0,0,0,0,0,0,0,0,0,0,750
2009,n.a.,0.227272727,0.090909091,2.5,1,0.30816641,,9.4,81.9,3.3,14.8,18.1,1.7014,0,0,0,0,0,0,0,0,0,0,0,0,0,0,0,0,0,0,0,0,0,0,0,0,0,0,40,0,0,0,50,0,10,0,0,0,0,0,0,0,0,0,0,0,0,0,0,0,0,0,0,0,0,0,0,0,0,0,0,0,0,0,0,0,699.85
2013,n.a.,0.875,0.125,7,1,2.045454545,,8.5,,11,9,20,1.7,0,89.4244,0,0,0,0,0,0,0,0,0,0,0,0,0,0,0,0,0,0,0,0,0,0,0,0,0,0,0,0,0,0,0,0,0,0,0,0,0,0,0,0,0,0,0,0,0,0,10.5756,0,0,0,0,0,0,0,0,0,0,0,0,0,0,0,800
2019,Impregnation,0.673,0.16825,4,1,1.475409836,,14.56103,,,,11.65236,1.696703635,0,0,0,0,0,0,0,0,0,0,0,0,0,0,0,0,0,0,0,0,0,0,0,0,0,0,0,0,0,92.12724269,0,0,0,0,0,0.800846594,0,0,0,0,0,0,0,0,0,0,0,0,0,0,0,0,7.071910715,0,0,0,0,0,0,0,0,0,0,0,550
1993,Sol-gel,0.808000028,0.202000007,4,1.013000011,0.24,52,5.800000191,71,8,21,29,1.682000055,0,0,0,0,0,0,0,0,0,0,0,0,0,0,0,0,0,0,0,0,0,0,0,0,0,0,0,0,0,100,0,0,0,0,0,0,0,0,0,0,0,0,0,0,0,0,0,0,0,0,0,0,0,0,0,0,0,0,0,0,0,0,0,0,749.85
1991,n.a.,0.860000014,0.140000001,6.142857075,1.013000011,0.5,91,8,,,,21,1.68,0,90,0,0,0,0,0,0,0,0,0,0,0,0,0,0,0,0,0,0,0,0,0,0,0,0,0,10,0,0,0,0,0,0,0,0,0,0,0,0,0,0,0,0,0,0,0,0,0,0,0,0,0,0,0,0,0,0,0,0,0,0,0,0,799.85
2014,Impregnation,0.4,0.1,4,1,0.010638,31,6,72,,,28,1.68,0,0,0,0,0,0,0,0,0,0,0,0,0,0,0,0,0,0,0,0,0,0,0,0,0,0,0,0,0,0,0,0,3.516452,0,0,0,0,0,0,0,0,0,0,0,0,0,0,0,0,0,94.72532,0,0,0,0,0,0,0,0,1.758226,0,0,0,0,749.85
2009,n.a.,0.4154325,0.101325,4.1,0.51,0.0257,,3.90184,,,,42.85714,1.672217031,0,0,0,0,0,0,0,0,0,0,0,40,0,0,0,0,0,0,10,0,0,0,0,0,0,0,30,0,0,0,0,0,0,0,0,0,0,0,0,0,0,0,0,0,0,0,0,0,0,0,20,0,0,0,0,0,0,0,0,0,0,0,0,0,824.85
2019,Sol-gel,,,6,1,0.013576258,,2.828283,40.97087,32.3301,26.69903,59.02913,1.669510849,0,0,0,0,0,0,0,0,80.6104405,0,0,0,0,0,0,0,0,0,0,0,0,0,0,0,0,0,4.649206949,0,0,0,0,0,0,0,0,0,0,0,0,0,0,0,0,0,0,0,0,0,0,0,14.74035255,0,0,0,0,0,0,0,0,0,0,0,0,0,780
2018,Impregnation,0.5,0.1,5,1,0.150154832,,8.645669,,,,19.29368,1.668067711,0,0,0,0,0,0,0,0,0,0,0,0,0,0,0,0,0,0,0,4.650501987,0,0,0,0,0,0,0,0,0,0,4.650501987,0,4.347875897,0,0,0,0,0,0,0,0,0,0,0,0,0,0,84.17718218,0,0,0,0,0,0,0,0,0,0,0,2.173937948,0,0,0,0,760
1987,Impregnation,0.090000004,0.01,9,1.013000011,0.7,,6.800000191,,9.5,15,24.5,1.666000047,0,80,0,0,0,0,0,0,0,0,0,0.02,0,0,0,0,0,0,0,0,0,0,0,0,0,0,0,0,0,0,0,0.360000014,0,0,0,0,0,0,0,0,0,0,0,0,0,0,0,19.60000038,0,0,0,0,0,0,0,0,0,0,0,0.02,0,0,0,0,549.85
1996,Impregnation,0.810000002,0.189999998,4.263157845,1.013000011,0.3,,3,44.59999847,0,55.40000153,55.40000153,1.662000046,0,0,0,0,100,0,0,0,0,0,0,0,0,0,0,0,0,0,0,0,0,0,0,0,0,0,0,0,0,0,0,0,0,0,0,0,0,0,0,0,0,0,0,0,0,0,0,0,0,0,0,0,0,0,0,0,0,0,0,0,0,0,0,0,819.85
2018,Precipitation,0.44,0.11,4,1,0.02626585,,12.25394,,,,13.53755,1.658883254,0,0,0,0,0,0,0,0,0,0,3,0,0,0,0,0,0,0,0,0,0,0,0,0,0,0,0,0,0,0,0,0,0,0,0,0,0,0,0,0,0,0,0,0,0,0,0,0,0,0,0,0,0,0,0,0,0,0,0,0,97,0,0,0,800
2009,n.a.,0.227272727,0.090909091,2.5,1,0.345781466,,15.5,89.3,2.9,7.8,10.7,1.6585,0,0,0,0,0,0,0,0,0,0,0,40,0,0,0,0,0,0,10,0,30,0,0,0,0,0,0,0,0,0,0,0,0,0,0,0,0,0,0,0,0,0,0,0,0,0,0,0,0,0,20,0,0,0,0,0,0,0,0,0,0,0,0,0,779.85
2013,Impregnation,0.9,0.1,9,1,2.045454545,,8.5,,7.1,12.4,19.5,1.6575,0,89.4244,0,0,0,0,0,0,0,0,0,0,0,0,0,0,0,0,0,0,0,0,0,0,0,0,0,0,0,0,0,0,0,0,0,0,0,0,0,0,0,0,0,0,0,0,0,0,10.5756,0,0,0,0,0,0,0,0,0,0,0,0,0,0,0,740
1986,n.a.,0.699999988,0.07,10,1.013000011,0.157,100,8,,4.599999905,16.10000038,20.70000029,1.656000023,0,0,0,0,0,0,0,0,0,0,0,0,0,0,0,0,0,0,0,0,0,0,0,0,0,0,0,0,0,100,0,0,0,0,0,0,0,0,0,0,0,0,0,0,0,0,0,0,0,0,0,0,0,0,0,0,0,0,0,0,0,0,0,0,749.85
2016,n.a.,0.8,0.2,4,1,1.5,,13.98488,,,,11.80873,1.65143672,0,0,0,0,0,0,0,0,0,0,100,0,0,0,0,0,0,0,0,0,0,0,0,0,0,0,0,0,0,0,0,0,0,0,0,0,0,0,0,0,0,0,0,0,0,0,0,0,0,0,0,0,0,0,0,0,0,0,0,0,0,0,0,0,550
2009,n.a.,0.096157425,0.303975,0.316333333,0.1949,0.0257,,3.229467,,,,50.98039,1.646394872,0,0,0,0,0,0,0,0,0,0,0,40,0,0,0,0,0,0,10,0,0,0,0,0,0,0,30,0,0,0,0,0,0,0,0,0,0,0,0,0,0,0,0,0,0,0,0,0,0,0,20,0,0,0,0,0,0,0,0,0,0,0,0,0,824.85
2011,Impregnation,0.18,0.06,3,0.3,0.2279924,9.3,3,45.3,,,54.7,1.641,0,0,0,0,0,0,0,0,0,0,0,0,0,0,0,0,0,0,0,0,0,0,0,0,0,0,0,0,0,0,1.624329,0,3.622933,0,0,0,0,0,0,0,0,0,0,0,0,0,0,94.07,0,0,0,0,0,0,0,0,0,0,0,0.679744,0,0,0,0,675
2009,n.a.,0.1471239,0.303975,0.484,0.2452,0.0257,,4.173255,,,,39.20319,1.636049087,0,0,0,0,0,0,0,0,0,0,0,40,0,0,0,0,0,0,10,0,0,0,0,0,0,0,30,0,0,0,0,0,0,0,0,0,0,0,0,0,0,0,0,0,0,0,0,0,0,0,20,0,0,0,0,0,0,0,0,0,0,0,0,0,824.85
2019,Impregnation,0.673,0.16825,4,1,1.475409836,,13.34764,,,,12.24622,1.634581359,0,0,0,0,0,0,0,0,0,0,0,0,0,0,0,0,0,0,0.167809904,0,0,0,0,0,0,0,0,0,0,92.78145988,0,0,0,0,0,0,0,0,0,0,0,0,0,0,0,0,0,0,0,0,0,0,7.050730214,0,0,0,0,0,0,0,0,0,0,0,500
2014,Impregnation,0.4,0.1,4,1,0.01182,5,2,19,,,81,1.62,0,0,0,0,0,0,0,0,0,0,0,0,0,0,0,0,0,0,0,0,0,0,0,0,0,0,0,0,0,0,1.021865,0,0,0,0,0,0,0,0,0,0,0,0,0,0,0,0,0,0,0,0,0,0,0,0,98.97813,0,0,0,0,0,0,0,0,749.85
2003,Precipitation,0.550000012,0.094999999,5.78947401,1.013000011,0.47,93,10,83.69999695,9,7.199999809,16.19999981,1.619999981,0,0,0,0,0,0,0,0,0,0,100,0,0,0,0,0,0,0,0,0,0,0,0,0,0,0,0,0,0,0,0,0,0,0,0,0,0,0,0,0,0,0,0,0,0,0,0,0,0,0,0,0,0,0,0,0,0,0,0,0,0,0,0,0,804.85
2009,n.a.,0.12746685,0.303975,0.419333333,0.2258,0.0257,,3.72457,,,,43.4238,1.617349828,0,0,0,0,0,0,0,0,0,0,0,40,0,0,0,0,0,0,10,0,0,0,0,0,0,0,30,0,0,0,0,0,0,0,0,0,0,0,0,0,0,0,0,0,0,0,0,0,0,0,20,0,0,0,0,0,0,0,0,0,0,0,0,0,824.85
1990,Impregnation,0.400000006,0.079999998,5,1.013000011,0.06,9.300000191,3,,7.300000191,46.59999847,53.89999866,1.61699996,0,0,0,0,0,0,0,0,0,0,0,0,0,0,0,0,0,0,0,0,0,0,0,0,0,0,80,0,0,0,0,0,20,0,0,0,0,0,0,0,0,0,0,0,0,0,0,0,0,0,0,0,0,0,0,0,0,0,0,0,0,0,0,0,649.85
2009,n.a.,0.227272727,0.090909091,2.5,1,0.373378139,,14.3,88.7,3.1,8.2,11.3,1.6159,0,0,0,0,0,0,0,0,0,0,0,40,0,0,0,0,0,0,10,0,0,0,0,0,0,0,0,0,0,0,0,0,0,0,0,0,0,0,0,30,0,0,0,0,0,0,0,0,0,0,20,0,0,0,0,0,0,0,0,0,0,0,0,0,779.85
2018,Impregnation,0.4,0.1,4,1,0.036658907,,10.41369,,,,15.39548,1.603237561,0,0,0,0,0,0,0,0,0,0,0,0,0,0,0,0,0,0,0,0,0,0,0,0,0,0,0,30,0,0,0,0,0,0,0,0,0,0,0,0,0,0,0,0,0,0,0,0,0,70,0,0,0,0,0,0,0,0,0,0,0,0,0,0,650
1995,Therm.decomp.,0.899999976,0.100000001,9,1.013000011,0.6,,8,,6,14,20,1.6,0,0,0,0,0,0,0,0,0,0,0,0,0,0,0,0,0,0,0,0,0,0,0,0,0,0,50,0,0,0,0,0,50,0,0,0,0,0,0,0,0,0,0,0,0,0,0,0,0,0,0,0,0,0,0,0,0,0,0,0,0,0,0,0,749.85
2014,Impregnation,0.4,0.1,4,1,0.01182,8,2.5,36,,,64,1.6,0,0,0,0,0,0,0,0,0,0,0,0,0,0,0,0,0,0,0,0,0,0,0,0,0,0,0,0,0,0,1.031478,0,2.77115,0,0,0,0,0,0,0,0,0,0,0,0,0,0,0,0,0,0,0,0,0,0,94.8118,0,0,0,1.385575,0,0,0,0,749.85
2013,Sol-gel,0.533333333,0.266666667,2,1,0.18,,4.3,62.8,6.2,31,37.2,1.5996,0,0,0,0,0,0,0,0,0,0,0,0,0,0,0,0,0,0,0,0,0,0,0,0,0,0,0,0,0,96.34851848,1.519877127,0,1.421069594,0,0,0,0,0,0,0,0,0,0,0,0,0,0,0,0,0,0,0,0,0,0,0,0,0,0,0.710534797,0,0,0,0,749.85
2015,Sol-gel,0.6,0.2,3,1,0.111731844,,,,,,0,1.594458,0,0,0,0,0,0,0,0,0,0,0,0,0,0,0,0,0,0,0,0,0,0,0,0,0,0,0,0,0,100,0,0,0,0,0,0,0,0,0,0,0,0,0,0,0,0,0,0,0,0,0,0,0,0,0,0,0,0,0,0,0,0,0,0,749.85
2018,Precipitation,0.4,0.1,4,1,0.028776978,,4.509804,,,,35.2798,1.591049832,0,0,0,0,0,0,0,0,0,0,0,0,0,0,0,0,0,0,0,0,0,0,0,0,0,0,0,0,0,0,0,0,0,0,0,0,0,0,0,0,0,0,0,0,0,0,0,0,0,100,0,0,0,0,0,0,0,0,0,0,0,0,0,0,750
2010,Impregnation,,,3,1,0.0428119,,2.516556,,20.91153,42.19007,63.1016,1.587987101,0,0,0,0,0,0,0,0,0,0,2.27196,0,0,0,0,0,0,0,0,0,0,0,0,0,0,0,0,0,0,0,2.31744,0,2.16664,0,0,0,0,0,0,0,0,0,0,0,0,0,0,92.16064,0,0,0,0,0,0,0,0,0,0,0,1.08332,0,0,0,0,780
1991,Therm.decomp.,0.860000014,0.140000001,6.142857075,1.013000011,0.5,92,13.80000019,,,,11.5,1.587000022,0,0,0,0,0,0,0,0,0,0,0,0,0,0,0,0,0,0,0,0,0,0,0,0,0,0,0,0,0,0,0,0,0,0,0,0,0,0,0,0,0,0,0,0,0,0,0,94.19999695,5.800000191,0,0,0,0,0,0,0,0,0,0,0,0,0,0,0,799.85
2009,n.a.,0.716266425,0.101325,7.069,0.8069,0.0257,,3.038267,,,,52.17391,1.58518269,0,0,0,0,0,0,0,0,0,0,0,40,0,0,0,0,0,0,10,0,0,0,0,0,0,0,30,0,0,0,0,0,0,0,0,0,0,0,0,0,0,0,0,0,0,0,0,0,0,0,20,0,0,0,0,0,0,0,0,0,0,0,0,0,849.85
2019,Pechini method,0.6,0.2,3,1,0.36,100,17.6,91,3.6,5.4,9,1.584,0,0,0,0,0,0,0,0,0,0,0,10,0,0,0,0,0,0,0,0,0,0,0,0,0,0,0,0,0,0,0,0,0,0,0,0,0,0,0,0,0,0,0,0,0,0,0,0,0,0,50,0,0,0,0,40,0,0,0,0,0,0,0,0,800
1986,Pyrolysis,0.507000029,0.252999991,2.00395298,1.013000011,0.011,87,6.599999905,,,,23.89999962,1.577399952,0,91.19999695,0,0,0,0,1.700000048,0,0,0,0,0,0,0,0,0,0,0,0,0,0,0,0,0,0,7.099999905,0,0,0,0,0,0,0,0,0,0,0,0,0,0,0,0,0,0,0,0,0,0,0,0,0,0,0,0,0,0,0,0,0,0,0,0,0,0,639.85
2013,n.a.,0.8,0.2,4,1,2.045454545,,15,,4.5,6,10.5,1.575,0,89.4244,0,0,0,0,0,0,0,0,0,0,0,0,0,0,0,0,0,0,0,0,0,0,0,0,0,0,0,0,0,0,0,0,0,0,0,0,0,0,0,0,0,0,0,0,0,0,10.5756,0,0,0,0,0,0,0,0,0,0,0,0,0,0,0,740
2010,Impregnation,,,3,1,0.0440078,,2.582782,,18.17694,42.77226,60.9492,1.574184967,0,0,0,0,0,0,0,0,0,0,0.44365,0,0,0,0,0,0,0,0,0,0,0,0,0,0,0,0,0,0,0,2.26267,0,2.11542,0,0,0,0,0,0,0,0,0,0,0,0,0,0,94.12055,0,0,0,0,0,0,0,0,0,0,0,1.05771,0,0,0,0,780
2009,n.a.,0.227272727,0.090909091,2.5,1,1.052358062,,3.4,53.8,11.2,35,46.2,1.5708,0,0,0,0,0,0,0,0,0,0,0,44.44444444,0,0,0,0,0,0,0,0,0,0,0,0,0,0,44.44444444,0,0,0,0,0,11.11111111,0,0,0,0,0,0,0,0,0,0,0,0,0,0,0,0,0,0,0,0,0,0,0,0,0,0,0,0,0,0,0,699.85
2009,n.a.,0.041148083,0.303975,0.135366667,0.14061,0.0257,,4.415078,,,,35.51587,1.568053363,0,0,0,0,0,0,0,0,0,0,0,40,0,0,0,0,0,0,10,0,0,0,0,0,0,0,30,0,0,0,0,0,0,0,0,0,0,0,0,0,0,0,0,0,0,0,0,0,0,0,20,0,0,0,0,0,0,0,0,0,0,0,0,0,899.85
2017,n.a.,0.5,0.1,5,1,0.113065,,8.40458,,,,18.6398,1.566596903,0,0,0,0,0,0,0,0,50,0,0,0,0,0,0,0,0,0,0,0,0,0,0,0,0,0,0,0,0,0,0,0,0,0,0,0,0,0,0,0,0,0,0,0,0,0,0,0,0,0,0,0,0,0,0,50,0,0,0,0,0,0,0,0,720
2009,n.a.,0.508955475,0.101325,5.023,0.6023,0.0257,,3.325129,,,,47.05882,1.564766471,0,0,0,0,0,0,0,0,0,0,0,40,0,0,0,0,0,0,10,0,0,0,0,0,0,0,30,0,0,0,0,0,0,0,0,0,0,0,0,0,0,0,0,0,0,0,0,0,0,0,20,0,0,0,0,0,0,0,0,0,0,0,0,0,824.85
2011,Impregnation,0.16,0.04,4,0.2,0.282021152,12.1,3.6,56.9,,,43.1,1.5516,0,0,0,0,0,0,0,0,0,0,0,0,0,0,0,0,0,0,0,0,0,0,0,0,0,0,0,0,0,0,1.624329,0,3.622933,0,0,0,0,0,0,0,0,0,0,0,0,0,0,94.07,0,0,0,0,0,0,0,0,0,0,0,0.679744,0,0,0,0,700
1999,n.a.,0.5,0.209999993,2.380951881,1.013000011,1.5,,2.599999905,,21.39999962,38.20000076,59.60000038,1.549599953,0,100,0,0,0,0,0,0,0,0,0,0,0,0,0,0,0,0,0,0,0,0,0,0,0,0,0,0,0,0,0,0,0,0,0,0,0,0,0,0,0,0,0,0,0,0,0,0,0,0,0,0,0,0,0,0,0,0,0,0,0,0,0,0,899.85
2014,Impregnation,0.4,0.1,4,1,0.009542,6,2,23,,,77,1.54,0,0,0,0,0,0,0,0,0,0,0,0,0,0,0,0,0,0,98.9784,0,0,0,0,0,0,0,0,0,0,0,1.021599,0,0,0,0,0,0,0,0,0,0,0,0,0,0,0,0,0,0,0,0,0,0,0,0,0,0,0,0,0,0,0,0,0,749.85
2018,Slurry,0.461538462,0.153846154,3,1,0.372944492,73.11475,14.42623,,,,10.65574,1.537221561,0,0,0,0,0,0,0,0,0,0,0,0,0,0,0,0,0,0,0,0,0,0,0,0,0,0,0,0,0,0,2.225972071,0,2.081119488,0,0,0,0,0,0,0,0,0,0,0,0,0,0,94.6523487,0,0,0,0,0,0,0,0,0,0,0,1.040559744,0,0,0,0,660
1994,Impregnation,0.400000006,0.200000003,2,1.013000011,7.2,16,6.400000095,63,,,24,1.536000023,0,0,0,0,0,0,0,0,0,0,0,0,0,0,0,0,0,0,0,0,0,0,0,0,0,0,0,1,0,0,49.5,49.5,0,0,0,0,0,0,0,0,0,0,0,0,0,0,0,0,0,0,0,0,0,0,0,0,0,0,0,0,0,0,0,0,699.85
1995,Impregnation,0.282999992,0.039999999,7.074999809,1.013000011,3,,9,,10,7,17,1.53,0,0,0,0,0,0,0,0,0,0,0,0,0,0,0,0,0,0,0,0,0,0,0,0,0,0,0,0,0,0,0,0,0,0,0,0,0,0,0,0,0,0,0,0,0,0,0,96.5,0,0,3.5,0,0,0,0,0,0,0,0,0,0,0,0,0,774.85
2009,n.a.,0.2123772,0.101325,2.096,0.3096,0.0257,,4.938062,,,,30.98039,1.529830866,0,0,0,0,0,0,0,0,0,0,0,40,0,0,0,0,0,0,10,0,0,0,0,0,0,0,30,0,0,0,0,0,0,0,0,0,0,0,0,0,0,0,0,0,0,0,0,0,0,0,20,0,0,0,0,0,0,0,0,0,0,0,0,0,824.85
2009,n.a.,0.05694465,0.303975,0.187333333,0.1562,0.0257,,3.717937,,,,41.03586,1.525687422,0,0,0,0,0,0,0,0,0,0,0,40,0,0,0,0,0,0,10,0,0,0,0,0,0,0,30,0,0,0,0,0,0,0,0,0,0,0,0,0,0,0,0,0,0,0,0,0,0,0,20,0,0,0,0,0,0,0,0,0,0,0,0,0,849.85
2009,n.a.,0.227272727,0.090909091,2.5,1,0.355992239,,13,88.3,3.7,8,11.7,1.521,0,0,0,0,0,0,0,0,0,0,0,40,0,0,0,0,0,0,10,0,0,0,0,0,0,0,0,0,0,0,0,0,0,0,0,0,0,0,0,0,0,0,0,0,0,0,0,0,30,0,20,0,0,0,0,0,0,0,0,0,0,0,0,0,759.85
2009,Citric acid method,0.32,0.084,4,1,2.28E-05,72.4,2.1,27.6,,,72.4,1.5204,0,0,0,0,0,0,0,0,0,0,0,0,0,0,0,0,0,0,0,0,0,0,0,0,0,0,0,5,0,0,0,0,0,0,0,47.5,0,0,0,0,0,0,0,0,0,0,0,0,0,0,0,0,0,0,0,47.5,0,0,0,0,0,0,0,0,799.85
2014,Impregnation,0.4,0.1,4,1,0.01182,4,2,24,,,76,1.52,0,0,0,0,0,0,0,0,0,0,0,0,0,0,0,0,0,0,0,0,0,0,0,0,0,0,0,0,0,0,0,0,66.66,0,0,0,0,0,0,0,0,0,0,0,0,0,0,0,0,0,0,0,0,0,0,0,0,0,0,33.33,0,0,0,0,749.85
2016,n.a.,0.82,0.09,9.9,1,0.45283,,3.103757,,,,48.57143,1.507539159,0,0.29063968,0,0,0,0,0,0,4.922849174,0,0,0,0,0,0,0,0,0,91.32958188,0,0,0,0,0,0,0.149012513,0,0,0,0.773942451,0,0,0.729768758,0,0,0,0,0,0,0,0,0,0,0,0,0,0,1.804205548,0,0,0,0,0,0,0,0,0,0,0,0,0,0,0,0,749.85
1982,Impregnation,0.400000006,0.083999999,4.761905193,1.013000011,0.04,,3.5,,,,42.90000153,1.501500053,0,95.59999847,0,0,0,0,0,0,0,0,0,0,0,0,0,0,0,0,0,0,0,0,0,0,0,0,0,0,0,0,0,0,0,0,0,0,0,0,0,0,0,0,0,0,0,4.400000095,0,0,0,0,0,0,0,0,0,0,0,0,0,0,0,0,0,0,799.85
2015,Physical mixing,0.057,0.035,1.6,1.01,0.0006639,18.3,18.3,91.7,3.4,4.8,8.2,1.5006,0,0,0,0,0,0,0,0,0,0,0,0,0,0,0,0,0,0,0,0,0,0,0,0,0,0,0,0,0,0,2.54361,0,0,0,0,0,0,0,0,0,0,0,0,0,0,0,0,97.4564,0,0,0,0,0,0,0,0,0,0,0,0,0,0,0,0,749.85
1994,Therm.decomp.,0.286000013,0.143000007,2,1.013000011,0.06,,6.199999809,,,,24.20000076,1.500400001,0,0,0,0,0,0,0,0,0,0,0,0,0,0,0,0,0,0,0,0,0,0,0,0,0,0,0,0,0,0,0,0,0,0,0,0,0,0,0,0,0,0,0,0,0,0,0,0,0,50,50,0,0,0,0,0,0,0,0,0,0,0,0,0,729.85
2014,Impregnation,0.666666667,0.333333333,2,1,0.015497549,9,3,50,20,30,50,1.5,0,0,0,0,0,0,0,0,0,0,0,0,0,0,0,0,0,0,0,0,0,0,0,0,0,0,0,2.080299563,0,0,2.225920533,0,0,0,0,0,0,0,0,0,0,0,0,0,0,0,0,94.65363012,0,0,0,0,0,0,0,0,0,0,0,1.040149782,0,0,0,0,771
2014,Sol-gel,0.666666667,0.333333333,2,1,0.045394448,9,3,50,20,30,50,1.5,0,0,0,0,0,0,0,0,0,0,0,0,0,0,0,0,0,0,0,0,0,0,0,0,0,0,0,2.080299563,0,0,2.225920533,0,0,0,0,0,0,0,0,0,0,0,0,0,0,0,0,94.65363012,0,0,0,0,0,0,0,0,0,0,0,1.040149782,0,0,0,0,770.85
2014,n.a.,0.4,0.1,4,1,0.01182,77,10,85,,,15,1.5,0,0,0,0,0,0,0,0,0,0,0,0,0,0,0,0,0,0,0,0,0,0,0,0,0,0,0,0,0,0,100,0,0,0,0,0,0,0,0,0,0,0,0,0,0,0,0,0,0,0,0,0,0,0,0,0,0,0,0,0,0,0,0,0,749.85
2009,n.a.,0.227272727,0.090909091,2.5,1,0.959147425,,4.6,67.5,8.1,24.4,32.5,1.495,0,0,0,0,0,0,0,0,0,0,0,44.44444444,0,0,0,0,0,0,0,0,0,0,0,0,0,0,0,0,0,0,0,0,11.11111111,0,0,0,0,0,0,0,0,0,0,0,0,0,0,0,44.44444444,0,0,0,0,0,0,0,0,0,0,0,0,0,0,0,719.85
2014,Impregnation,0.4,0.1,4,1,0.01182,6,2,26,,,74,1.48,0,0,0,0,0,0,0,0,0,0,0,0,0,0,0,0,0,0,0,0,0,0,0,0,0,0,0,0,0,0,1.021865,0,0,0,0,0,0,0,0,0,0,0,0,0,0,0,0,0,0,0,0,0,0,0,0,98.97813,0,0,0,0,0,0,0,0,749.85
2019,Pechini method,0.6,0.2,3,1,0.36,100,20.9,93,3.5,3.5,7,1.463,0,0,0,0,0,0,0,0,0,0,0,0,0,0,0,0,0,0,0,0,0,0,0,0,0,0,0,0,0,0,0,0,0,0,0,0,0,0,0,0,0,0,0,0,0,0,0,0,0,0,40,0,0,0,0,50,10,0,0,0,0,0,0,0,800
2008,n.a.,0.098999999,0.033,3,1.013000011,0.06,97,73,,,,2,1.46,0,0,0,0,0,0,0,0,0,0,0,0,0,0,0,0,0,0,0,0,0,0,0,0,0,0,0,0,0,0,0,0,0,0,97.40000153,2.599999905,0,0,0,0,0,0,0,0,0,0,0,0,0,0,0,0,0,0,0,0,0,0,0,0,0,0,0,0,799.85
2014,n.a.,,,5,1,,,3.7,,11.2,28,39.2,1.4504,0,0,0,0,0,0,0,0,0,0,0,0,2,0,0,0,0,0,0,0,0,0,0,0,0,0,0,0,0,0,0,0,0,0,0,0,0,0,0,0,0,0,0,0,0,0,0,0,0,0,0,0,0,0,0,98,0,0,0,0,0,0,0,0,800
2014,Impregnation,0.4,0.1,4,1,0.009542,11,2,27.5,,,72.5,1.45,0,0,0,0,0,0,0,0,0,0,0,0,0,0,0,0,0,0,94.81309,0,0,0,0,0,0,0,0,0,0,0,1.031221,0,2.770459,0,0,0,0,0,0,0,0,0,0,0,0,0,0,0,0,0,0,0,0,0,0,0,0,0,0,1.385229,0,0,0,0,749.85
2018,Impregnation,,,5,1,0.108333333,,5.535055,,1.797753,24.39555493,26.19330793,1.449814,0,0,0,0,0,0,0,0,0,0,0,0,0,0,0,0,0,0,0,0,0,0,0,0,0,0,0,0,0,0,14.05126933,0,8.757932713,0,0,0,0,0,0,0,0,0,0,0,0,0,0,72.8118316,0,0,0,0,0,0,0,0,0,0,0,4.378966357,0,0,0,0,600
1996,Therm.decomp.,0.166999996,0.064000003,2.609375,1.013000011,0.6,13.5,5.099999905,71.59999847,6.400000095,22,28.4000001,1.448399978,0,0,0,0,100,0,0,0,0,0,0,0,0,0,0,0,0,0,0,0,0,0,0,0,0,0,0,0,0,0,0,0,0,0,0,0,0,0,0,0,0,0,0,0,0,0,0,0,0,0,0,0,0,0,0,0,0,0,0,0,0,0,0,0,749.85
1993,Impregnation,0.282999992,0.039000001,7.256410122,1.013000011,3,,8.5,,,,17,1.445,0,0,0,0,0,0,0,0,8,0,0,0,0,0,0,0,0,0,0,0,0,0,0,0,0,0,0,0,0,0,0,0,0,0,0,0,0,0,0,0,0,0,0,0,0,0,0,84,0,0,8,0,0,0,0,0,0,0,0,0,0,0,0,0,774.85
2015,n.a.,0.6,0.2,3,1,0.111731844,,,,,,0,1.443325,0,0,0,0,0,0,0,0,0,0,0,0,0,0,0,0,0,0,0,0,0,0,0,0,0,0,0,0,0,100,0,0,0,0,0,0,0,0,0,0,0,0,0,0,0,0,0,0,0,0,0,0,0,0,0,0,0,0,0,0,0,0,0,0,749.85
2009,n.a.,0.6099765,0.101325,6.02,0.702,0.0257,,2.925492,,,,48.95833,1.432272027,0,0,0,0,0,0,0,0,0,0,0,40,0,0,0,0,0,0,10,0,0,0,0,0,0,0,30,0,0,0,0,0,0,0,0,0,0,0,0,0,0,0,0,0,0,0,0,0,0,0,20,0,0,0,0,0,0,0,0,0,0,0,0,0,824.85
2016,n.a.,0.82,0.09,9.9,1,0.46875,,2.52415,,,,56.30952,1.421336749,0,0,0,0,0,0,0,0,2.857831996,0,0,0,0,0,0,0,0,0,95.68332995,0,0,0,0,0,0,0.083395668,0,0,0,0.194913507,0,0,0.709804191,0,0,0,0,0,0,0,0,0,0,0,0,0,0,0.470724685,0,0,0,0,0,0,0,0,0,0,0,0,0,0,0,0,749.85
2018,Precipitation,0.44,0.11,4,1,0.02626585,,13.04134,,,,10.86957,1.41753758,0,0,0,0,0,0,0,0,0,0,3,0,0,0,0,0,0,0,0,0,0,0,0,0,0,0,0,0,0,0,0,0,0,0,0,0,0,0,0,0,0,0,0,0,0,0,0,0,0,0,0,0,0,0,0,0,0,0,0,0,97,0,0,0,750
2018,Impregnation,0.4,0.1,4,1,0.05774839,,8.238231,,,,17.19633,1.416673389,0,0,0,0,0,0,0,0,0,0,0,0,0,0,0,0,0,0,0,0,0,0,0,0,0,0,0,70,0,0,0,0,0,0,0,0,0,0,0,0,0,0,0,0,0,0,0,0,0,30,0,0,0,0,0,0,0,0,0,0,0,0,0,0,750
2016,n.a.,0.75,0.25,3,1,0.05,,8.166667,,7.004717,10.28169,17.286407,1.411723296,0,0,0,0,0,0,0,0,0,0,0,0,0,0,0,0,0,0,0,0,0,0,0,0,0,0,100,0,0,0,0,0,0,0,0,0,0,0,0,0,0,0,0,0,0,0,0,0,0,0,0,0,0,0,0,0,0,0,0,0,0,0,0,0,500
2018,Sol-gel,0.4,0.1,4,1,0.027700831,,11.57303,,4.742765,7.423905,12.16667,1.408052369,0,0,0,0,0,0,0,0,0,0,100,0,0,0,0,0,0,0,0,0,0,0,0,0,0,0,0,0,0,0,0,0,0,0,0,0,0,0,0,0,0,0,0,0,0,0,0,0,0,0,0,0,0,0,0,0,0,0,0,0,0,0,0,0,750
1988,Therm.decomp.,0.5,0.109999999,4.545454979,1.013000011,0.33,,8.800000191,,,,16,1.408000031,0,0,0,0,0,0,0,0,0,0,0,0,0,0,0,0,0,0,0,0,0,0,0,0,0,33,0,0,0,0,0,0,0,0,0,0,0,0,0,0,0,0,0,0,0,67,0,0,0,0,0,0,0,0,0,0,0,0,0,0,0,0,0,0,779.85
2019,Impregnation,0.673,0.16825,4,1,1.475409836,,13.40471,,,,10.49356,1.406631287,0,0,0,0,0,0,0,0,0,0,0,0,0,0,0,0,0,0,0,0,0,0,0,0,0,0,0,0,0,92.95383043,0,0,0,0,0,0,0,0,0,0,0,0,0,0,0,0,0,0,0,0,0,0,7.046169575,0,0,0,0,0,0,0,0,0,0,0,550
2010,Impregnation,0.5,0.1,5,1,0.1272,,3.493711,,,,40.24138,1.40591752,0,0,0,0,0,0,0,0,0,0,0,0,0,0,0,0,0,0,0,0,0,0,0,0,0,0,0,0,0,95.23809524,0,0,4.761904762,0,0,0,0,0,0,0,0,0,0,0,0,0,0,0,0,0,0,0,0,0,0,0,0,0,0,0,0,0,0,0,750
1990,n.a.,0.400000006,0.079999998,5,1.013000011,0.06,,11.5,,4.900000095,7.300000191,12.20000029,1.403000033,0,0,0,0,0,0,0,0,0,0,0,0,0,0,0,0,0,0,0,0,0,0,0,0,0,0,0,0,0,0,100,0,0,0,0,0,0,0,0,0,0,0,0,0,0,0,0,0,0,0,0,0,0,0,0,0,0,0,0,0,0,0,0,0,749.85
1994,Impregnation,0.908999979,0.090999998,9.989010811,1.013000011,0.3,50,2,,,,70,1.4,0,0,0,0,0,0,0,0,0,0,0,0,0,0,0,0,0,0,0,0,0,0,0,0,0,0,0,62.29999924,0,0,0,0,0,0,0,0,0,0,0,0,0,0,0,0,0,0,0,0,0,0,0,0,0,0,0,0,0,0,0,0,0,0,0,37.70000076,699.85
