Repository: TaniikeLaboratory/Catalyst-Phylogenetic-Tree

File: input/DRM.csv (part 20 of 21)
year,Incipient to wetness impregnation,Wet impregnation,Co-impregnation,Co-precipitation,Sol-gel,Sequential impregnation, calcTemperature (oC),calc Time (h),red Temperature  (oC),red Time (h),red H2 %,Co,Ba,Ca,Cu,Ce,Mn,La,Ni,Pt,Mg,Ir,Au,K,Li,Ru,Rh,Pd,Sr,Y,Zr,Al,Si,Ti,Pr,V,react Temperature (C),reac CH4 %vol,reac CO2 %vol,reac Ar %vol,reac N2 %vol,reac He %vol,GHSV (mgmin/mL),Time on stream (min),CH4 Conversion
2009,0,0,1,0,0,0,500,4,500,2,100,0,0,0,0,4.1864778,0,0,0,0.6013743,0,0,0,0,0,0,0,0,0,0,95.2121479,0,0,0,0,0,700,50,50,0,0,0,3.846153846,120,65.0001
2009,0,0,1,0,0,0,500,4,500,2,100,0,0,0,0,4.1864778,0,0,0,0.6013743,0,0,0,0,0,0,0,0,0,0,95.2121479,0,0,0,0,0,700,50,50,0,0,0,3.846153846,150,63.8081
2009,0,0,1,0,0,0,500,4,500,2,100,0,0,0,0,4.1864778,0,0,0,0.6013743,0,0,0,0,0,0,0,0,0,0,95.2121479,0,0,0,0,0,700,50,50,0,0,0,3.846153846,180,63.4883
2009,0,0,1,0,0,0,500,4,500,2,100,0,0,0,0,4.1864778,0,0,0,0.6013743,0,0,0,0,0,0,0,0,0,0,95.2121479,0,0,0,0,0,700,50,50,0,0,0,3.846153846,210,63.1684
2009,0,0,1,0,0,0,500,4,500,2,100,0,0,0,0,4.1864778,0,0,0,0.6013743,0,0,0,0,0,0,0,0,0,0,95.2121479,0,0,0,0,0,700,50,50,0,0,0,3.846153846,240,63.1397
2009,0,0,0,0,0,1,500,4,500,2,100,0,0,0,0,0.8663099,0,0,0,0.6222134,0,0,0,0,0,0,0,0,0,0,98.5114768,0,0,0,0,0,700,50,50,0,0,0,3.846153846,30,60.1457
2009,0,0,0,0,0,1,500,4,500,2,100,0,0,0,0,0.8663099,0,0,0,0.6222134,0,0,0,0,0,0,0,0,0,0,98.5114768,0,0,0,0,0,700,50,50,0,0,0,3.846153846,60,51.1049
2009,0,0,0,0,0,1,500,4,500,2,100,0,0,0,0,0.8663099,0,0,0,0.6222134,0,0,0,0,0,0,0,0,0,0,98.5114768,0,0,0,0,0,700,50,50,0,0,0,3.846153846,90,49.6228
2009,0,0,0,0,0,1,500,4,500,2,100,0,0,0,0,0.8663099,0,0,0,0.6222134,0,0,0,0,0,0,0,0,0,0,98.5114768,0,0,0,0,0,700,50,50,0,0,0,3.846153846,120,49.0117
2009,0,0,0,0,0,1,500,4,500,2,100,0,0,0,0,0.8663099,0,0,0,0.6222134,0,0,0,0,0,0,0,0,0,0,98.5114768,0,0,0,0,0,700,50,50,0,0,0,3.846153846,150,48.9826
2009,0,0,0,0,0,1,500,4,500,2,100,0,0,0,0,0.8663099,0,0,0,0.6222134,0,0,0,0,0,0,0,0,0,0,98.5114768,0,0,0,0,0,700,50,50,0,0,0,3.846153846,180,48.0813
2009,0,0,0,0,0,1,500,4,500,2,100,0,0,0,0,0.8663099,0,0,0,0.6222134,0,0,0,0,0,0,0,0,0,0,98.5114768,0,0,0,0,0,700,50,50,0,0,0,3.846153846,210,47.18
2009,0,0,0,0,0,1,500,4,500,2,100,0,0,0,0,0.8663099,0,0,0,0.6222134,0,0,0,0,0,0,0,0,0,0,98.5114768,0,0,0,0,0,700,50,50,0,0,0,3.846153846,240,46.57
2009,1,0,0,0,0,0,500,4,500,2,100,0,0,0,0,0,0,0,0,0.6276508,0,0,0,0,0,0,0,0,0,0,99.3723492,0,0,0,0,0,700,66.66666667,33.33333333,0,0,0,3.846153846,30,49.697
2009,1,0,0,0,0,0,500,4,500,2,100,0,0,0,0,0,0,0,0,0.6276508,0,0,0,0,0,0,0,0,0,0,99.3723492,0,0,0,0,0,700,66.66666667,33.33333333,0,0,0,3.846153846,60,38.7879
2009,1,0,0,0,0,0,500,4,500,2,100,0,0,0,0,0,0,0,0,0.6276508,0,0,0,0,0,0,0,0,0,0,99.3723492,0,0,0,0,0,700,66.66666667,33.33333333,0,0,0,3.846153846,90,36.6667
2009,1,0,0,0,0,0,500,4,500,2,100,0,0,0,0,0,0,0,0,0.6276508,0,0,0,0,0,0,0,0,0,0,99.3723492,0,0,0,0,0,700,66.66666667,33.33333333,0,0,0,3.846153846,120,36.0606
2009,1,0,0,0,0,0,500,4,500,2,100,0,0,0,0,0,0,0,0,0.6276508,0,0,0,0,0,0,0,0,0,0,99.3723492,0,0,0,0,0,700,66.66666667,33.33333333,0,0,0,3.846153846,150,33.0303
2009,1,0,0,0,0,0,500,4,500,2,100,0,0,0,0,0,0,0,0,0.6276508,0,0,0,0,0,0,0,0,0,0,99.3723492,0,0,0,0,0,700,66.66666667,33.33333333,0,0,0,3.846153846,180,30.303
2009,1,0,0,0,0,0,500,4,500,2,100,0,0,0,0,0,0,0,0,0.6276508,0,0,0,0,0,0,0,0,0,0,99.3723492,0,0,0,0,0,700,66.66666667,33.33333333,0,0,0,3.846153846,210,27.2727
2009,1,0,0,0,0,0,500,4,500,2,100,0,0,0,0,0,0,0,0,0.6276508,0,0,0,0,0,0,0,0,0,0,99.3723492,0,0,0,0,0,700,66.66666667,33.33333333,0,0,0,3.846153846,240,27.2727
2009,0,0,1,0,0,0,500,4,500,2,100,0,0,0,0,0.8663099,0,0,0,0.6222134,0,0,0,0,0,0,0,0,0,0,98.5114768,0,0,0,0,0,700,66.66666667,33.33333333,0,0,0,3.846153846,30,59.3939
2009,0,0,1,0,0,0,500,4,500,2,100,0,0,0,0,0.8663099,0,0,0,0.6222134,0,0,0,0,0,0,0,0,0,0,98.5114768,0,0,0,0,0,700,66.66666667,33.33333333,0,0,0,3.846153846,60,55.1515
2009,0,0,1,0,0,0,500,4,500,2,100,0,0,0,0,0.8663099,0,0,0,0.6222134,0,0,0,0,0,0,0,0,0,0,98.5114768,0,0,0,0,0,700,66.66666667,33.33333333,0,0,0,3.846153846,90,55.1515
2009,0,0,1,0,0,0,500,4,500,2,100,0,0,0,0,0.8663099,0,0,0,0.6222134,0,0,0,0,0,0,0,0,0,0,98.5114768,0,0,0,0,0,700,66.66666667,33.33333333,0,0,0,3.846153846,120,50.303
2009,0,0,1,0,0,0,500,4,500,2,100,0,0,0,0,0.8663099,0,0,0,0.6222134,0,0,0,0,0,0,0,0,0,0,98.5114768,0,0,0,0,0,700,66.66666667,33.33333333,0,0,0,3.846153846,150,46.3636
2009,0,0,1,0,0,0,500,4,500,2,100,0,0,0,0,0.8663099,0,0,0,0.6222134,0,0,0,0,0,0,0,0,0,0,98.5114768,0,0,0,0,0,700,66.66666667,33.33333333,0,0,0,3.846153846,180,45.7576
2009,0,0,1,0,0,0,500,4,500,2,100,0,0,0,0,0.8663099,0,0,0,0.6222134,0,0,0,0,0,0,0,0,0,0,98.5114768,0,0,0,0,0,700,66.66666667,33.33333333,0,0,0,3.846153846,210,42.7273
2009,0,0,1,0,0,0,500,4,500,2,100,0,0,0,0,0.8663099,0,0,0,0.6222134,0,0,0,0,0,0,0,0,0,0,98.5114768,0,0,0,0,0,700,66.66666667,33.33333333,0,0,0,3.846153846,240,40
2009,0,0,1,0,0,0,500,4,500,2,100,0,0,0,0,4.1864778,0,0,0,0.6013743,0,0,0,0,0,0,0,0,0,0,95.2121479,0,0,0,0,0,700,66.66666667,33.33333333,0,0,0,3.846153846,30,51.8182
2009,0,0,1,0,0,0,500,4,500,2,100,0,0,0,0,4.1864778,0,0,0,0.6013743,0,0,0,0,0,0,0,0,0,0,95.2121479,0,0,0,0,0,700,66.66666667,33.33333333,0,0,0,3.846153846,60,45.4545
2009,0,0,1,0,0,0,500,4,500,2,100,0,0,0,0,4.1864778,0,0,0,0.6013743,0,0,0,0,0,0,0,0,0,0,95.2121479,0,0,0,0,0,700,66.66666667,33.33333333,0,0,0,3.846153846,90,44.5455
2009,0,0,1,0,0,0,500,4,500,2,100,0,0,0,0,4.1864778,0,0,0,0.6013743,0,0,0,0,0,0,0,0,0,0,95.2121479,0,0,0,0,0,700,66.66666667,33.33333333,0,0,0,3.846153846,120,43.0303
2009,0,0,1,0,0,0,500,4,500,2,100,0,0,0,0,4.1864778,0,0,0,0.6013743,0,0,0,0,0,0,0,0,0,0,95.2121479,0,0,0,0,0,700,66.66666667,33.33333333,0,0,0,3.846153846,150,42.4242
2009,0,0,1,0,0,0,500,4,500,2,100,0,0,0,0,4.1864778,0,0,0,0.6013743,0,0,0,0,0,0,0,0,0,0,95.2121479,0,0,0,0,0,700,66.66666667,33.33333333,0,0,0,3.846153846,180,41.5152
2009,0,0,1,0,0,0,500,4,500,2,100,0,0,0,0,4.1864778,0,0,0,0.6013743,0,0,0,0,0,0,0,0,0,0,95.2121479,0,0,0,0,0,700,66.66666667,33.33333333,0,0,0,3.846153846,210,40.9091
2009,0,0,1,0,0,0,500,4,500,2,100,0,0,0,0,4.1864778,0,0,0,0.6013743,0,0,0,0,0,0,0,0,0,0,95.2121479,0,0,0,0,0,700,66.66666667,33.33333333,0,0,0,3.846153846,240,38.4848
2009,0,0,0,0,0,1,500,4,500,2,100,0,0,0,0,0.8663099,0,0,0,0.6222134,0,0,0,0,0,0,0,0,0,0,98.5114768,0,0,0,0,0,700,66.66666667,33.33333333,0,0,0,3.846153846,30,42.7273
2009,0,0,0,0,0,1,500,4,500,2,100,0,0,0,0,0.8663099,0,0,0,0.6222134,0,0,0,0,0,0,0,0,0,0,98.5114768,0,0,0,0,0,700,66.66666667,33.33333333,0,0,0,3.846153846,60,42.7273
2009,0,0,0,0,0,1,500,4,500,2,100,0,0,0,0,0.8663099,0,0,0,0.6222134,0,0,0,0,0,0,0,0,0,0,98.5114768,0,0,0,0,0,700,66.66666667,33.33333333,0,0,0,3.846153846,90,35.1515
2009,0,0,0,0,0,1,500,4,500,2,100,0,0,0,0,0.8663099,0,0,0,0.6222134,0,0,0,0,0,0,0,0,0,0,98.5114768,0,0,0,0,0,700,66.66666667,33.33333333,0,0,0,3.846153846,120,35.1515
2009,0,0,0,0,0,1,500,4,500,2,100,0,0,0,0,0.8663099,0,0,0,0.6222134,0,0,0,0,0,0,0,0,0,0,98.5114768,0,0,0,0,0,700,66.66666667,33.33333333,0,0,0,3.846153846,150,34.8485
2009,0,0,0,0,0,1,500,4,500,2,100,0,0,0,0,0.8663099,0,0,0,0.6222134,0,0,0,0,0,0,0,0,0,0,98.5114768,0,0,0,0,0,700,66.66666667,33.33333333,0,0,0,3.846153846,180,33.9394
2009,0,0,0,0,0,1,500,4,500,2,100,0,0,0,0,0.8663099,0,0,0,0.6222134,0,0,0,0,0,0,0,0,0,0,98.5114768,0,0,0,0,0,700,66.66666667,33.33333333,0,0,0,3.846153846,210,33.9394
2009,0,0,0,0,0,1,500,4,500,2,100,0,0,0,0,0.8663099,0,0,0,0.6222134,0,0,0,0,0,0,0,0,0,0,98.5114768,0,0,0,0,0,700,66.66666667,33.33333333,0,0,0,3.846153846,240,28.7879
2008,0,0,0,0,1,0,700,2,500,1,100,0,45.2234224,0,0,0,0,0.569402,8.9837531,0,0,0,0,0,0,0,0,0,0,0,0,0,0,45.2234224,0,0,700,50,50,0,0,0,5,60,81.5
2008,0,0,0,0,1,0,700,2,500,1,100,0,45.2234224,0,0,0,0,0.569402,8.9837531,0,0,0,0,0,0,0,0,0,0,0,0,0,0,45.2234224,0,0,750,50,50,0,0,0,5,60,91.3
2008,0,0,0,0,1,0,700,2,500,1,100,0,45.2234224,0,0,0,0,0.569402,8.9837531,0,0,0,0,0,0,0,0,0,0,0,0,0,0,45.2234224,0,0,800,50,50,0,0,0,5,60,97.9
2008,0,0,0,0,1,0,700,2,500,1,100,0,44.9673773,0,0,0,0,1.1323563,8.9328891,0,0,0,0,0,0,0,0,0,0,0,0,0,0,44.9673773,0,0,700,50,50,0,0,0,5,60,81.1
2008,0,0,0,0,1,0,700,2,500,1,100,0,44.9673773,0,0,0,0,1.1323563,8.9328891,0,0,0,0,0,0,0,0,0,0,0,0,0,0,44.9673773,0,0,750,50,50,0,0,0,5,60,85.2
2008,0,0,0,0,1,0,700,2,500,1,100,0,44.9673773,0,0,0,0,1.1323563,8.9328891,0,0,0,0,0,0,0,0,0,0,0,0,0,0,44.9673773,0,0,800,50,50,0,0,0,5,60,94.6
2008,0,0,0,0,1,0,700,2,500,1,100,0,44.4638876,0,0,0,0,2.2393552,8.8328695,0,0,0,0,0,0,0,0,0,0,0,0,0,0,44.4638876,0,0,700,50,50,0,0,0,5,60,78.2
2008,0,0,0,0,1,0,700,2,500,1,100,0,44.4638876,0,0,0,0,2.2393552,8.8328695,0,0,0,0,0,0,0,0,0,0,0,0,0,0,44.4638876,0,0,750,50,50,0,0,0,5,60,85
2008,0,0,0,0,1,0,700,2,500,1,100,0,44.4638876,0,0,0,0,2.2393552,8.8328695,0,0,0,0,0,0,0,0,0,0,0,0,0,0,44.4638876,0,0,800,50,50,0,0,0,5,60,92.9
2008,0,0,0,0,1,0,700,3,500,1,100,0,45.4824001,0,0,0,0,0,9.0351997,0,0,0,0,0,0,0,0,0,0,0,0,0,0,45.4824001,0,0,700,50,50,0,0,0,5,60,80.2
2008,0,0,0,0,1,0,700,3,500,1,100,0,45.4824001,0,0,0,0,0,9.0351997,0,0,0,0,0,0,0,0,0,0,0,0,0,0,45.4824001,0,0,750,50,50,0,0,0,5,60,89
2008,0,0,0,0,1,0,700,3,500,1,100,0,45.4824001,0,0,0,0,0,9.0351997,0,0,0,0,0,0,0,0,0,0,0,0,0,0,45.4824001,0,0,800,50,50,0,0,0,5,60,96.3
2007,0,1,0,0,0,0,500,2,500,1,100,0,0,0,0,0,0,0,0,0,0,0,0,0,0,0,0.9810912,0,0,0,0,99.0189088,0,0,0,0,700,50,50,0,0,0,1.59,10,52.2
2007,0,1,0,0,0,0,500,2,500,1,100,0,0,0,0,0,0,0,0,0,0,0,0,0,0,0,0.5804478,0,0,0,0,0,99.4195522,0,0,0,700,50,50,0,0,0,3.975,10,48.83
2007,0,1,0,0,0,0,500,2,500,1,100,0,0,0,0,98.3549602,0,0,0,0,0,0,0,0,0,0,1.6450398,0,0,0,0,0,0,0,0,0,700,50,50,0,0,0,10.698,10,39.92
2006,0,1,0,0,0,0,450,1,525,4,100,0,0,0,0,0,0,0,0,0,77.3675547,0,0,0,0,0.5314799,0,0,0,0,0,22.1009654,0,0,0,0,500,50,50,0,0,0,4,30,14.6995
2006,0,1,0,0,0,0,450,1,525,4,100,0,0,0,0,0,0,0,0,0,77.3675547,0,0,0,0,0.5314799,0,0,0,0,0,22.1009654,0,0,0,0,550,50,50,0,0,0,4,30,23.7948
2006,0,1,0,0,0,0,450,1,525,4,100,0,0,0,0,0,0,0,0,0,77.3675547,0,0,0,0,0.5314799,0,0,0,0,0,22.1009654,0,0,0,0,600,50,50,0,0,0,4,30,35.0602
2006,0,1,0,0,0,0,450,1,525,4,100,0,0,0,0,0,0,0,0,0,77.3675547,0,0,0,0,0.5314799,0,0,0,0,0,22.1009654,0,0,0,0,650,50,50,0,0,0,4,30,49.4575
2006,0,1,0,0,0,0,450,1,525,4,100,0,0,0,0,0,0,0,0,0,77.3675547,0,0,0,0,0.5314799,0,0,0,0,0,22.1009654,0,0,0,0,700,50,50,0,0,0,4,30,65.7824
2006,0,1,0,0,0,0,450,1,525,4,100,0,0,0,0,0,0,0,0,0,77.3748897,0,0,0,0,0,0.5220495,0,0,0,0,22.1030608,0,0,0,0,500,50,50,0,0,0,4,30,14.4578
2006,0,1,0,0,0,0,450,1,525,4,100,0,0,0,0,0,0,0,0,0,77.3748897,0,0,0,0,0,0.5220495,0,0,0,0,22.1030608,0,0,0,0,550,50,50,0,0,0,4,30,23.7948
2006,0,1,0,0,0,0,450,1,525,4,100,0,0,0,0,0,0,0,0,0,77.3748897,0,0,0,0,0,0.5220495,0,0,0,0,22.1030608,0,0,0,0,600,50,50,0,0,0,4,30,36.747
2006,0,1,0,0,0,0,450,1,525,4,100,0,0,0,0,0,0,0,0,0,77.3748897,0,0,0,0,0,0.5220495,0,0,0,0,22.1030608,0,0,0,0,650,50,50,0,0,0,4,30,51.8671
2006,0,1,0,0,0,0,450,1,525,4,100,0,0,0,0,0,0,0,0,0,77.3748897,0,0,0,0,0,0.5220495,0,0,0,0,22.1030608,0,0,0,0,700,50,50,0,0,0,4,30,68.1928
2006,0,1,0,0,0,0,450,1,525,4,100,0,0,0,0,0,0,0,0,0,77.5630301,0.2801646,0,0,0,0,0,0,0,0,0,22.1568053,0,0,0,0,500,50,50,0,0,0,4,30,9.63855
2006,0,1,0,0,0,0,450,1,525,4,100,0,0,0,0,0,0,0,0,0,77.5630301,0.2801646,0,0,0,0,0,0,0,0,0,22.1568053,0,0,0,0,550,50,50,0,0,0,4,30,15.1201
2006,0,1,0,0,0,0,450,1,525,4,100,0,0,0,0,0,0,0,0,0,77.5630301,0.2801646,0,0,0,0,0,0,0,0,0,22.1568053,0,0,0,0,600,50,50,0,0,0,4,30,26.3855
2006,0,1,0,0,0,0,450,1,525,4,100,0,0,0,0,0,0,0,0,0,77.5630301,0.2801646,0,0,0,0,0,0,0,0,0,22.1568053,0,0,0,0,650,50,50,0,0,0,4,30,41.7466
2006,0,1,0,0,0,0,450,1,525,4,100,0,0,0,0,0,0,0,0,0,77.5630301,0.2801646,0,0,0,0,0,0,0,0,0,22.1568053,0,0,0,0,700,50,50,0,0,0,4,30,62.168
2006,0,1,0,0,0,0,450,1,525,4,100,0,0,0,0,0,0,0,0,0.2760586,77.5662238,0,0,0,0,0,0,0,0,0,0,22.1577176,0,0,0,0,500,50,50,0,0,0,4,30,6.0241
2006,0,1,0,0,0,0,450,1,525,4,100,0,0,0,0,0,0,0,0,0.2760586,77.5662238,0,0,0,0,0,0,0,0,0,0,22.1577176,0,0,0,0,550,50,50,0,0,0,4,30,12.9514
2006,0,1,0,0,0,0,450,1,525,4,100,0,0,0,0,0,0,0,0,0.2760586,77.5662238,0,0,0,0,0,0,0,0,0,0,22.1577176,0,0,0,0,600,50,50,0,0,0,4,30,20.8434
2006,0,1,0,0,0,0,450,1,525,4,100,0,0,0,0,0,0,0,0,0.2760586,77.5662238,0,0,0,0,0,0,0,0,0,0,22.1577176,0,0,0,0,650,50,50,0,0,0,4,30,30.9033
2006,0,1,0,0,0,0,450,1,525,4,100,0,0,0,0,0,0,0,0,0.2760586,77.5662238,0,0,0,0,0,0,0,0,0,0,22.1577176,0,0,0,0,700,50,50,0,0,0,4,30,50.8434
2006,0,1,0,0,0,0,450,1,525,4,100,0,0,0,0,0,0,0,0,0,77.3882319,0,0,0,0,0,0,0.504896,0,0,0,22.1068721,0,0,0,0,500,50,50,0,0,0,4,30,6.26506
2006,0,1,0,0,0,0,450,1,525,4,100,0,0,0,0,0,0,0,0,0,77.3882319,0,0,0,0,0,0,0.504896,0,0,0,22.1068721,0,0,0,0,550,50,50,0,0,0,4,30,17.7714
2006,0,1,0,0,0,0,450,1,525,4,100,0,0,0,0,0,0,0,0,0,77.3882319,0,0,0,0,0,0,0.504896,0,0,0,22.1068721,0,0,0,0,600,50,50,0,0,0,4,30,25.9036
2006,0,1,0,0,0,0,450,1,525,4,100,0,0,0,0,0,0,0,0,0,77.3882319,0,0,0,0,0,0,0.504896,0,0,0,22.1068721,0,0,0,0,650,50,50,0,0,0,4,30,29.9394
2006,0,1,0,0,0,0,450,1,525,4,100,0,0,0,0,0,0,0,0,0,77.3882319,0,0,0,0,0,0,0.504896,0,0,0,22.1068721,0,0,0,0,700,50,50,0,0,0,4,30,36.8667
2006,0,1,0,0,0,0,450,1,525,4,100,0,0,0,0,0,0,0,0,0,77.3675547,0,0,0,0,0.5314799,0,0,0,0,0,22.1009654,0,0,0,0,700,50,50,0,0,0,4,15,65.9424
2006,0,1,0,0,0,0,450,1,525,4,100,0,0,0,0,0,0,0,0,0,77.3675547,0,0,0,0,0.5314799,0,0,0,0,0,22.1009654,0,0,0,0,700,50,50,0,0,0,4,30,65.7122
2006,0,1,0,0,0,0,450,1,525,4,100,0,0,0,0,0,0,0,0,0,77.3675547,0,0,0,0,0.5314799,0,0,0,0,0,22.1009654,0,0,0,0,700,50,50,0,0,0,4,45,65.8273
2006,0,1,0,0,0,0,450,1,525,4,100,0,0,0,0,0,0,0,0,0,77.3675547,0,0,0,0,0.5314799,0,0,0,0,0,22.1009654,0,0,0,0,700,50,50,0,0,0,4,60,65.7122
2006,0,1,0,0,0,0,450,1,525,4,100,0,0,0,0,0,0,0,0,0,77.3675547,0,0,0,0,0.5314799,0,0,0,0,0,22.1009654,0,0,0,0,700,50,50,0,0,0,4,75,65.482
2006,0,1,0,0,0,0,450,1,525,4,100,0,0,0,0,0,0,0,0,0,77.3675547,0,0,0,0,0.5314799,0,0,0,0,0,22.1009654,0,0,0,0,700,50,50,0,0,0,4,90,65.5971
2006,0,1,0,0,0,0,450,1,525,4,100,0,0,0,0,0,0,0,0,0,77.3675547,0,0,0,0,0.5314799,0,0,0,0,0,22.1009654,0,0,0,0,700,50,50,0,0,0,4,105,65.2518
2006,0,1,0,0,0,0,450,1,525,4,100,0,0,0,0,0,0,0,0,0,77.3675547,0,0,0,0,0.5314799,0,0,0,0,0,22.1009654,0,0,0,0,700,50,50,0,0,0,4,120,65.1367
2006,0,1,0,0,0,0,450,1,525,4,100,0,0,0,0,0,0,0,0,0,77.3675547,0,0,0,0,0.5314799,0,0,0,0,0,22.1009654,0,0,0,0,700,50,50,0,0,0,4,135,65.7122
2006,0,1,0,0,0,0,450,1,525,4,100,0,0,0,0,0,0,0,0,0,77.3675547,0,0,0,0,0.5314799,0,0,0,0,0,22.1009654,0,0,0,0,700,50,50,0,0,0,4,150,65.2518
2006,0,1,0,0,0,0,450,1,525,4,100,0,0,0,0,0,0,0,0,0,77.3675547,0,0,0,0,0.5314799,0,0,0,0,0,22.1009654,0,0,0,0,700,50,50,0,0,0,4,165,65.482
2006,0,1,0,0,0,0,450,1,525,4,100,0,0,0,0,0,0,0,0,0,77.3675547,0,0,0,0,0.5314799,0,0,0,0,0,22.1009654,0,0,0,0,700,50,50,0,0,0,4,180,65.2518
2006,0,1,0,0,0,0,450,1,525,4,100,0,0,0,0,0,0,0,0,0,77.3675547,0,0,0,0,0.5314799,0,0,0,0,0,22.1009654,0,0,0,0,700,50,50,0,0,0,4,195,64.6763
2006,0,1,0,0,0,0,450,1,525,4,100,0,0,0,0,0,0,0,0,0,77.3675547,0,0,0,0,0.5314799,0,0,0,0,0,22.1009654,0,0,0,0,700,50,50,0,0,0,4,210,65.1367
2006,0,1,0,0,0,0,450,1,525,4,100,0,0,0,0,0,0,0,0,0,77.3675547,0,0,0,0,0.5314799,0,0,0,0,0,22.1009654,0,0,0,0,700,50,50,0,0,0,4,225,64.9065
2006,0,1,0,0,0,0,450,1,525,4,100,0,0,0,0,0,0,0,0,0,77.3675547,0,0,0,0,0.5314799,0,0,0,0,0,22.1009654,0,0,0,0,700,50,50,0,0,0,4,240,65.3669
2006,0,1,0,0,0,0,450,1,525,4,100,0,0,0,0,0,0,0,0,0,77.3675547,0,0,0,0,0.5314799,0,0,0,0,0,22.1009654,0,0,0,0,700,50,50,0,0,0,4,255,65.5971
2006,0,1,0,0,0,0,450,1,525,4,100,0,0,0,0,0,0,0,0,0,77.3675547,0,0,0,0,0.5314799,0,0,0,0,0,22.1009654,0,0,0,0,700,50,50,0,0,0,4,270,65.5971
2006,0,1,0,0,0,0,450,1,525,4,100,0,0,0,0,0,0,0,0,0,77.3675547,0,0,0,0,0.5314799,0,0,0,0,0,22.1009654,0,0,0,0,700,50,50,0,0,0,4,285,64.9065
2006,0,1,0,0,0,0,450,1,525,4,100,0,0,0,0,0,0,0,0,0,77.3675547,0,0,0,0,0.5314799,0,0,0,0,0,22.1009654,0,0,0,0,700,50,50,0,0,0,4,300,65.3669
2006,0,1,0,0,0,0,450,1,525,4,100,0,0,0,0,0,0,0,0,0,77.3748897,0,0,0,0,0,0.5220495,0,0,0,0,22.1030608,0,0,0,0,700,50,50,0,0,0,4,15,68.3597
2006,0,1,0,0,0,0,450,1,525,4,100,0,0,0,0,0,0,0,0,0,77.3748897,0,0,0,0,0,0.5220495,0,0,0,0,22.1030608,0,0,0,0,700,50,50,0,0,0,4,30,69.0504
2006,0,1,0,0,0,0,450,1,525,4,100,0,0,0,0,0,0,0,0,0,77.3748897,0,0,0,0,0,0.5220495,0,0,0,0,22.1030608,0,0,0,0,700,50,50,0,0,0,4,45,69.741
2006,0,1,0,0,0,0,450,1,525,4,100,0,0,0,0,0,0,0,0,0,77.3748897,0,0,0,0,0,0.5220495,0,0,0,0,22.1030608,0,0,0,0,700,50,50,0,0,0,4,60,69.2806
2006,0,1,0,0,0,0,450,1,525,4,100,0,0,0,0,0,0,0,0,0,77.3748897,0,0,0,0,0,0.5220495,0,0,0,0,22.1030608,0,0,0,0,700,50,50,0,0,0,4,75,69.5108
2006,0,1,0,0,0,0,450,1,525,4,100,0,0,0,0,0,0,0,0,0,77.3748897,0,0,0,0,0,0.5220495,0,0,0,0,22.1030608,0,0,0,0,700,50,50,0,0,0,4,90,69.0504
2006,0,1,0,0,0,0,450,1,525,4,100,0,0,0,0,0,0,0,0,0,77.3748897,0,0,0,0,0,0.5220495,0,0,0,0,22.1030608,0,0,0,0,700,50,50,0,0,0,4,105,68.1295
2006,0,1,0,0,0,0,450,1,525,4,100,0,0,0,0,0,0,0,0,0,77.3748897,0,0,0,0,0,0.5220495,0,0,0,0,22.1030608,0,0,0,0,700,50,50,0,0,0,4,120,68.4748
2006,0,1,0,0,0,0,450,1,525,4,100,0,0,0,0,0,0,0,0,0,77.3748897,0,0,0,0,0,0.5220495,0,0,0,0,22.1030608,0,0,0,0,700,50,50,0,0,0,4,135,68.9353
2006,0,1,0,0,0,0,450,1,525,4,100,0,0,0,0,0,0,0,0,0,77.3748897,0,0,0,0,0,0.5220495,0,0,0,0,22.1030608,0,0,0,0,700,50,50,0,0,0,4,150,68.5899
2006,0,1,0,0,0,0,450,1,525,4,100,0,0,0,0,0,0,0,0,0,77.3748897,0,0,0,0,0,0.5220495,0,0,0,0,22.1030608,0,0,0,0,700,50,50,0,0,0,4,165,68.5899
2006,0,1,0,0,0,0,450,1,525,4,100,0,0,0,0,0,0,0,0,0,77.3748897,0,0,0,0,0,0.5220495,0,0,0,0,22.1030608,0,0,0,0,700,50,50,0,0,0,4,180,69.1655
2006,0,1,0,0,0,0,450,1,525,4,100,0,0,0,0,0,0,0,0,0,77.3748897,0,0,0,0,0,0.5220495,0,0,0,0,22.1030608,0,0,0,0,700,50,50,0,0,0,4,195,68.5899
2006,0,1,0,0,0,0,450,1,525,4,100,0,0,0,0,0,0,0,0,0,77.3748897,0,0,0,0,0,0.5220495,0,0,0,0,22.1030608,0,0,0,0,700,50,50,0,0,0,4,210,68.9353
2006,0,1,0,0,0,0,450,1,525,4,100,0,0,0,0,0,0,0,0,0,77.3748897,0,0,0,0,0,0.5220495,0,0,0,0,22.1030608,0,0,0,0,700,50,50,0,0,0,4,225,68.9353
2006,0,1,0,0,0,0,450,1,525,4,100,0,0,0,0,0,0,0,0,0,77.3748897,0,0,0,0,0,0.5220495,0,0,0,0,22.1030608,0,0,0,0,700,50,50,0,0,0,4,240,68.3597
2006,0,1,0,0,0,0,450,1,525,4,100,0,0,0,0,0,0,0,0,0,77.3748897,0,0,0,0,0,0.5220495,0,0,0,0,22.1030608,0,0,0,0,700,50,50,0,0,0,4,255,68.1295
2006,0,1,0,0,0,0,450,1,525,4,100,0,0,0,0,0,0,0,0,0,77.3748897,0,0,0,0,0,0.5220495,0,0,0,0,22.1030608,0,0,0,0,700,50,50,0,0,0,4,270,68.5899
2006,0,1,0,0,0,0,450,1,525,4,100,0,0,0,0,0,0,0,0,0,77.3748897,0,0,0,0,0,0.5220495,0,0,0,0,22.1030608,0,0,0,0,700,50,50,0,0,0,4,285,68.9353
2006,0,1,0,0,0,0,450,1,525,4,100,0,0,0,0,0,0,0,0,0,77.3748897,0,0,0,0,0,0.5220495,0,0,0,0,22.1030608,0,0,0,0,700,50,50,0,0,0,4,300,67.6691
2006,0,1,0,0,0,0,450,1,525,4,100,0,0,0,0,0,0,0,0,0,77.5630301,0.2801646,0,0,0,0,0,0,0,0,0,22.1568053,0,0,0,0,700,50,50,0,0,0,4,15,62.3741
2006,0,1,0,0,0,0,450,1,525,4,100,0,0,0,0,0,0,0,0,0,77.5630301,0.2801646,0,0,0,0,0,0,0,0,0,22.1568053,0,0,0,0,700,50,50,0,0,0,4,30,62.0288
2006,0,1,0,0,0,0,450,1,525,4,100,0,0,0,0,0,0,0,0,0,77.5630301,0.2801646,0,0,0,0,0,0,0,0,0,22.1568053,0,0,0,0,700,50,50,0,0,0,4,45,61.7986
2006,0,1,0,0,0,0,450,1,525,4,100,0,0,0,0,0,0,0,0,0,77.5630301,0.2801646,0,0,0,0,0,0,0,0,0,22.1568053,0,0,0,0,700,50,50,0,0,0,4,60,62.0288
2006,0,1,0,0,0,0,450,1,525,4,100,0,0,0,0,0,0,0,0,0,77.5630301,0.2801646,0,0,0,0,0,0,0,0,0,22.1568053,0,0,0,0,700,50,50,0,0,0,4,75,61.1079
2006,0,1,0,0,0,0,450,1,525,4,100,0,0,0,0,0,0,0,0,0,77.5630301,0.2801646,0,0,0,0,0,0,0,0,0,22.1568053,0,0,0,0,700,50,50,0,0,0,4,90,61.1079
2006,0,1,0,0,0,0,450,1,525,4,100,0,0,0,0,0,0,0,0,0,77.5630301,0.2801646,0,0,0,0,0,0,0,0,0,22.1568053,0,0,0,0,700,50,50,0,0,0,4,105,61.3381
2006,0,1,0,0,0,0,450,1,525,4,100,0,0,0,0,0,0,0,0,0,77.5630301,0.2801646,0,0,0,0,0,0,0,0,0,22.1568053,0,0,0,0,700,50,50,0,0,0,4,120,61.223
2006,0,1,0,0,0,0,450,1,525,4,100,0,0,0,0,0,0,0,0,0,77.5630301,0.2801646,0,0,0,0,0,0,0,0,0,22.1568053,0,0,0,0,700,50,50,0,0,0,4,135,60.6475
2006,0,1,0,0,0,0,450,1,525,4,100,0,0,0,0,0,0,0,0,0,77.5630301,0.2801646,0,0,0,0,0,0,0,0,0,22.1568053,0,0,0,0,700,50,50,0,0,0,4,150,60.9928
2006,0,1,0,0,0,0,450,1,525,4,100,0,0,0,0,0,0,0,0,0,77.5630301,0.2801646,0,0,0,0,0,0,0,0,0,22.1568053,0,0,0,0,700,50,50,0,0,0,4,165,61.1079
2006,0,1,0,0,0,0,450,1,525,4,100,0,0,0,0,0,0,0,0,0,77.5630301,0.2801646,0,0,0,0,0,0,0,0,0,22.1568053,0,0,0,0,700,50,50,0,0,0,4,180,60.6475
2006,0,1,0,0,0,0,450,1,525,4,100,0,0,0,0,0,0,0,0,0,77.5630301,0.2801646,0,0,0,0,0,0,0,0,0,22.1568053,0,0,0,0,700,50,50,0,0,0,4,195,61.1079
2006,0,1,0,0,0,0,450,1,525,4,100,0,0,0,0,0,0,0,0,0,77.5630301,0.2801646,0,0,0,0,0,0,0,0,0,22.1568053,0,0,0,0,700,50,50,0,0,0,4,210,60.8777
2006,0,1,0,0,0,0,450,1,525,4,100,0,0,0,0,0,0,0,0,0,77.5630301,0.2801646,0,0,0,0,0,0,0,0,0,22.1568053,0,0,0,0,700,50,50,0,0,0,4,225,61.3381
2006,0,1,0,0,0,0,450,1,525,4,100,0,0,0,0,0,0,0,0,0,77.5630301,0.2801646,0,0,0,0,0,0,0,0,0,22.1568053,0,0,0,0,700,50,50,0,0,0,4,240,60.9928
2006,0,1,0,0,0,0,450,1,525,4,100,0,0,0,0,0,0,0,0,0,77.5630301,0.2801646,0,0,0,0,0,0,0,0,0,22.1568053,0,0,0,0,700,50,50,0,0,0,4,255,60.8777
2006,0,1,0,0,0,0,450,1,525,4,100,0,0,0,0,0,0,0,0,0,77.5630301,0.2801646,0,0,0,0,0,0,0,0,0,22.1568053,0,0,0,0,700,50,50,0,0,0,4,270,60.9928
2006,0,1,0,0,0,0,450,1,525,4,100,0,0,0,0,0,0,0,0,0,77.5630301,0.2801646,0,0,0,0,0,0,0,0,0,22.1568053,0,0,0,0,700,50,50,0,0,0,4,285,59.1511
2006,0,1,0,0,0,0,450,1,525,4,100,0,0,0,0,0,0,0,0,0,77.5630301,0.2801646,0,0,0,0,0,0,0,0,0,22.1568053,0,0,0,0,700,50,50,0,0,0,4,300,59.2662
2006,0,1,0,0,0,0,450,1,525,4,100,0,0,0,0,0,0,0,0,0.2760586,77.5662238,0,0,0,0,0,0,0,0,0,0,22.1577176,0,0,0,0,700,50,50,0,0,0,4,15,51.0935
2006,0,1,0,0,0,0,450,1,525,4,100,0,0,0,0,0,0,0,0,0.2760586,77.5662238,0,0,0,0,0,0,0,0,0,0,22.1577176,0,0,0,0,700,50,50,0,0,0,4,30,49.2518
2006,0,1,0,0,0,0,450,1,525,4,100,0,0,0,0,0,0,0,0,0.2760586,77.5662238,0,0,0,0,0,0,0,0,0,0,22.1577176,0,0,0,0,700,50,50,0,0,0,4,45,49.2518
2006,0,1,0,0,0,0,450,1,525,4,100,0,0,0,0,0,0,0,0,0.2760586,77.5662238,0,0,0,0,0,0,0,0,0,0,22.1577176,0,0,0,0,700,50,50,0,0,0,4,60,51.6691
2006,0,1,0,0,0,0,450,1,525,4,100,0,0,0,0,0,0,0,0,0.2760586,77.5662238,0,0,0,0,0,0,0,0,0,0,22.1577176,0,0,0,0,700,50,50,0,0,0,4,75,51.4388
2006,0,1,0,0,0,0,450,1,525,4,100,0,0,0,0,0,0,0,0,0.2760586,77.5662238,0,0,0,0,0,0,0,0,0,0,22.1577176,0,0,0,0,700,50,50,0,0,0,4,90,51.4388
2006,0,1,0,0,0,0,450,1,525,4,100,0,0,0,0,0,0,0,0,0.2760586,77.5662238,0,0,0,0,0,0,0,0,0,0,22.1577176,0,0,0,0,700,50,50,0,0,0,4,105,52.3597
2006,0,1,0,0,0,0,450,1,525,4,100,0,0,0,0,0,0,0,0,0.2760586,77.5662238,0,0,0,0,0,0,0,0,0,0,22.1577176,0,0,0,0,700,50,50,0,0,0,4,120,52.3597
2006,0,1,0,0,0,0,450,1,525,4,100,0,0,0,0,0,0,0,0,0.2760586,77.5662238,0,0,0,0,0,0,0,0,0,0,22.1577176,0,0,0,0,700,50,50,0,0,0,4,135,51.4388
2006,0,1,0,0,0,0,450,1,525,4,100,0,0,0,0,0,0,0,0,0.2760586,77.5662238,0,0,0,0,0,0,0,0,0,0,22.1577176,0,0,0,0,700,50,50,0,0,0,4,150,52.4748
2006,0,1,0,0,0,0,450,1,525,4,100,0,0,0,0,0,0,0,0,0.2760586,77.5662238,0,0,0,0,0,0,0,0,0,0,22.1577176,0,0,0,0,700,50,50,0,0,0,4,165,52.5899
2006,0,1,0,0,0,0,450,1,525,4,100,0,0,0,0,0,0,0,0,0.2760586,77.5662238,0,0,0,0,0,0,0,0,0,0,22.1577176,0,0,0,0,700,50,50,0,0,0,4,180,52.2446
2006,0,1,0,0,0,0,450,1,525,4,100,0,0,0,0,0,0,0,0,0.2760586,77.5662238,0,0,0,0,0,0,0,0,0,0,22.1577176,0,0,0,0,700,50,50,0,0,0,4,195,52.4748
2006,0,1,0,0,0,0,450,1,525,4,100,0,0,0,0,0,0,0,0,0.2760586,77.5662238,0,0,0,0,0,0,0,0,0,0,22.1577176,0,0,0,0,700,50,50,0,0,0,4,210,53.2806
2006,0,1,0,0,0,0,450,1,525,4,100,0,0,0,0,0,0,0,0,0.2760586,77.5662238,0,0,0,0,0,0,0,0,0,0,22.1577176,0,0,0,0,700,50,50,0,0,0,4,225,53.3957
2006,0,1,0,0,0,0,450,1,525,4,100,0,0,0,0,0,0,0,0,0.2760586,77.5662238,0,0,0,0,0,0,0,0,0,0,22.1577176,0,0,0,0,700,50,50,0,0,0,4,240,53.6259
2006,0,1,0,0,0,0,450,1,525,4,100,0,0,0,0,0,0,0,0,0.2760586,77.5662238,0,0,0,0,0,0,0,0,0,0,22.1577176,0,0,0,0,700,50,50,0,0,0,4,255,52.4748
2006,0,1,0,0,0,0,450,1,525,4,100,0,0,0,0,0,0,0,0,0.2760586,77.5662238,0,0,0,0,0,0,0,0,0,0,22.1577176,0,0,0,0,700,50,50,0,0,0,4,270,52.9353
2006,0,1,0,0,0,0,450,1,525,4,100,0,0,0,0,0,0,0,0,0.2760586,77.5662238,0,0,0,0,0,0,0,0,0,0,22.1577176,0,0,0,0,700,50,50,0,0,0,4,285,53.3957
2006,0,1,0,0,0,0,450,1,525,4,100,0,0,0,0,0,0,0,0,0.2760586,77.5662238,0,0,0,0,0,0,0,0,0,0,22.1577176,0,0,0,0,700,50,50,0,0,0,4,300,53.3957
2006,0,1,0,0,0,0,450,1,525,4,100,0,0,0,0,0,0,0,0,0,77.3882319,0,0,0,0,0,0,0.504896,0,0,0,22.1068721,0,0,0,0,700,50,50,0,0,0,4,15,37.1655
2006,0,1,0,0,0,0,450,1,525,4,100,0,0,0,0,0,0,0,0,0,77.3882319,0,0,0,0,0,0,0.504896,0,0,0,22.1068721,0,0,0,0,700,50,50,0,0,0,4,30,32.6763
2006,0,1,0,0,0,0,450,1,525,4,100,0,0,0,0,0,0,0,0,0,77.3882319,0,0,0,0,0,0,0.504896,0,0,0,22.1068721,0,0,0,0,700,50,50,0,0,0,4,45,31.0647
2006,0,1,0,0,0,0,450,1,525,4,100,0,0,0,0,0,0,0,0,0,77.3882319,0,0,0,0,0,0,0.504896,0,0,0,22.1068721,0,0,0,0,700,50,50,0,0,0,4,60,29.6835
2006,0,1,0,0,0,0,450,1,525,4,100,0,0,0,0,0,0,0,0,0,77.3882319,0,0,0,0,0,0,0.504896,0,0,0,22.1068721,0,0,0,0,700,50,50,0,0,0,4,75,28.9928
2006,0,1,0,0,0,0,450,1,525,4,100,0,0,0,0,0,0,0,0,0,77.3882319,0,0,0,0,0,0,0.504896,0,0,0,22.1068721,0,0,0,0,700,50,50,0,0,0,4,90,28.4173
2006,0,1,0,0,0,0,450,1,525,4,100,0,0,0,0,0,0,0,0,0,77.3882319,0,0,0,0,0,0,0.504896,0,0,0,22.1068721,0,0,0,0,700,50,50,0,0,0,4,105,28.5324
2006,0,1,0,0,0,0,450,1,525,4,100,0,0,0,0,0,0,0,0,0,77.3882319,0,0,0,0,0,0,0.504896,0,0,0,22.1068721,0,0,0,0,700,50,50,0,0,0,4,120,27.4964
2006,0,1,0,0,0,0,450,1,525,4,100,0,0,0,0,0,0,0,0,0,77.3882319,0,0,0,0,0,0,0.504896,0,0,0,22.1068721,0,0,0,0,700,50,50,0,0,0,4,135,28.0719
2006,0,1,0,0,0,0,450,1,525,4,100,0,0,0,0,0,0,0,0,0,77.3882319,0,0,0,0,0,0,0.504896,0,0,0,22.1068721,0,0,0,0,700,50,50,0,0,0,4,150,28.0719
2006,0,1,0,0,0,0,450,1,525,4,100,0,0,0,0,0,0,0,0,0,77.3882319,0,0,0,0,0,0,0.504896,0,0,0,22.1068721,0,0,0,0,700,50,50,0,0,0,4,165,28.0719
2006,0,1,0,0,0,0,450,1,525,4,100,0,0,0,0,0,0,0,0,0,77.3882319,0,0,0,0,0,0,0.504896,0,0,0,22.1068721,0,0,0,0,700,50,50,0,0,0,4,180,27.8417
2006,0,1,0,0,0,0,450,1,525,4,100,0,0,0,0,0,0,0,0,0,77.3882319,0,0,0,0,0,0,0.504896,0,0,0,22.1068721,0,0,0,0,700,50,50,0,0,0,4,195,27.6115
2006,0,1,0,0,0,0,450,1,525,4,100,0,0,0,0,0,0,0,0,0,77.3882319,0,0,0,0,0,0,0.504896,0,0,0,22.1068721,0,0,0,0,700,50,50,0,0,0,4,210,27.7266
2006,0,1,0,0,0,0,450,1,525,4,100,0,0,0,0,0,0,0,0,0,77.3882319,0,0,0,0,0,0,0.504896,0,0,0,22.1068721,0,0,0,0,700,50,50,0,0,0,4,225,27.9568
2006,0,1,0,0,0,0,450,1,525,4,100,0,0,0,0,0,0,0,0,0,77.3882319,0,0,0,0,0,0,0.504896,0,0,0,22.1068721,0,0,0,0,700,50,50,0,0,0,4,240,28.1871
2006,0,1,0,0,0,0,450,1,525,4,100,0,0,0,0,0,0,0,0,0,77.3882319,0,0,0,0,0,0,0.504896,0,0,0,22.1068721,0,0,0,0,700,50,50,0,0,0,4,255,27.3813
2006,0,1,0,0,0,0,450,1,525,4,100,0,0,0,0,0,0,0,0,0,77.3882319,0,0,0,0,0,0,0.504896,0,0,0,22.1068721,0,0,0,0,700,50,50,0,0,0,4,270,27.6115
2006,0,1,0,0,0,0,450,1,525,4,100,0,0,0,0,0,0,0,0,0,77.3882319,0,0,0,0,0,0,0.504896,0,0,0,22.1068721,0,0,0,0,700,50,50,0,0,0,4,285,28.0719
2006,0,1,0,0,0,0,450,1,525,4,100,0,0,0,0,0,0,0,0,0,77.3882319,0,0,0,0,0,0,0.504896,0,0,0,22.1068721,0,0,0,0,700,50,50,0,0,0,4,300,28.0719
2006,0,1,0,0,0,0,450,1,525,4,100,0,0,0,0,0,0,0,0,0.2760586,77.5662238,0,0,0,0,0,0,0,0,0,0,22.1577176,0,0,0,0,700,50,50,0,0,0,8,60,62.95
2006,0,1,0,0,0,0,450,1,525,4,100,0,0,0,0,0,0,0,0,0.2760586,77.5662238,0,0,0,0,0,0,0,0,0,0,22.1577176,0,0,0,0,700,50,50,0,0,0,5,60,62.78
2006,0,1,0,0,0,0,450,1,525,4,100,0,0,0,0,0,0,0,0,0.2760586,77.5662238,0,0,0,0,0,0,0,0,0,0,22.1577176,0,0,0,0,700,50,50,0,0,0,4,60,59.22
2006,0,1,0,0,0,0,450,1,525,4,100,0,0,0,0,0,0,0,0,0.2760586,77.5662238,0,0,0,0,0,0,0,0,0,0,22.1577176,0,0,0,0,700,50,50,0,0,0,3.333333333,60,56.36
2006,0,1,0,0,0,0,450,1,525,4,100,0,0,0,0,0,0,0,0,0.2760586,77.5662238,0,0,0,0,0,0,0,0,0,0,22.1577176,0,0,0,0,700,50,50,0,0,0,2.857142857,60,52.36
2006,0,1,0,0,0,0,450,1,525,4,100,0,0,0,0,0,0,0,0,0,77.3675547,0,0,0,0,0.5314799,0,0,0,0,0,22.1009654,0,0,0,0,700,50,50,0,0,0,8,60,73.08
2006,0,1,0,0,0,0,450,1,525,4,100,0,0,0,0,0,0,0,0,0,77.3675547,0,0,0,0,0.5314799,0,0,0,0,0,22.1009654,0,0,0,0,700,50,50,0,0,0,5,60,71.76
2006,0,1,0,0,0,0,450,1,525,4,100,0,0,0,0,0,0,0,0,0,77.3675547,0,0,0,0,0.5314799,0,0,0,0,0,22.1009654,0,0,0,0,700,50,50,0,0,0,4,60,70.54
2006,0,1,0,0,0,0,450,1,525,4,100,0,0,0,0,0,0,0,0,0,77.3675547,0,0,0,0,0.5314799,0,0,0,0,0,22.1009654,0,0,0,0,700,50,50,0,0,0,3.333333333,60,67.38
2006,0,1,0,0,0,0,450,1,525,4,100,0,0,0,0,0,0,0,0,0,77.3675547,0,0,0,0,0.5314799,0,0,0,0,0,22.1009654,0,0,0,0,700,50,50,0,0,0,2.857142857,60,64.5
2006,0,1,0,0,0,0,450,1,525,4,100,0,0,0,0,0,0,0,0,0,77.3748897,0,0,0,0,0,0.5220495,0,0,0,0,22.1030608,0,0,0,0,700,50,50,0,0,0,8,60,69.8
2006,0,1,0,0,0,0,450,1,525,4,100,0,0,0,0,0,0,0,0,0,77.3748897,0,0,0,0,0,0.5220495,0,0,0,0,22.1030608,0,0,0,0,700,50,50,0,0,0,5,60,70.68
2006,0,1,0,0,0,0,450,1,525,4,100,0,0,0,0,0,0,0,0,0,77.3748897,0,0,0,0,0,0.5220495,0,0,0,0,22.1030608,0,0,0,0,700,50,50,0,0,0,4,60,70.28
2006,0,1,0,0,0,0,450,1,525,4,100,0,0,0,0,0,0,0,0,0,77.3748897,0,0,0,0,0,0.5220495,0,0,0,0,22.1030608,0,0,0,0,700,50,50,0,0,0,3.333333333,60,67.7
2006,0,1,0,0,0,0,450,1,525,4,100,0,0,0,0,0,0,0,0,0,77.3748897,0,0,0,0,0,0.5220495,0,0,0,0,22.1030608,0,0,0,0,700,50,50,0,0,0,2.857142857,60,66.72
2006,0,1,0,0,0,0,450,1,525,4,100,0,0,0,0,0,0,0,0,0,77.5630301,0.2801646,0,0,0,0,0,0,0,0,0,22.1568053,0,0,0,0,700,50,50,0,0,0,8,60,67.8
2006,0,1,0,0,0,0,450,1,525,4,100,0,0,0,0,0,0,0,0,0,77.5630301,0.2801646,0,0,0,0,0,0,0,0,0,22.1568053,0,0,0,0,700,50,50,0,0,0,5,60,68.2
2006,0,1,0,0,0,0,450,1,525,4,100,0,0,0,0,0,0,0,0,0,77.5630301,0.2801646,0,0,0,0,0,0,0,0,0,22.1568053,0,0,0,0,700,50,50,0,0,0,4,60,65.66
2006,0,1,0,0,0,0,450,1,525,4,100,0,0,0,0,0,0,0,0,0,77.5630301,0.2801646,0,0,0,0,0,0,0,0,0,22.1568053,0,0,0,0,700,50,50,0,0,0,3.333333333,60,64.2
2006,0,1,0,0,0,0,450,1,525,4,100,0,0,0,0,0,0,0,0,0,77.5630301,0.2801646,0,0,0,0,0,0,0,0,0,22.1568053,0,0,0,0,700,50,50,0,0,0,2.857142857,60,59.34
2006,0,1,0,0,0,0,450,1,525,4,100,0,0,0,0,0,0,0,0,0,77.3882319,0,0,0,0,0,0,0.504896,0,0,0,22.1068721,0,0,0,0,700,50,50,0,0,0,8,60,54.54
2006,0,1,0,0,0,0,450,1,525,4,100,0,0,0,0,0,0,0,0,0,77.3882319,0,0,0,0,0,0,0.504896,0,0,0,22.1068721,0,0,0,0,700,50,50,0,0,0,5,60,41.96
2006,0,1,0,0,0,0,450,1,525,4,100,0,0,0,0,0,0,0,0,0,77.3882319,0,0,0,0,0,0,0.504896,0,0,0,22.1068721,0,0,0,0,700,50,50,0,0,0,4,60,36.86
2006,0,1,0,0,0,0,450,1,525,4,100,0,0,0,0,0,0,0,0,0,77.3882319,0,0,0,0,0,0,0.504896,0,0,0,22.1068721,0,0,0,0,700,50,50,0,0,0,3.333333333,60,32.56
2006,0,1,0,0,0,0,450,1,525,4,100,0,0,0,0,0,0,0,0,0,77.3882319,0,0,0,0,0,0,0.504896,0,0,0,22.1068721,0,0,0,0,700,50,50,0,0,0,2.857142857,60,28.52
2006,0,1,0,0,0,0,450,1,525,4,100,0,0,0,0,0,0,0,0,0.2760586,77.5662238,0,0,0,0,0,0,0,0,0,0,22.1577176,0,0,0,0,700,50,50,0,0,0,4,60,59.22
2006,0,1,0,0,0,0,450,1,525,4,100,0,0,0,0,0,0,0,0,0.2760586,77.5662238,0,0,0,0,0,0,0,0,0,0,22.1577176,0,0,0,0,700,33.33333333,66.66666667,0,0,0,4,60,80.73
2006,0,1,0,0,0,0,450,1,525,4,100,0,0,0,0,0,0,0,0,0.2760586,77.5662238,0,0,0,0,0,0,0,0,0,0,22.1577176,0,0,0,0,700,25,75,0,0,0,4,60,90.28
2006,0,1,0,0,0,0,450,1,525,4,100,0,0,0,0,0,0,0,0,0,77.3675547,0,0,0,0,0.5314799,0,0,0,0,0,22.1009654,0,0,0,0,700,50,50,0,0,0,4,60,70.54
2006,0,1,0,0,0,0,450,1,525,4,100,0,0,0,0,0,0,0,0,0,77.3675547,0,0,0,0,0.5314799,0,0,0,0,0,22.1009654,0,0,0,0,700,33.33333333,66.66666667,0,0,0,4,60,89.38
2006,0,1,0,0,0,0,450,1,525,4,100,0,0,0,0,0,0,0,0,0,77.3675547,0,0,0,0,0.5314799,0,0,0,0,0,22.1009654,0,0,0,0,700,25,75,0,0,0,4,60,100
2006,0,1,0,0,0,0,450,1,525,4,100,0,0,0,0,0,0,0,0,0,77.3748897,0,0,0,0,0,0.5220495,0,0,0,0,22.1030608,0,0,0,0,700,50,50,0,0,0,4,60,70.28
2006,0,1,0,0,0,0,450,1,525,4,100,0,0,0,0,0,0,0,0,0,77.3748897,0,0,0,0,0,0.5220495,0,0,0,0,22.1030608,0,0,0,0,700,33.33333333,66.66666667,0,0,0,4,60,90.19
2006,0,1,0,0,0,0,450,1,525,4,100,0,0,0,0,0,0,0,0,0,77.3748897,0,0,0,0,0,0.5220495,0,0,0,0,22.1030608,0,0,0,0,700,25,75,0,0,0,4,60,95.44
2006,0,1,0,0,0,0,450,1,525,4,100,0,0,0,0,0,0,0,0,0,77.5630301,0.2801646,0,0,0,0,0,0,0,0,0,22.1568053,0,0,0,0,700,50,50,0,0,0,4,60,65.66
2006,0,1,0,0,0,0,450,1,525,4,100,0,0,0,0,0,0,0,0,0,77.5630301,0.2801646,0,0,0,0,0,0,0,0,0,22.1568053,0,0,0,0,700,33.33333333,66.66666667,0,0,0,4,60,82.26
2006,0,1,0,0,0,0,450,1,525,4,100,0,0,0,0,0,0,0,0,0,77.5630301,0.2801646,0,0,0,0,0,0,0,0,0,22.1568053,0,0,0,0,700,25,75,0,0,0,4,60,94.44
2006,0,1,0,0,0,0,450,1,525,4,100,0,0,0,0,0,0,0,0,0,77.3882319,0,0,0,0,0,0,0.504896,0,0,0,22.1068721,0,0,0,0,700,50,50,0,0,0,4,60,36.86
2006,0,1,0,0,0,0,450,1,525,4,100,0,0,0,0,0,0,0,0,0,77.3882319,0,0,0,0,0,0,0.504896,0,0,0,22.1068721,0,0,0,0,700,33.33333333,66.66666667,0,0,0,4,60,43.34
2006,0,1,0,0,0,0,450,1,525,4,100,0,0,0,0,0,0,0,0,0,77.3882319,0,0,0,0,0,0,0.504896,0,0,0,22.1068721,0,0,0,0,700,25,75,0,0,0,4,60,50.32
2006,0,1,0,0,0,0,25,0,800,6,50,0,0,0,0,0,0,0,0,0.1650075,99.8349925,0,0,0,0,0,0,0,0,0,0,0,0,0,0,0,800,50,50,0,0,0,1.666666667,300,89.2377
2006,0,1,0,0,0,0,25,0,800,6,50,0,0,0,0,0,0,0,0,0.1650075,99.8349925,0,0,0,0,0,0,0,0,0,0,0,0,0,0,0,800,50,50,0,0,0,1.666666667,840,88.3408
2006,0,1,0,0,0,0,25,0,800,6,50,0,0,0,0,0,0,0,0,0.1650075,99.8349925,0,0,0,0,0,0,0,0,0,0,0,0,0,0,0,800,50,50,0,0,0,1.666666667,1320,87.4439
2006,0,1,0,0,0,0,25,0,800,6,50,0,0,0,0,0,0,0,0,0.1650075,99.8349925,0,0,0,0,0,0,0,0,0,0,0,0,0,0,0,800,50,50,0,0,0,1.666666667,1740,86.9955
2006,0,1,0,0,0,0,25,0,800,6,50,0,0,0,0,0,0,0,0,0.1650075,99.8349925,0,0,0,0,0,0,0,0,0,0,0,0,0,0,0,800,50,50,0,0,0,1.666666667,2100,86.5471
2006,0,1,0,0,0,0,25,0,800,6,50,0,0,0,0,0,0,0,0,0.1650075,99.8349925,0,0,0,0,0,0,0,0,0,0,0,0,0,0,0,800,50,50,0,0,0,1.666666667,2760,85.6502
2006,0,1,0,0,0,0,25,0,800,6,50,0,0,0,0,0,0,0,0,0.1650075,99.8349925,0,0,0,0,0,0,0,0,0,0,0,0,0,0,0,800,50,50,0,0,0,1.666666667,3180,85.6502
2006,0,1,0,0,0,0,25,0,800,6,50,0,0,0,0,0,0,0,0,0.1650075,99.8349925,0,0,0,0,0,0,0,0,0,0,0,0,0,0,0,800,50,50,0,0,0,1.666666667,3720,84.7534
2006,0,1,0,0,0,0,25,0,800,6,50,0,0,0,0,0,0,0,0,0.1650075,99.8349925,0,0,0,0,0,0,0,0,0,0,0,0,0,0,0,800,50,50,0,0,0,1.666666667,4560,84.3049
2006,0,1,0,0,0,0,25,0,800,6,50,0,0,0,0,0,0,0,0,0.1650075,99.8349925,0,0,0,0,0,0,0,0,0,0,0,0,0,0,0,800,66.66666667,33.33333333,0,0,0,1.666666667,60,51.5267
2006,0,1,0,0,0,0,25,0,800,6,50,0,0,0,0,0,0,0,0,0.1650075,99.8349925,0,0,0,0,0,0,0,0,0,0,0,0,0,0,0,800,66.66666667,33.33333333,0,0,0,1.666666667,600,41.2214
2006,0,1,0,0,0,0,25,0,800,6,50,0,0,0,0,0,0,0,0,0.1650075,99.8349925,0,0,0,0,0,0,0,0,0,0,0,0,0,0,0,800,66.66666667,33.33333333,0,0,0,1.666666667,1140,40.0763
2006,0,1,0,0,0,0,25,0,800,6,50,0,0,0,0,0,0,0,0,0.1650075,99.8349925,0,0,0,0,0,0,0,0,0,0,0,0,0,0,0,800,66.66666667,33.33333333,0,0,0,1.666666667,1500,38.5496
2006,0,1,0,0,0,0,25,0,800,6,50,0,0,0,0,0,0,0,0,0.1650075,99.8349925,0,0,0,0,0,0,0,0,0,0,0,0,0,0,0,800,66.66666667,33.33333333,0,0,0,1.666666667,2100,37.0229
2006,0,1,0,0,0,0,25,0,800,6,50,0,0,0,0,0,0,0,0,0.1650075,99.8349925,0,0,0,0,0,0,0,0,0,0,0,0,0,0,0,800,66.66666667,33.33333333,0,0,0,1.666666667,2700,35.8779
2006,0,1,0,0,0,0,25,0,800,6,50,0,0,0,0,0,0,0,0,0.1650075,99.8349925,0,0,0,0,0,0,0,0,0,0,0,0,0,0,0,800,66.66666667,33.33333333,0,0,0,1.666666667,3300,35.4962
2006,0,1,0,0,0,0,25,0,800,6,50,0,0,0,0,0,0,0,0,0.1650075,99.8349925,0,0,0,0,0,0,0,0,0,0,0,0,0,0,0,800,66.66666667,33.33333333,0,0,0,1.666666667,3900,34.7328
2006,0,1,0,0,0,0,25,0,800,6,50,0,0,0,0,0,0,0,0,0.1650075,99.8349925,0,0,0,0,0,0,0,0,0,0,0,0,0,0,0,800,66.66666667,33.33333333,0,0,0,1.666666667,4320,34.7328
2005,1,0,0,0,0,0,25,0,550,3,100,0,0,0,0,0,0,0,0,0.6276508,0,0,0,0,0,0,0,0,0,0,99.3723492,0,0,0,0,0,550,50,50,0,0,0,8.5,30,19.5122
2005,1,0,0,0,0,0,25,0,550,3,100,0,0,0,0,0,0,0,0,0.6276508,0,0,0,0,0,0,0,0,0,0,99.3723492,0,0,0,0,0,650,50,50,0,0,0,8.5,30,51.5947
2005,1,0,0,0,0,0,25,0,550,3,100,0,0,0,0,0,0,0,0,0.6276508,0,0,0,0,0,0,0,0,0,0,99.3723492,0,0,0,0,0,700,50,50,0,0,0,8.5,30,67.5422
2005,1,0,0,0,0,0,25,0,550,3,100,0,0,0,0,0,0,0,0,0.6276508,0,0,0,0,0,0,0,0,0,0,99.3723492,0,0,0,0,0,750,50,50,0,0,0,8.5,30,78.424
2005,1,0,0,0,0,0,25,0,550,3,100,0,0,0,0,0,0,0,0,0.6276508,0,0,0,0,0,0,0,0,0,0,99.3723492,0,0,0,0,0,800,50,50,0,0,0,8.5,30,81.8011
2005,1,0,0,0,0,0,25,0,550,3,100,0,0,0,0,0,0,0,0,0.5159141,0,0,0,0.772258,0,0,0,0,0,0,0,98.711828,0,0,0,0,550,50,50,0,0,0,8.5,30,17.8236
2005,1,0,0,0,0,0,25,0,550,3,100,0,0,0,0,0,0,0,0,0.5159141,0,0,0,0.772258,0,0,0,0,0,0,0,98.711828,0,0,0,0,650,50,50,0,0,0,8.5,30,45.7786
2005,1,0,0,0,0,0,25,0,550,3,100,0,0,0,0,0,0,0,0,0.5159141,0,0,0,0.772258,0,0,0,0,0,0,0,98.711828,0,0,0,0,700,50,50,0,0,0,8.5,30,62.4765
2005,1,0,0,0,0,0,25,0,550,3,100,0,0,0,0,0,0,0,0,0.5159141,0,0,0,0.772258,0,0,0,0,0,0,0,98.711828,0,0,0,0,750,50,50,0,0,0,8.5,30,73.9212
2005,1,0,0,0,0,0,25,0,550,3,100,0,0,0,0,0,0,0,0,0.5159141,0,0,0,0.772258,0,0,0,0,0,0,0,98.711828,0,0,0,0,800,50,50,0,0,0,8.5,30,78.2364
2005,1,0,0,0,0,0,25,0,550,3,100,0,0,0,0,0,0,0,0,0.5132715,0,0,0,1.2805041,0,0,0,0,0,0,0,98.2062244,0,0,0,0,550,50,50,0,0,0,8.5,30,16.5103
2005,1,0,0,0,0,0,25,0,550,3,100,0,0,0,0,0,0,0,0,0.5132715,0,0,0,1.2805041,0,0,0,0,0,0,0,98.2062244,0,0,0,0,650,50,50,0,0,0,8.5,30,43.3396
2005,1,0,0,0,0,0,25,0,550,3,100,0,0,0,0,0,0,0,0,0.5132715,0,0,0,1.2805041,0,0,0,0,0,0,0,98.2062244,0,0,0,0,700,50,50,0,0,0,8.5,30,59.8499
2005,1,0,0,0,0,0,25,0,550,3,100,0,0,0,0,0,0,0,0,0.5132715,0,0,0,1.2805041,0,0,0,0,0,0,0,98.2062244,0,0,0,0,750,50,50,0,0,0,8.5,30,72.7955
2005,1,0,0,0,0,0,25,0,550,3,100,0,0,0,0,0,0,0,0,0.5199293,0,0,0,0,0,0,0,0,0,0,0,99.4800707,0,0,0,0,550,50,50,0,0,0,8.5,30,15.3846
2005,1,0,0,0,0,0,25,0,550,3,100,0,0,0,0,0,0,0,0,0.5199293,0,0,0,0,0,0,0,0,0,0,0,99.4800707,0,0,0,0,650,50,50,0,0,0,8.5,30,39.9625
2005,1,0,0,0,0,0,25,0,550,3,100,0,0,0,0,0,0,0,0,0.5199293,0,0,0,0,0,0,0,0,0,0,0,99.4800707,0,0,0,0,700,50,50,0,0,0,8.5,30,57.0356
2005,1,0,0,0,0,0,25,0,550,3,100,0,0,0,0,0,0,0,0,0.5199293,0,0,0,0,0,0,0,0,0,0,0,99.4800707,0,0,0,0,750,50,50,0,0,0,8.5,30,67.9174
2005,1,0,0,0,0,0,25,0,550,3,100,0,0,0,0,0,0,0,0,0.5199293,0,0,0,0,0,0,0,0,0,0,0,99.4800707,0,0,0,0,800,50,50,0,0,0,8.5,30,63.6023
2005,1,0,0,0,0,0,25,0,550,3,100,0,0,0,0,0,0,0,0,0.6276508,0,0,0,0,0,0,0,0,0,0,99.3723492,0,0,0,0,0,800,50,50,0,0,0,8.5,145.374,81.664
2005,1,0,0,0,0,0,25,0,550,3,100,0,0,0,0,0,0,0,0,0.6276508,0,0,0,0,0,0,0,0,0,0,99.3723492,0,0,0,0,0,800,50,50,0,0,0,8.5,264.317,80.7816
2005,1,0,0,0,0,0,25,0,550,3,100,0,0,0,0,0,0,0,0,0.6276508,0,0,0,0,0,0,0,0,0,0,99.3723492,0,0,0,0,0,800,50,50,0,0,0,8.5,370.044,80.4916
2005,1,0,0,0,0,0,25,0,550,3,100,0,0,0,0,0,0,0,0,0.6276508,0,0,0,0,0,0,0,0,0,0,99.3723492,0,0,0,0,0,800,50,50,0,0,0,8.5,1519.82,80.549
2005,1,0,0,0,0,0,25,0,550,3,100,0,0,0,0,0,0,0,0,0.6276508,0,0,0,0,0,0,0,0,0,0,99.3723492,0,0,0,0,0,800,50,50,0,0,0,8.5,3013.22,80.622
2005,1,0,0,0,0,0,25,0,550,3,100,0,0,0,0,0,0,0,0,0.6276508,0,0,0,0,0,0,0,0,0,0,99.3723492,0,0,0,0,0,800,50,50,0,0,0,8.5,4493.39,80.6956
2005,1,0,0,0,0,0,25,0,550,3,100,0,0,0,0,0,0,0,0,0.6276508,0,0,0,0,0,0,0,0,0,0,99.3723492,0,0,0,0,0,800,50,50,0,0,0,8.5,5814.98,80.7601
2005,1,0,0,0,0,0,25,0,550,3,100,0,0,0,0,0,0,0,0,0.5159141,0,0,0,0.772258,0,0,0,0,0,0,0,98.711828,0,0,0,0,800,50,50,0,0,0,8.5,145.374,77.8178
2005,1,0,0,0,0,0,25,0,550,3,100,0,0,0,0,0,0,0,0,0.5159141,0,0,0,0.772258,0,0,0,0,0,0,0,98.711828,0,0,0,0,800,50,50,0,0,0,8.5,264.317,76.9361
2005,1,0,0,0,0,0,25,0,550,3,100,0,0,0,0,0,0,0,0,0.5159141,0,0,0,0.772258,0,0,0,0,0,0,0,98.711828,0,0,0,0,800,50,50,0,0,0,8.5,370.044,76.6455
2005,1,0,0,0,0,0,25,0,550,3,100,0,0,0,0,0,0,0,0,0.5159141,0,0,0,0.772258,0,0,0,0,0,0,0,98.711828,0,0,0,0,800,50,50,0,0,0,8.5,1519.82,75.8146
2005,1,0,0,0,0,0,25,0,550,3,100,0,0,0,0,0,0,0,0,0.5159141,0,0,0,0.772258,0,0,0,0,0,0,0,98.711828,0,0,0,0,800,50,50,0,0,0,8.5,3013.22,75.2965
2005,1,0,0,0,0,0,25,0,550,3,100,0,0,0,0,0,0,0,0,0.5159141,0,0,0,0.772258,0,0,0,0,0,0,0,98.711828,0,0,0,0,800,50,50,0,0,0,8.5,4493.39,75.0736
2005,1,0,0,0,0,0,25,0,550,3,100,0,0,0,0,0,0,0,0,0.5159141,0,0,0,0.772258,0,0,0,0,0,0,0,98.711828,0,0,0,0,800,50,50,0,0,0,8.5,5814.98,75.1388
2005,1,0,0,0,0,0,25,0,550,3,100,0,0,0,0,0,0,0,0,0.5199293,0,0,0,0,0,0,0,0,0,0,0,99.4800707,0,0,0,0,800,50,50,0,0,0,8.5,145.374,63.9125
2005,1,0,0,0,0,0,25,0,550,3,100,0,0,0,0,0,0,0,0,0.5199293,0,0,0,0,0,0,0,0,0,0,0,99.4800707,0,0,0,0,800,50,50,0,0,0,8.5,264.317,60.0722
2005,1,0,0,0,0,0,25,0,550,3,100,0,0,0,0,0,0,0,0,0.5199293,0,0,0,0,0,0,0,0,0,0,0,99.4800707,0,0,0,0,800,50,50,0,0,0,8.5,370.044,57.7112
2005,1,0,0,0,0,0,25,0,550,3,100,0,0,0,0,0,0,0,0,0.5199293,0,0,0,0,0,0,0,0,0,0,0,99.4800707,0,0,0,0,800,50,50,0,0,0,8.5,1519.82,47.7087
2005,1,0,0,0,0,0,25,0,550,3,100,0,0,0,0,0,0,0,0,0.5199293,0,0,0,0,0,0,0,0,0,0,0,99.4800707,0,0,0,0,800,50,50,0,0,0,8.5,3013.22,42.4563
