Repository: TaniikeLaboratory/Catalyst-Phylogenetic-Tree

File: input/OCM.csv (part 20 of 23)
year,Preparation,"p(CH4), bar","p(O2), bar",p(CH4)/p(O2),"p total, bar","Contact time, s",O2 conversion,CH4 conversion,COx selectivity,C2H6 selectivity,C2H4 selectivity,C2 selectivity,C2 yield,Ag,Al,Au,B,Ba,Be,Bi,C,Ca,Cd,Ce,Co,Cr,Cs,Cu,Dy,Er,Eu,Fe,Ga,Gd,Ge,Ho,In,Ir,K,La,Li,Lu,Mg,Mn,Mo,Na,Nb,Nd,Ni,P,Pb,Pd,Pr,Pt,Rb,Re,Rh,Ru,Sb,Sc,Si,Sm,Sn,Sr,Ta,Tb,Te,Th,Ti,Tl,Tm,V,W,Y,Yb,Zn,Zr,Temperature_C
1988,Therm.decomp.,0.5,0.109999999,4.545454979,1.013000011,0.33,,3.5,,,,40,1.4,0,0,0,0,0,0,0,0,0,0,0,0,0,0,0,0,0,0,0,0,0,0,0,0,0,2.5,0,0,0,0,0,0,0,0,0,0,0,0,0,0,0,0,0,0,0,97.5,0,0,0,0,0,0,0,0,0,0,0,0,0,0,0,0,0,0,779.85
2013,n.a.,0.8,0.2,4,1,2.045454545,,14,,1.7,8.3,10,1.4,0,100,0,0,0,0,0,0,0,0,0,0,0,0,0,0,0,0,0,0,0,0,0,0,0,0,0,0,0,0,0,0,0,0,0,0,0,0,0,0,0,0,0,0,0,0,0,0,0,0,0,0,0,0,0,0,0,0,0,0,0,0,0,0,740
2009,n.a.,0.227272727,0.090909091,2.5,1,0.367086981,,15.3,90.9,2.2,6.9,9.1,1.3923,0,0,0,0,0,0,0,0,0,0,0,40,0,0,0,0,0,0,10,0,0,0,0,0,0,0,0,0,0,0,0,0,0,0,30,0,0,0,0,0,0,0,0,0,0,0,0,0,0,0,20,0,0,0,0,0,0,0,0,0,0,0,0,0,779.85
2010,Impregnation,,,3,1,0.0441578,,2.251656,,17.37265,44.32521,61.69786,1.389223567,0,0,0,0,0,0,0,0,0,0,0.22117,0,0,0,0,0,0,0,0,0,0,0,0,0,0,0,0,0,0,0,2.256,0,2.1092,0,0,0,0,0,0,0,0,0,0,0,0,0,0,94.35903,0,0,0,0,0,0,0,0,0,0,0,1.0546,0,0,0,0,780
1987,n.a.,0.899999976,0.100000001,9,1.013000011,,,3.299999952,,,,42,1.38599998,0,0,0,0,0,0,0,0,0,0,0,0,0,0,0,0,0,0,0,0,0,0,0,0,0,0,0,0,0,0,0,33.29999924,66.69999695,0,0,0,0,0,0,0,0,0,0,0,0,0,0,0,0,0,0,0,0,0,0,0,0,0,0,0,0,0,0,0,849.85
2002,Impregnation,0.75,0.25,3,1,0.1,,2.400000095,42.5,9.600000381,47.90000153,57.50000191,1.380000101,0,0,0,0,0,0,0,0,0,0,0,0,0,0,0,0,0,0,0,0,0,0,0,0,0,0,0,0,0,0,2.200000048,0,2.099999905,0,0,0,0,0,0,0,0,0,0,0,0,0,0,95.69999695,0,0,0,0,0,0,0,0,0,0,0,0,0,0,0,0,799.85
2019,Impregnation,0.75,0.25,3,1,0.072,,20.86,93,3,3.6,6.6,1.37676,0,0,0,0,0,0,0,0,0,0,0,0,0,0,6.00623,0,0,0,0,0,0,0,0,0,0,0,0,0,0,0,0,0,0,0,0,0,0,0,0,0,0,0,0,0,0,0,0,86.02019,0,0,0,0,0,0,0,7.97358,0,0,0,0,0,0,0,0,700
2019,Impregnation,0.673,0.16825,4,1,1.475409836,,14.38972,,,,9.527897,1.3710377,0,0,0,0,0,0,0,0,0,0,0,0,0,0,0,0,0,0,0,0,0,0,0,0,0,0,0,0,0,92.12724269,0,0,0,0,0,0.800846594,0,0,0,0,0,0,0,0,0,0,0,0,0,0,0,0,7.071910715,0,0,0,0,0,0,0,0,0,0,0,500
2016,Impregnation,0.24,0.06,4,1.2,0.95,11.6044,2.637363,47.208795,5.67033,46.28571,51.95604,1.370269375,0,0,0,0,0,0,0,0,0,0,0,0,0,0,0,0,0,0,0,0,0,0,0,0,0,0,0,0,0,0,2.191912,0,2.619044,0,0,0,0,0,0,0,0,0,0,0,0,0,0,94.20626,0,0,0,0,0,0,0,0,0,0,0,0.982783,0,0,0,0,757.942
2009,n.a.,0.83106765,0.101325,8.202,0.9202,0.0257,,2.600374,,,,52.63158,1.368617922,0,0,0,0,0,0,0,0,0,0,0,40,0,0,0,0,0,0,10,0,0,0,0,0,0,0,30,0,0,0,0,0,0,0,0,0,0,0,0,0,0,0,0,0,0,0,0,0,0,0,20,0,0,0,0,0,0,0,0,0,0,0,0,0,849.85
2016,n.a.,0.82,0.09,9.9,1,0.466926,,2.298748,,,,59.16667,1.360092643,0,1.517207757,0,0,0,0,0,0,9.060071955,0,0,0,0,0,0,0,0,0,85.332618,0,0,0,0,0,0,0.160999233,0,0,0,1.523972998,0,0,0.587275775,0,0,0,0,0,0,0,0,0,0,0,0,0,0,1.70391748,0,0,0,0,0,0,0,0.113936802,0,0,0,0,0,0,0,0,749.85
1989,Precipitation,0.507000029,0.112000003,4.526785851,1.013000011,0.333,,2,32,8,60,68,1.36,0,0,0,0,0,0,0,0,0,0,0,0,0,0,0,0,0,0,0,0,0,0,0,0,0,0,0,5,0,0,0,0,0,0,0,0,0,0,0,0,0,0,0,0,0,6.199999809,0,88.80000305,0,0,0,0,0,0,0,0,0,0,0,0,0,0,0,0,779.85
2013,n.a.,0.8,0.2,4,1,2.045454545,,16,,2.4,6.1,8.5,1.36,0,100,0,0,0,0,0,0,0,0,0,0,0,0,0,0,0,0,0,0,0,0,0,0,0,0,0,0,0,0,0,0,0,0,0,0,0,0,0,0,0,0,0,0,0,0,0,0,0,0,0,0,0,0,0,0,0,0,0,0,0,0,0,0,740
2009,n.a.,0.12746685,0.303975,0.419333333,0.2258,0.0257,,3.118329,,,,43.58621,1.359161426,0,0,0,0,0,0,0,0,0,0,0,40,0,0,0,0,0,0,10,0,0,0,0,0,0,0,30,0,0,0,0,0,0,0,0,0,0,0,0,0,0,0,0,0,0,0,0,0,0,0,20,0,0,0,0,0,0,0,0,0,0,0,0,0,799.85
2009,n.a.,0.4154325,0.101325,4.1,0.51,0.0257,,2.536585,,,,53.38809,1.354234283,0,0,0,0,0,0,0,0,0,0,0,40,0,0,0,0,0,0,10,0,0,0,0,0,0,0,30,0,0,0,0,0,0,0,0,0,0,0,0,0,0,0,0,0,0,0,0,0,0,0,20,0,0,0,0,0,0,0,0,0,0,0,0,0,799.85
2009,n.a.,0.096157425,0.303975,0.316333333,0.1949,0.0257,,2.685047,,,,50.31447,1.350967167,0,0,0,0,0,0,0,0,0,0,0,40,0,0,0,0,0,0,10,0,0,0,0,0,0,0,30,0,0,0,0,0,0,0,0,0,0,0,0,0,0,0,0,0,0,0,0,0,0,0,20,0,0,0,0,0,0,0,0,0,0,0,0,0,799.85
2014,Impregnation,0.4,0.1,4,1,0.013966,100,15,91,,,9,1.35,0,0,0,0,0,0,0,0,0,0,0,0,0,0,0,0,0,0,0,0,0,0,0,0,0,0,0,0,0,97.88002,0,0,1.413323,0,0,0,0,0,0,0,0,0,0,0,0,0,0,0,0,0,0,0,0,0,0,0,0,0,0,0.706662,0,0,0,0,749.85
2019,Sol-gel,0.4,0.1,4,1,0.03399626,,19.08068,,2.641166,4.411275,7.052441,1.345653699,0,0,0,0,0,0,0,0,0,0,0,0,0,0,0,0,0,0,0,0,0,0,0,0,0,0,50,0,0,0,0,0,0,0,0,0,0,0,0,0,0,0,0,0,0,0,0,0,0,0,0,0,0,0,0,0,0,0,0,0,0,0,0,50,600
2011,Precipitation,0.416,0.084,5,1,0.25,,15.27616,,,,8.793103,1.343248483,0,0,0,0,0,0,0,0,0,0,0,0,0,0,0,0,0,0,0,0,0,0,0,0,0,0,0,0,0,0,0,0,0,0,0,0,0,0,0,0,0,0,0,0,0,0,0,0,82.24177256,0,0,0,0,0,0,0,0,0,0,0,0,0,17.75822744,0,550
2010,n.a.,0.416,0.084,4.952380952,1,0.25,,16.59292,,,,8.080446359,1.340782,0,0,0,0,0,0,0,0,14.12025628,0,0,0,0,0,0,0,0,0,0,0,0,0,0,0,0,0,0,0,0,0,0,0,0,0,85.87974372,0,0,0,0,0,0,0,0,0,0,0,0,0,0,0,0,0,0,0,0,0,0,0,0,0,0,0,0,0,599.85
1989,Precipitation,0.699999988,0.100000001,7,1.013000011,0.15,,14.60000038,,,,9.140000343,1.334440085,0,0,0,0,0,0,0,0,0,0,0,0,0,0,0,0,0,0,0,0,0,0,0,0,0,0,90.90000153,0,0,0,0,0,0,0,0,0,0,0,0,0,0,0,0,0,0,0,0,0,0,0,9.100000381,0,0,0,0,0,0,0,0,0,0,0,0,0,915.85
1993,Impregnation,0.282999992,0.039000001,7.256410122,1.013000011,3,,7,,,,19,1.33,0,0,0,0,8,0,0,0,8,0,0,0,0,0,0,0,0,0,0,0,0,0,0,0,0,0,0,0,0,0,0,0,0,0,0,0,0,0,0,0,0,0,0,0,0,0,0,84,0,0,0,0,0,0,0,0,0,0,0,0,0,0,0,0,774.85
2013,Microemulsion,0.9,0.1,9,1,2.045454545,,6,,5.8,16.2,22,1.32,0,89.4244,0,0,0,0,0,0,0,0,0,0,0,0,0,0,0,0,0,0,0,0,0,0,0,0,0,0,0,0,0,0,0,0,0,0,0,0,0,0,0,0,0,0,0,0,0,0,10.5756,0,0,0,0,0,0,0,0,0,0,0,0,0,0,0,740
2014,Impregnation,0.4,0.1,4,1,0.008803,15,3,56,,,44,1.32,0,0,0,0,0,0,0,0,0,0,0,0,0,0,0,0,0,0,0,0,0,0,0,0,0,0,0,0,0,0,1.567847,0,0,0,0,0,0,0,0,0,0,0,0,0,0,0,0,0,0,0,0,0,0,0,0,0,0,0,0,0,0,0,0,98.43215,749.85
1997,Therm.decomp.,0.5,0.082999997,6.024096012,1.013000011,1,,15.10000038,91.30000305,0,8.699999809,8.699999809,1.313700004,0,0,0,0,0,0,0,0,0,0,0,0,0,0,0,0,0,0,0,0,0,0,0,0,0,0,0,0,0,0,100,0,0,0,0,0,0,0,0,0,0,0,0,0,0,0,0,0,0,0,0,0,0,0,0,0,0,0,0,0,0,0,0,0,749.85
2017,Impregnation,0.571428571,0.142857143,4,1,0.010608,,7.890223,,,,16.63042984,1.312178,0,0,0,0,0,0,0,49.07449,0,0,0,0,0,0,0,0,0,0,0,0,0,0,0,0,0,0,0,0,0,0,0.77049,0,0.720352,0,0,0,0,0,0,0,0,0,0,0,0,0,0,49.07449,0,0,0,0,0,0,0,0,0,0,0,0.360176,0,0,0,0,750
1993,Impregnation,0.282999992,0.039000001,7.256410122,1.013000011,3,,6.5,,,,20,1.3,0,0,0,0,8,0,0,0,0,0,0,0,0,0,0,0,0,0,0,0,0,0,0,0,0,0,0,0,0,0,0,0,0,0,0,0,0,0,0,0,0,0,0,0,0,0,0,84,0,0,8,0,0,0,0,0,0,0,0,0,0,0,0,0,774.85
2009,Sol-gel,0.244000003,0.024,10.16666698,1.013000011,0.012,20,2,,,,65,1.3,0,0,0,0,0,0,0,0,0,0,0,0,0,0,0,0,0,0,4.800000191,0,0,0,0,0,0,0,95.09999847,0,0,0,0,0,0.100000001,0,0,0,0,0,0,0,0,0,0,0,0,0,0,0,0,0,0,0,0,0,0,0,0,0,0,0,0,0,0,0,749.85
2009,n.a.,0.313398225,0.101325,3.093,0.4093,0.0257,,2.685047,,,,48.14004,1.2925827,0,0,0,0,0,0,0,0,0,0,0,40,0,0,0,0,0,0,10,0,0,0,0,0,0,0,30,0,0,0,0,0,0,0,0,0,0,0,0,0,0,0,0,0,0,0,0,0,0,0,20,0,0,0,0,0,0,0,0,0,0,0,0,0,799.85
2018,Sol-gel,0.4,0.1,4,1,0.030052592,,10.89888,,0.7234727,11.1098573,11.83333,1.289700437,0,0,0,0,0,0,0,0,0,0,50,0,0,0,0,0,0,0,0,0,0,0,0,0,0,0,0,0,0,0,0,0,0,0,0,0,0,0,0,50,0,0,0,0,0,0,0,0,0,0,0,0,0,0,0,0,0,0,0,0,0,0,0,0,550
2015,Impregnation,0.761904762,0.19047619,4,1,0.000641258,,2.137405,,,,60.1145,1.284890329,0,0,0,0,0,0,0,0,0,0,0,0,0,0,0,0,0,0,0,0,0,0,0,0,0,0,0,0,0,0,3.062,0,2.614,0,0,0,0,0,0,0,0,0,0,0,0,0,0,93.02,0,0,0,0,0,0,0,0,0,0,0,1.308,0,0,0,0,800
2015,n.a.,0.6,0.2,3,1,0.055865922,,,,,,0,1.284635,0,0,0,0,0,0,0,0,0,0,0,0,0,0,0,0,0,0,0,0,0,0,0,0,0,0,0,0,0,100,0,0,0,0,0,0,0,0,0,0,0,0,0,0,0,0,0,0,0,0,0,0,0,0,0,0,0,0,0,0,0,0,0,0,749.85
2018,Sol-gel,0.4,0.1,4,1,0.027700831,,11.46067,,3.778135,7.388535,11.16667,1.279775199,0,0,0,0,0,0,0,0,0,0,100,0,0,0,0,0,0,0,0,0,0,0,0,0,0,0,0,0,0,0,0,0,0,0,0,0,0,0,0,0,0,0,0,0,0,0,0,0,0,0,0,0,0,0,0,0,0,0,0,0,0,0,0,0,700
2016,Impregnation,0.444444444,0.111111111,4,1,0.018194128,,2,36.4,9.492537313,54.10746269,63.6,1.272,0,0,0,0,0,0,0,0,0,0,0,0,0,0,0,0,0,0,0,0,0,0,0,0,0,0,0,0,0,0,4.355002992,0,2.03580308,0,0,0,0,0,0,0,0,0,0,0,0,0,0,92.59129239,0,0,0,0,0,0,0,0,0,0,0,1.01790154,0,0,0,0,749.85
1986,Impregnation,0.639999986,0.078000002,8.205127716,1.013000011,0.73,99,9,,,,14,1.26,0,97.5,0,0,0,0,0,0,0,0,0,0,0,0,0,0,0,0,0,0,0,0,0,0,0,0,0,0,0,0,0,0,0,0,0,0,0,2.5,0,0,0,0,0,0,0,0,0,0,0,0,0,0,0,0,0,0,0,0,0,0,0,0,0,0,783.85
2014,Impregnation,0.4,0.1,4,1,0.009671,8,2,37,,,63,1.26,0,0,0,0,0,0,0,0,0,0,0,0,0,0,0,0,0,0,94.97766,0,0,0,0,0,0,0,0,0,0,0,0.998502,0,2.682556,0,0,0,0,0,0,0,0,0,0,0,0,0,0,0,0,0,0,0,0,0,0,0,0,0,0,1.341278,0,0,0,0,749.85
1992,Impregnation,0.829999983,0.170000002,4.882352829,1.013000011,0.9,,8.800000191,,4,10.30000019,14.30000019,1.258400044,0,0,0,0,0,0,0,0,0,0,0,10,0,0,0,0,0,0,0,0,0,0,0,0,0,0,0,0,0,0,0,0,0,0,0,0,0,0,0,0,0,0,0,0,0,0,0,90,0,0,0,0,0,0,0,0,0,0,0,0,0,0,0,0,799.85
2009,n.a.,0.227272727,0.090909091,2.5,1,0.345781466,,14.6,91.3,2,6.6,8.6,1.2556,0,0,0,0,0,0,0,0,0,0,0,40,0,0,0,0,0,0,10,0,30,0,0,0,0,0,0,0,0,0,0,0,0,0,0,0,0,0,0,0,0,0,0,0,0,0,0,0,0,0,20,0,0,0,0,0,0,0,0,0,0,0,0,0,759.85
1992,Sol-gel,0.291999996,0.028999999,10.06896591,1.013000011,0.02,91.19999695,6.300000191,80.19999695,2.400000095,17.5,19.9000001,1.253700044,0,0,0,0,0,0,0,0,68,0,0,0,0,0,0,0,0,0,0,0,0,0,0,0,0,0,0,0,0,0,0,0,0,0,0,0,0,0,0,0,0,0,0,0,0,0,0,0,0,0,0,0,0,0,0,30,0,0,2,0,0,0,0,0,799.85
2018,Precipitation,0.4,0.1,4,1,0.028776978,,3.77451,,,,33.21168,1.253578183,0,0,0,0,0,0,0,0,0,0,0,0,0,0,0,0,0,0,0,0,0,0,0,0,0,0,0,0,0,0,0,0,0,0,0,0,0,0,0,0,0,0,0,0,0,0,0,0,0,100,0,0,0,0,0,0,0,0,0,0,0,0,0,0,725
2018,Impregnation,0.867867868,0.117117117,7.41025641,1,0.064316913,19.02314,2.571429,,,,48.70466,1.252405752,0,0,0,0,0,0,0,0,0,0,2.280566,0,0,0,0,0,0,0,0,0,0,0,0,0,0,0,0,0,0,0,0.769047,0,2.17485,0,0,0,0,0,0,0,0,0,0,0,0,0,0,93.68811,0,0,0,0,0,0,0,0,0,0,0,1.087425,0,0,0,0,700
1991,n.a.,0.860000014,0.140000001,6.142857075,1.013000011,0.8,92,13.89999962,,,,9,1.250999966,0,0,0,0,0,0,0,0,100,0,0,0,0,0,0,0,0,0,0,0,0,0,0,0,0,0,0,0,0,0,0,0,0,0,0,0,0,0,0,0,0,0,0,0,0,0,0,0,0,0,0,0,0,0,0,0,0,0,0,0,0,0,0,0,799.85
2017,Sol-gel,0.666666667,0.166666667,4,1,0.36,,16.49049,92.45283,1.603774,5.943396,7.54717,1.244565314,0,0,0,0,0,0,0,0,0,0,0,0,0,0,0,0,0,0,50,0,0,0,0,0,0,0,50,0,0,0,0,0,0,0,0,0,0,0,0,0,0,0,0,0,0,0,0,0,0,0,0,0,0,0,0,0,0,0,0,0,0,0,0,0,600
2009,n.a.,0.227272727,0.090909091,2.5,1,0.378680299,,13.8,91,2.7,6.3,9,1.242,0,0,0,0,0,0,0,0,0,0,0,40,0,0,0,0,0,0,10,0,0,0,0,0,0,0,30,0,0,0,0,0,0,0,0,0,0,0,0,0,0,0,0,0,0,0,0,0,0,0,20,0,0,0,0,0,0,0,0,0,0,0,0,0,779.85
2014,n.a.,,,5,1,,,3.1,,11.42857143,28.57142857,40,1.24,0,0,0,0,0,0,0,0,0,0,0,0,0,0,0,0,0,0,0,0,0,0,0,0,0,0,0,0,0,0,0,0,0,0,0,0,0,0,0,0,0,0,0,0,0,0,0,0,0,0,0,0,0,0,0,100,0,0,0,0,0,0,0,0,800
2009,n.a.,0.716266425,0.101325,7.069,0.8069,0.0257,,2.63426,,,,46.92082,1.236016393,0,0,0,0,0,0,0,0,0,0,0,40,0,0,0,0,0,0,10,0,0,0,0,0,0,0,30,0,0,0,0,0,0,0,0,0,0,0,0,0,0,0,0,0,0,0,0,0,0,0,20,0,0,0,0,0,0,0,0,0,0,0,0,0,824.85
1998,Impregnation,0.167999998,0.067000002,2.507462978,1.049999952,0.6,,3,,0.899999976,40.29999924,41.19999921,1.235999976,0,0,0,0,100,0,0,0,0,0,0,0,0,0,0,0,0,0,0,0,0,0,0,0,0,0,0,0,0,0,0,0,0,0,0,0,0,0,0,0,0,0,0,0,0,0,0,0,0,0,0,0,0,0,0,0,0,0,0,0,0,0,0,0,699.85
2009,n.a.,0.041148083,0.303975,0.135366667,0.14061,0.0257,,2.680879,,,,46.06947,1.235066747,0,0,0,0,0,0,0,0,0,0,0,40,0,0,0,0,0,0,10,0,0,0,0,0,0,0,30,0,0,0,0,0,0,0,0,0,0,0,0,0,0,0,0,0,0,0,0,0,0,0,20,0,0,0,0,0,0,0,0,0,0,0,0,0,849.85
2017,Impregnation,0.571428571,0.142857143,4,1,0.010608,,4.716981,,,,26.18180993,1.234991,0,0,0,0,0,0,0,49.07449,0,0,0,0,0,0,0,0,0,0,0,0,0,0,0,0,0,0,0,0,0,0,0.77049,0,0.720352,0,0,0,0,0,0,0,0,0,0,0,0,0,0,49.07449,0,0,0,0,0,0,0,0,0,0,0,0.360176,0,0,0,0,750
2018,Impregnation,0.4,0.1,4,1,0.05774839,,7.239657,,,,16.94915,1.227060324,0,0,0,0,0,0,0,0,0,0,0,0,0,0,0,0,0,0,0,0,0,0,0,0,0,0,0,70,0,0,0,0,0,0,0,0,0,0,0,0,0,0,0,0,0,0,0,0,0,30,0,0,0,0,0,0,0,0,0,0,0,0,0,0,725
2014,n.a.,,,5,1,,,7.1,,3.969230769,13.23076923,17.2,1.2212,0,0,0,0,0,0,0,0,0,0,0,2,0,0,0,0,0,0,0,0,0,0,0,0,0,0,0,0,0,0,0,0,0,0,0,0,0,0,0,0,0,0,0,0,0,0,0,0,0,0,0,0,0,0,0,98,0,0,0,0,0,0,0,0,800
2009,n.a.,0.227272727,0.090909091,2.5,1,0.373378139,,13.5,91,2.1,6.9,9,1.215,0,0,0,0,0,0,0,0,0,0,0,40,0,0,0,0,0,0,10,0,0,0,0,0,0,0,0,0,0,0,0,0,0,0,0,0,0,0,0,30,0,0,0,0,0,0,0,0,0,0,20,0,0,0,0,0,0,0,0,0,0,0,0,0,759.85
2009,n.a.,0.2123772,0.101325,2.096,0.3096,0.0257,,2.779499,,,,43.2133,1.201113241,0,0,0,0,0,0,0,0,0,0,0,40,0,0,0,0,0,0,10,0,0,0,0,0,0,0,30,0,0,0,0,0,0,0,0,0,0,0,0,0,0,0,0,0,0,0,0,0,0,0,20,0,0,0,0,0,0,0,0,0,0,0,0,0,799.85
2001,Impregnation,0.879999995,0.118000001,7.45762682,1.013000011,0.22,,10,,4,,12,1.2,0,0,0,0,0,0,0,0,0,0,0,0,0,0,0,0,0,0,0,0,0,0,0,0,0,0,0,0,0,0,0,0,9.100000381,0,0,0,0,0,0,0,0,0,0,0,0,0,0,82.80000305,0,0,0,0,0,0,0,0,0,0,3.599999905,4.5,0,0,0,0,776.85
1988,Impregnation,0.5,0.104999997,4.761905193,1.013000011,1.5,,40,,,,3,1.2,0,0,0,0,0,0,0,0,0,0,0,0,0,0,0,0,0,0,0,0,0,0,0,0,0,0,0,0,0,23.79999924,0,0,0,0,0,0,0,0,0,76.19999695,0,0,0,0,0,0,0,0,0,0,0,0,0,0,0,0,0,0,0,0,0,0,0,0,774.85
2014,Impregnation,0.4,0.1,4,1,0.010638,30,5,76,,,24,1.2,0,0,0,0,0,0,0,0,0,0,0,0,0,0,0,0,0,0,0,0,0,0,0,0,0,0,0,0,0,0,1.317927,0,3.540718,0,0,0,0,0,0,0,0,0,0,0,0,0,0,0,0,0,93.371,0,0,0,0,0,0,0,0,1.770359,0,0,0,0,749.85
2009,n.a.,0.041148083,0.303975,0.135366667,0.14061,0.0257,,3.423773,,,,34.98542,1.197821364,0,0,0,0,0,0,0,0,0,0,0,40,0,0,0,0,0,0,10,0,0,0,0,0,0,0,30,0,0,0,0,0,0,0,0,0,0,0,0,0,0,0,0,0,0,0,0,0,0,0,20,0,0,0,0,0,0,0,0,0,0,0,0,0,879.85
2019,Sol-gel,0.4,0.1,4,1,0.032958271,,8.784119,,,,13.62637,1.196956556,0,0,0,0,0,0,0,0,13.23529412,0,49.01960784,0,0,0,0,0,0,0,0,0,0,0,0,0,0,0,37.74509804,0,0,0,0,0,0,0,0,0,0,0,0,0,0,0,0,0,0,0,0,0,0,0,0,0,0,0,0,0,0,0,0,0,0,0,0,0,550
2009,n.a.,0.1471239,0.303975,0.484,0.2452,0.0257,,3.504044,,,,34.15155,1.196685339,0,0,0,0,0,0,0,0,0,0,0,40,0,0,0,0,0,0,10,0,0,0,0,0,0,0,30,0,0,0,0,0,0,0,0,0,0,0,0,0,0,0,0,0,0,0,0,0,0,0,20,0,0,0,0,0,0,0,0,0,0,0,0,0,799.85
2015,Sol-gel,0.6,0.2,3,1,0.083798883,,,,,,0,1.193955,0,0,0,0,0,0,0,0,0,0,0,0,0,0,0,0,0,0,0,0,0,0,0,0,0,0,0,0,0,100,0,0,0,0,0,0,0,0,0,0,0,0,0,0,0,0,0,0,0,0,0,0,0,0,0,0,0,0,0,0,0,0,0,0,749.85
1986,Impregnation,0.639999986,0.078000002,8.205127716,1.013000011,0.3,99,7,,,,17,1.19,0,100,0,0,0,0,0,0,0,0,0,0,0,0,0,0,0,0,0,0,0,0,0,0,0,0,0,0,0,0,0,0,0,0,0,0,0,0,0,0,0,0,0,0,0,0,0,0,0,0,0,0,0,0,0,0,0,0,0,0,0,0,0,0,783.85
1993,Impregnation,0.282999992,0.039000001,7.256410122,1.013000011,3,,7,,,,17,1.19,0,0,0,0,0,0,0,0,8,0,0,0,0,0,0,0,0,0,0,0,0,0,0,0,0,0,0,0,0,8,0,0,0,0,0,0,0,0,0,0,0,0,0,0,0,0,0,84,0,0,0,0,0,0,0,0,0,0,0,0,0,0,0,0,774.85
2018,Impregnation,0.5,0.1,5,1,0.149731012,,5.43083,,,,21.83673,1.185915684,0,0,0,0,0,0,0,0,0,0,0,0,0,0,0,0,0,0,0,0,0,0,0,0,0,0,0,0,0,0,4.759160405,0,4.449463493,0,0,0,0,0,0,0,0,0,0,0,0,0,0,83.80748395,0,0,0,0,0,0,0,0,0,0,0,2.224731746,0,0,0,4.759160405,760
1992,n.a.,0.291999996,0.028999999,10.06896591,1.013000011,0.02,44.79999924,3.200000048,62.90000153,2.400000095,34.59999847,36.99999857,1.183999972,0,0,0,0,0,0,0,0,100,0,0,0,0,0,0,0,0,0,0,0,0,0,0,0,0,0,0,0,0,0,0,0,0,0,0,0,0,0,0,0,0,0,0,0,0,0,0,0,0,0,0,0,0,0,0,0,0,0,0,0,0,0,0,0,799.85
2015,Sol-gel,,,4,1,0.050632911,100,11.6,89.7,2.3,7.9,10.2,1.1832,0,100,0,0,0,0,0,0,0,0,0,0,0,0,0,0,0,0,0,0,0,0,0,0,0,0,0,0,0,0,0,0,0,0,0,0,0,0,0,0,0,0,0,0,0,0,0,0,0,0,0,0,0,0,0,0,0,0,0,0,0,0,0,0,800
2001,Sol-gel,0.333000004,0.067000002,4.97014904,1.013000011,,,18.29999924,,,,6.400000095,1.171199969,0,45,0,0,0,0,0,0,0,0,0,0,0,0,0,0,0,0,0,0,0,0,0,0,0,0,50,0,0,5,0,0,0,0,0,0,0,0,0,0,0,0,0,0,0,0,0,0,0,0,0,0,0,0,0,0,0,0,0,0,0,0,0,0,739.85
2013,n.a.,0.9,0.1,9,1,2.045454545,,6.5,,8.7,9.3,18,1.17,0,89.4244,0,0,0,0,0,0,0,0,0,0,0,0,0,0,0,0,0,0,0,0,0,0,0,0,0,0,0,0,0,0,0,0,0,0,0,0,0,0,0,0,0,0,0,0,0,0,10.5756,0,0,0,0,0,0,0,0,0,0,0,0,0,0,0,800
1992,Sol-gel,0.291999996,0.028999999,10.06896591,1.013000011,0.02,81.30000305,5.400000095,78.40000153,,21.60000038,21.60000038,1.166400041,0,0,0,0,0,0,0,0,0,0,0,0,0,0,0,0,0,0,0,0,0,0,0,0,0,0,0,0,0,68,0,0,0,0,0,0,0,0,0,0,0,0,0,0,0,0,0,0,0,0,0,0,0,0,0,0,0,0,2,0,0,0,0,30,799.85
2009,n.a.,0.05694465,0.303975,0.187333333,0.1562,0.0257,,2.578787,,,,45,1.16045415,0,0,0,0,0,0,0,0,0,0,0,40,0,0,0,0,0,0,10,0,0,0,0,0,0,0,30,0,0,0,0,0,0,0,0,0,0,0,0,0,0,0,0,0,0,0,0,0,0,0,20,0,0,0,0,0,0,0,0,0,0,0,0,0,824.85
2008,Sol-gel,0.5,0.375,1.333333015,1.013000011,0.79,,33,,,,3.5,1.155,0,0,0,0,0,0,0,0,0,0,0,0,0,0,0,0,0,0,0,0,0,0,0,0,0,0,0,5,0,0,0,0,0,0,0,0,0,0,0,0,0,0,0,0,0,0,0,0,0,0,50,0,0,0,0,45,0,0,0,0,0,0,0,0,849.85
2014,n.a.,,,5,1,,,2.5,,10.59230769,35.30769231,45.9,1.1475,0,0,0,0,0,0,0,0,0,0,0,0,0,0,0,0,0,0,0,0,0,0,0,0,0,0,0,0,0,0,0,2,0,0,0,0,0,0,0,0,0,0,0,0,0,0,0,0,0,0,0,0,0,0,0,98,0,0,0,0,0,0,0,0,800
2010,n.a.,0.416,0.084,4.952380952,1,0.25,,11.17257,,,,10.25056008,1.145251,0,0,0,0,0,0,0,0,0,0,0,0,0,0,0,0,0,0,0,0,0,0,0,0,0,0,0,0,0,0,0,0,0,0,78.52320675,0,0,0,0,0,0,0,0,0,0,0,0,0,0,0,21.47679325,0,0,0,0,0,0,0,0,0,0,0,0,0,549.85
2014,Impregnation,0.4,0.1,4,1,0.018868,16,2,43,,,57,1.14,0,0,0,0,0,0,0,0,0,0,0,0,0,0,0,0,0,0,0,0,0,0,0,0,0,0,0,0,0,0,0.770659,0,0,0,0,0,0,0,0,0,0,0,0,0,0,0,0,99.22934,0,0,0,0,0,0,0,0,0,0,0,0,0,0,0,0,749.85
2014,Impregnation,0.4,0.1,4,1,0.009542,43,6,81,,,19,1.14,0,0,0,0,0,0,0,0,0,0,0,0,0,0,0,0,0,0,95.88577,0,0,0,0,0,0,0,0,0,0,0,0,0,2.742818,0,0,0,0,0,0,0,0,0,0,0,0,0,0,0,0,0,0,0,0,0,0,0,0,0,0,1.371409,0,0,0,0,749.85
2014,Impregnation,0.4,0.1,4,1,0.01182,21,4,72,,,28,1.12,0,0,0,0,0,0,0,0,0,0,0,0,0,0,0,0,0,0,0,0,0,0,0,0,0,0,0,0,0,0,0,0,2.743509,0,0,0,0,0,0,0,0,0,0,0,0,0,0,0,0,0,0,0,0,0,0,95.88474,0,0,0,1.371755,0,0,0,0,749.85
2009,n.a.,0.508955475,0.101325,5.023,0.6023,0.0257,,2.169094,,,,51.6129,1.119532317,0,0,0,0,0,0,0,0,0,0,0,40,0,0,0,0,0,0,10,0,0,0,0,0,0,0,30,0,0,0,0,0,0,0,0,0,0,0,0,0,0,0,0,0,0,0,0,0,0,0,20,0,0,0,0,0,0,0,0,0,0,0,0,0,799.85
2019,Impregnation,0.673,0.16825,4,1,1.475409836,,12.97645,,,,8.62661,1.119427733,0,0,0,0,0,0,0,0,0,0,0,0,0,0,0,0,0,0,0,0,0,0,0,0,0,0,0,0,0,92.95383043,0,0,0,0,0,0,0,0,0,0,0,0,0,0,0,0,0,0,0,0,0,0,7.046169575,0,0,0,0,0,0,0,0,0,0,0,500
1987,Impregnation,0.180000007,0.029999999,6,1.013000011,1,,9.100000381,,3,9.300000191,12.30000019,1.119300064,0,0,0,0,0,0,0,0,0,0,0,0.100000001,0,0,0,0,0,0,0,0,0,0,0,0,0,0,0,0,0,0,0,0.100000001,0,0,0,0,0,0,0,0,0,0,0,0,0,0,0,98,0,0,0,0,0,0,0,0,0,0,0,1.799999952,0,0,0,0,549.85
2017,n.a.,0.5,0.1,5,1,0.106383,,6.870229,,,,16.07053,1.104082213,0,0,0,0,0,0,0,0,0,0,0,0,0,0,0,0,0,0,0,0,0,0,0,0,0,0,0,0,0,0,0,0,0,0,0,0,0,0,0,0,0,0,0,0,0,0,0,0,0,0,0,0,0,0,0,100,0,0,0,0,0,0,0,0,720
2017,Impregnation,0.5,0.1,5,1,0.166254,,9.047619,,,,12.18487,1.102440613,0,0,0,0,0,0,0,0,0,0,0,0,0,0,0,0,0,0,0,0,0,0,0,0,0,0,0,0,0,0,2.159331597,0,2.148541935,0,0,0,0,0,0,0,0,0,0,0,0,0,0,94.6178555,0,0,0,0,0,0,0,0,0,0,0,1.074270967,0,0,0,0,740
2009,n.a.,0.83106765,0.101325,8.202,0.9202,0.0257,,2.176993,,,,50.13928,1.091528616,0,0,0,0,0,0,0,0,0,0,0,40,0,0,0,0,0,0,10,0,0,0,0,0,0,0,30,0,0,0,0,0,0,0,0,0,0,0,0,0,0,0,0,0,0,0,0,0,0,0,20,0,0,0,0,0,0,0,0,0,0,0,0,0,824.85
2009,n.a.,0.227272727,0.090909091,2.5,1,0.355992239,,12.4,91.2,1.8,7,8.8,1.0912,0,0,0,0,0,0,0,0,0,0,0,40,0,0,0,0,0,0,10,0,0,0,0,0,0,0,0,0,0,0,0,0,0,0,0,0,0,0,0,0,0,0,0,0,0,0,0,0,30,0,20,0,0,0,0,0,0,0,0,0,0,0,0,0,739.85
2010,n.a.,0.416,0.084,4.952380952,1,0.25,,15.21018,,,,7.162216358,1.089386,0,0,0,0,0,9.300820026,0,0,0,0,0,0,0,0,0,0,0,0,0,0,0,0,0,0,0,0,0,0,0,0,0,0,0,0,90.69917997,0,0,0,0,0,0,0,0,0,0,0,0,0,0,0,0,0,0,0,0,0,0,0,0,0,0,0,0,0,549.85
2017,Sol-gel,0.666666667,0.166666667,4,1,0.36,,13.89006,92.169811,1.509434,6.320755,7.830189,1.08761795,0,50,0,0,0,0,0,0,0,0,0,0,0,0,0,0,0,0,0,0,0,0,0,0,0,0,50,0,0,0,0,0,0,0,0,0,0,0,0,0,0,0,0,0,0,0,0,0,0,0,0,0,0,0,0,0,0,0,0,0,0,0,0,0,550
2014,Impregnation,0.4,0.1,4,1,0.010638,16,3,64,,,36,1.08,0,0,0,0,0,0,0,0,0,0,0,0,0,0,0,0,0,0,0,0,0,0,0,0,0,0,0,0,0,0,1.321775,0,0,0,0,0,0,0,0,0,0,0,0,0,0,0,0,0,0,0,98.67823,0,0,0,0,0,0,0,0,0,0,0,0,0,749.85
1985,n.a.,0.970000029,0.029999999,32.33333206,1.013000011,2.1,99.5,3.599999905,,10.89999962,19.10000038,30,1.079999971,0,0,0,0,0,0,0,0,0,0,0,0,0,0,0,0,0,0,0,0,0,0,0,0,0,0,0,0,0,1.5,0,0,0,0,0,0,0,20,0,0,0,0,0,0,0,0,0,78.5,0,0,0,0,0,0,0,0,0,0,0,0,0,0,0,0,788.85
2009,n.a.,0.227272727,0.090909091,2.5,1,0.367086981,,14.9,92.8,1.5,5.7,7.2,1.0728,0,0,0,0,0,0,0,0,0,0,0,40,0,0,0,0,0,0,10,0,0,0,0,0,0,0,0,0,0,0,0,0,0,0,30,0,0,0,0,0,0,0,0,0,0,0,0,0,0,0,20,0,0,0,0,0,0,0,0,0,0,0,0,0,759.85
1995,Precipitation,0.079999998,0.039999999,2,1.013000011,0.6,,6.699999809,83,,,16,1.071999969,0,0,0,0,0,0,0,0,0,0,0,0,0,0,0,0,0,0,0,0,0,0,0,0,0,0,0,0,0,0,0,0,0,0,0,0,0,0,0,0,0,0,0,0,0,0,0,84.19999695,0,0,0,0,0,0,0,0,0,0,0,0,0,0,15.80000019,0,749.85
2016,n.a.,0.75,0.25,3,1,0.05,,7.75,,6.933962,6.760563,13.694525,1.061325688,0,0,0,0,0,0,0,0,0,0,0,0,0,0,0,0,0,0,0,0,0,0,0,0,0,0,100,0,0,0,0,0,0,0,0,0,0,0,0,0,0,0,0,0,0,0,0,0,0,0,0,0,0,0,0,0,0,0,0,0,0,0,0,0,500
2016,n.a.,0.75,0.25,3,1,0.05,,7.5,,6.933962,7.183099,14.117061,1.058779575,0,0,0,0,0,0,0,0,0,0,0,0,0,0,0,0,0,0,0,0,0,0,0,0,0,0,100,0,0,0,0,0,0,0,0,0,0,0,0,0,0,0,0,0,0,0,0,0,0,0,0,0,0,0,0,0,0,0,0,0,0,0,0,0,500
2014,Impregnation,,,4,1,,,2,47.5,,,52.5,1.05,0,0,0,0,0,0,0,0,0,0,0,0,0,0,0,0,0,0,0,0,0,0,0,0,0,0,0,0,0,0,0.786043,0,2.111768,0,0,0,0,0,0,0,0,0,0,0,0,0,0,96.0463,0,0,0,0,0,0,0,0,0,0,0,1.055884,0,0,0,0,749.85
2015,n.a.,0.6,0.2,3,1,0.083798883,,,,,,0,1.042821,0,0,0,0,0,0,0,0,0,0,0,0,0,0,0,0,0,0,0,0,0,0,0,0,0,0,0,0,0,100,0,0,0,0,0,0,0,0,0,0,0,0,0,0,0,0,0,0,0,0,0,0,0,0,0,0,0,0,0,0,0,0,0,0,749.85
2014,Impregnation,0.4,0.1,4,1,0.012658,99,13,92,,,8,1.04,0,97.33346,0,0,0,0,0,0,0,0,0,0,0,0,0,0,0,0,0,0,0,0,0,0,0,0,0,0,0,0,0,0,1.777694,0,0,0,0,0,0,0,0,0,0,0,0,0,0,0,0,0,0,0,0,0,0,0,0,0,0,0.888847,0,0,0,0,749.85
2014,Impregnation,0.4,0.1,4,1,0.013966,26,4,74,,,26,1.04,0,0,0,0,0,0,0,0,0,0,0,0,0,0,0,0,0,0,0,0,0,0,0,0,0,0,0,0,0,97.31271,0.534266,0,1.43535,0,0,0,0,0,0,0,0,0,0,0,0,0,0,0,0,0,0,0,0,0,0,0,0,0,0,0.717675,0,0,0,0,749.85
2009,n.a.,0.227272727,0.090909091,2.5,1,0.30816641,,4.7,78,6.8,15.2,22,1.034,0,0,0,0,0,0,0,0,0,0,0,0,0,0,0,0,0,0,0,0,0,0,0,0,0,0,40,0,0,0,50,0,10,0,0,0,0,0,0,0,0,0,0,0,0,0,0,0,0,0,0,0,0,0,0,0,0,0,0,0,0,0,0,0,699.85
2013,Sol-gel,0.533333333,0.266666667,2,1,0.18,,18.1,94.3,1.9,3.8,5.7,1.0317,0,0,0,0,0,0,0,0,0,0,0,0,0,0,0,0,0,0,0,0,0,0,0,0,0,0,0,0,0,47.32586315,2.226142683,0,2.081420678,0,0,0,0,0,0,0,0,0,0,0,0,0,0,0,0,0,0,0,0,0,0,47.32586315,0,0,0,1.040710339,0,0,0,0,774.85
2017,n.a.,0.5,0.1,5,1,0.113065,,6.503817,,,,15.76826,1.025538774,0,0,0,0,0,0,0,0,50,0,0,0,0,0,0,0,0,0,0,0,0,0,0,0,0,0,0,0,0,0,0,0,0,0,0,0,0,0,0,0,0,0,0,0,0,0,0,0,0,0,0,0,0,0,0,50,0,0,0,0,0,0,0,0,720
1993,Sol-gel,0.129999995,0.066500001,1.954887033,1.013000011,0.8,,30,,,,3.400000095,1.020000029,0,0,0,0,0,0,0,0,0,0,0,0,0,0,0,0,0,0,0,0,0,0,0,0,0,0,0,0,0,0,0,0,0,0,0,0,0,0,0,0,0,0,0,0,0,0,0,0,0,0,0,0,0,0,0,50,0,0,0,0,50,0,0,0,699.85
2015,n.a.,0.6,0.2,3,1,0.041899441,15,6,72,3.290322581,13.70967742,17,1.02,0,0,0,0,0,0,0,0,0,0,0,0,0,0,0,0,0,0,0,0,0,0,0,0,0,0,0,0,0,100,0,0,0,0,0,0,0,0,0,0,0,0,0,0,0,0,0,0,0,0,0,0,0,0,0,0,0,0,0,0,0,0,0,0,749.85
2016,n.a.,0.75,0.25,3,1,0.05,,7.416667,,6.863207,6.760563,13.62377,1.010429654,0,0,0,0,0,0,0,0,0,0,0,0,0,0,0,0,0,0,0,0,0,0,0,0,0,0,100,0,0,0,0,0,0,0,0,0,0,0,0,0,0,0,0,0,0,0,0,0,0,0,0,0,0,0,0,0,0,0,0,0,0,0,0,0,500
2015,Impregnation,0.761904762,0.19047619,4,1,0.001317653,,1.603053,,,,62.25191,0.997931111,0,0,0,0,0,0,0,0,0,0,0,0,0,0,0,0,0,0,0,0,0,0,0,0,0,0,0,0,0,0,3.062,0,2.614,0,0,0,0,0,0,0,0,0,0,0,0,0,0,93.02,0,0,0,0,0,0,0,0,0,0,0,1.308,0,0,0,0,800
2013,Sol-gel,0.533333333,0.266666667,2,1,0.18,,2.1,52.6,4.3,43.1,47.4,0.9954,0,0,0,0,0,0,0,0,0,0,0,0,0,0,0,0,0,0,0,0,0,0,0,0,0,0,0,0,0,23.45638656,2.570028364,0,2.402950277,0,0,0,0,0,0,0,0,0,0,0,0,0,0,0,0,0,0,0,0,0,0,70.36915967,0,0,0,1.201475139,0,0,0,0,749.85
2009,n.a.,0.227272727,0.090909091,2.5,1,0.378680299,,13.6,92.7,1.7,5.6,7.3,0.9928,0,0,0,0,0,0,0,0,0,0,0,40,0,0,0,0,0,0,10,0,0,0,0,0,0,0,30,0,0,0,0,0,0,0,0,0,0,0,0,0,0,0,0,0,0,0,0,0,0,0,20,0,0,0,0,0,0,0,0,0,0,0,0,0,759.85
1986,n.a.,0.699999988,0.07,10,1.013000011,0.416,21.5,2.200000048,,4.199999809,40.90000153,45.10000134,0.992200051,0,0,0,0,0,0,0,0,0,0,0,0,0,0,0,0,0,0,0,0,0,0,0,0,0,0,0,100,0,0,0,0,0,0,0,0,0,0,0,0,0,0,0,0,0,0,0,0,0,0,0,0,0,0,0,0,0,0,0,0,0,0,0,0,749.85
2014,n.a.,0.4,0.1,4,1,0.010638,16,3,67,,,33,0.99,0,0,0,0,0,0,0,0,0,0,0,0,0,0,0,0,0,0,0,0,0,0,0,0,0,0,0,0,0,0,0,0,0,0,0,0,0,0,0,0,0,0,0,0,0,0,0,0,0,0,100,0,0,0,0,0,0,0,0,0,0,0,0,0,749.85
2018,Slurry,0.461538462,0.153846154,3,1,0.372944492,59.18033,12.29508,,,,8.032787,0.987637588,0,0,0,0,0,0,0,0,0,0,0,0,0,0,0,0,0,0,0,0,0,0,0,0,0,0,0,0,0,0,2.225972071,0,2.081119488,0,0,0,0,0,0,0,0,0,0,0,0,0,0,94.6523487,0,0,0,0,0,0,0,0,0,0,0,1.040559744,0,0,0,0,645
2014,n.a.,,,5,1,,,12.6,,3.694736842,4.105263158,7.8,0.9828,0,0,0,0,0,0,0,0,0,0,0,0,0,0,0,0,0,0,0,0,0,0,0,0,0,0,0,0,0,0,0,0,0,0,0,0,0,0,0,0,0,0,0,0,0,0,0,0,0,0,0,0,0,0,0,98,0,0,2,0,0,0,0,0,850
2018,Impregnation,0.5,0.1,5,1,0.150878514,,4.924138,,,,19.95536,0.982629465,0,0,0,0,0,0,0,0,0,0,0,0,0,0,0,0,0,0,0,0,0,0,0,0,0,0,0,0,0,4.465848192,4.465848192,0,4.175238236,0,0,0,0,0,0,0,0,0,0,0,0,0,0,84.80544626,0,0,0,0,0,0,0,0,0,0,0,2.087619118,0,0,0,0,720
2009,n.a.,0.6099765,0.101325,6.02,0.702,0.0257,,1.880451,,,,52.17391,0.981104812,0,0,0,0,0,0,0,0,0,0,0,40,0,0,0,0,0,0,10,0,0,0,0,0,0,0,30,0,0,0,0,0,0,0,0,0,0,0,0,0,0,0,0,0,0,0,0,0,0,0,20,0,0,0,0,0,0,0,0,0,0,0,0,0,799.85
2018,Impregnation,0.867867868,0.117117117,7.41025641,1,0.065469957,31.03448,3.834197,,7.0901,18.47545,25.56555,0.980233551,2.274048,0,0,0,0,0,0,0,0,0,0,0,0,0,0,0,0,0,0,0,0,0,0,0,0,0,0,0,0,0,0,0,0,0,0,0,0,0,0,0,0,0,0,0,0,0,0,97.72595163,0,0,0,0,0,0,0,0,0,0,0,0,0,0,0,0,775
2018,Impregnation,,,10,1,0.108333333,,2.765531,,,,35.42147964,0.979592,0,0,0,0,0,0,0,0,0,0,0,0,0,0,0,0,0,0,0,0,0,0,0,0,0,0,0,0,0,0,14.05126933,0,8.757932713,0,0,0,0,0,0,0,0,0,0,0,0,0,0,72.8118316,0,0,0,0,0,0,0,0,0,0,0,4.378966357,0,0,0,0,600
1985,n.a.,0.970000029,0.029999999,32.33333206,1.013000011,1.2,99.40000153,3.599999905,,2.599999905,24.60000038,27.20000029,0.979199984,0,0,0,0,0,0,0,0,0,0,0,0,0,0,0,0,0,0,0,0,0,0,0,0,0,0,0,0,0,0,0,20,0,0,0,0,0,20,0,0,0,0,0,0,0,0,0,60,0,0,0,0,0,0,0,0,0,0,0,0,0,0,0,0,849.85
2009,n.a.,0.041148083,0.303975,0.135366667,0.14061,0.0257,,2.260982,,,,43.16547,0.975963507,0,0,0,0,0,0,0,0,0,0,0,40,0,0,0,0,0,0,10,0,0,0,0,0,0,0,30,0,0,0,0,0,0,0,0,0,0,0,0,0,0,0,0,0,0,0,0,0,0,0,20,0,0,0,0,0,0,0,0,0,0,0,0,0,824.85
2009,Impregnation,,,7.4,1,0.369519327,33.5,3,67.7,11.1,21.2,32.3,0.969,0,0,0,0,0,0,0,0,0,0,0,0,0,0,0,0,0,0,0,0,0,0,0,0,0,0,0,0,0,0,2.137111859,0,2.103345017,0,0,0,0,0,0,0,0,0,0,0,0,0,0,94.70787062,0,0,0,0,0,0,0,0,0,0,0,1.051672508,0,0,0,0,699.85
2019,Impregnation,0.75,0.25,3,1,0.072,,19.73,94.7,2.3,2.6,4.9,0.96677,0,0,0,0,0,0,0,0,0,0,0,0,0,0,0,0,0,0,0,0,0,0,0,0,0,0,0,0,0,0,0,0,0,0,0,0,0,0,0,0,0,0,0,0,0,0,0,88.41362286,0,0,0,0,0,0,0,0,0,0,11.58637714,0,0,0,0,0,700
2009,n.a.,0.227272727,0.090909091,2.5,1,0.373378139,,13,92.7,1.4,6,7.4,0.962,0,0,0,0,0,0,0,0,0,0,0,40,0,0,0,0,0,0,10,0,0,0,0,0,0,0,0,0,0,0,0,0,0,0,0,0,0,0,0,30,0,0,0,0,0,0,0,0,0,0,20,0,0,0,0,0,0,0,0,0,0,0,0,0,739.85
1987,Impregnation,0.5,0.100000001,5,1.013000011,0.22,,12,,,,8,0.96,0,66.69999695,0,0,0,0,33.29999924,0,0,0,0,0,0,0,0,0,0,0,0,0,0,0,0,0,0,0,0,0,0,0,0,0,0,0,0,0,0,0,0,0,0,0,0,0,0,0,0,0,0,0,0,0,0,0,0,0,0,0,0,0,0,0,0,0,748.85
2016,Impregnation,0.24,0.06,4,1.2,0.95,9.626373,1.846154,46.285718,3.824176,47.86813,51.692306,0.954319575,0,0,0,0,0,0,0,0,0,0,0,0,0,0,0,0,0,0,0,0,0,0,0,0,0,0,0,0,0,0,2.191912,0,2.619044,0,0,0,0,0,0,0,0,0,0,0,0,0,0,94.20626,0,0,0,0,0,0,0,0,0,0,0,0.982783,0,0,0,0,748.035
2010,Impregnation,0.5,0.1,5,1,0.1272,,4.704402,,,,20.27875,0.953993921,0,0,0,0,0,0,0,0,0,0,0.473933649,0,0,0,0,0,0,0,0,0,0,0,0,0,0,0,0,0,0,94.78672986,0,0,4.739336493,0,0,0,0,0,0,0,0,0,0,0,0,0,0,0,0,0,0,0,0,0,0,0,0,0,0,0,0,0,0,0,700
1995,Impregnation,0.430000007,0.140000001,3.071429014,1.013000011,0.15,,22.5,,,,4.199999809,0.944999957,0,0,0,0,0,0,0,0,0,0,0,0,0,0,0,0,0,0,0,0,0,0,0,0,0,0,0,0,0,0,0,0,0,0,0,0,0,0,0,0,0,0,0,0,0,0,0,97,0,0,0,0,0,0,0,0,0,0,0,3,0,0,0,0,799.85
2001,Sol-gel,0.333000004,0.067000002,4.97014904,1.013000011,,,16.20000076,,,,5.800000191,0.939600075,0,50,0,0,0,0,0,0,0,0,0,0,0,0,0,0,0,0,0,0,0,0,0,0,0,5,45,0,0,0,0,0,0,0,0,0,0,0,0,0,0,0,0,0,0,0,0,0,0,0,0,0,0,0,0,0,0,0,0,0,0,0,0,0,739.85
2018,Impregnation,0.4,0.1,4,1,0.05774839,,5.634808,,,,16.63136,0.937145204,0,0,0,0,0,0,0,0,0,0,0,0,0,0,0,0,0,0,0,0,0,0,0,0,0,0,0,70,0,0,0,0,0,0,0,0,0,0,0,0,0,0,0,0,0,0,0,0,0,30,0,0,0,0,0,0,0,0,0,0,0,0,0,0,700
2009,n.a.,0.716266425,0.101325,7.069,0.8069,0.0257,,1.675402,,,,55.55556,0.930778963,0,0,0,0,0,0,0,0,0,0,0,40,0,0,0,0,0,0,10,0,0,0,0,0,0,0,30,0,0,0,0,0,0,0,0,0,0,0,0,0,0,0,0,0,0,0,0,0,0,0,20,0,0,0,0,0,0,0,0,0,0,0,0,0,799.85
1992,Impregnation,0.291999996,0.028999999,10.06896591,1.013000011,0.02,47.59999847,3.299999952,71.80000305,1.399999976,26.79999924,28.19999921,0.930599961,0,0,0,0,0,0,0,0,97,0,0,0,0,0,0,0,0,0,0,0,0,0,0,0,0,0,0,0,0,0,0,0,0,0,0,0,0,0,0,0,0,0,0,0,0,0,0,0,0,0,0,0,0,0,0,0,0,0,3,0,0,0,0,0,799.85
2008,n.a.,0.098999999,0.033,3,1.013000011,0.06,98,93,,,,1,0.93,0,0,0,0,0,0,0,0,0,0,0,0,0,0,0,0,0,0,0,0,0,0,0,0,0,0,0,0,0,98,0,0,0,0,0,0,0,0,2,0,0,0,0,0,0,0,0,0,0,0,0,0,0,0,0,0,0,0,0,0,0,0,0,0,799.85
2016,n.a.,0.82,0.09,9.9,1,0.641711,,3.254025,,,,28.57143,0.929721475,0,2.735382109,0,0,0,0,0,0,11.37355256,0,0,0,0,0,0,0,0,0,78.31701058,0,0,0,0,0,0,0.109079055,0,0,0,1.821007657,0,0,0.592093608,0,0,0,0,0,0,0,0,0,0,0,0,0,0,4.886459455,0,0,0,0,0,0,0,0.165414967,0,0,0,0,0,0,0,0,749.85
2014,Impregnation,0.4,0.1,4,1,0.018868,31,4,77,,,23,0.92,0,0,0,0,0,0,0,0,0,0,0,0,0,0,0,0,0,0,0,0,0,0,0,0,0,0,0,0,0,0,0,0,2.08509,0,0,0,0,0,0,0,0,0,0,0,0,0,0,96.87236,0,0,0,0,0,0,0,0,0,0,0,1.042545,0,0,0,0,749.85
2018,Sol-gel,0.4,0.1,4,1,0.027700831,,9.325843,,3.054662,6.778671,9.833333,0.917041197,0,0,0,0,0,0,0,0,0,0,100,0,0,0,0,0,0,0,0,0,0,0,0,0,0,0,0,0,0,0,0,0,0,0,0,0,0,0,0,0,0,0,0,0,0,0,0,0,0,0,0,0,0,0,0,0,0,0,0,0,0,0,0,0,650
1993,Impregnation,0.282999992,0.039000001,7.256410122,1.013000011,3,,7.5,,,,12,0.9,0,0,0,0,8,0,0,0,0,0,0,0,0,0,0,0,0,0,0,0,0,0,0,0,0,0,0,0,0,8,0,0,0,0,0,0,0,0,0,0,0,0,0,0,0,0,0,84,0,0,0,0,0,0,0,0,0,0,0,0,0,0,0,0,774.85
2014,Impregnation,0.4,0.1,4,1,0.015576,8,2,55,,,45,0.9,0,0,0,0,0,0,0,49.74209,0,0,0,0,0,0,0,0,0,0,0,0,0,0,0,0,0,0,0,0,0,0,0.515821,0,0,0,0,0,0,0,0,0,0,0,0,0,0,0,0,49.74209,0,0,0,0,0,0,0,0,0,0,0,0,0,0,0,0,749.85
2009,n.a.,0.227272727,0.090909091,2.5,1,0.345781466,,13.4,93.3,1.3,5.4,6.7,0.8978,0,0,0,0,0,0,0,0,0,0,0,40,0,0,0,0,0,0,10,0,30,0,0,0,0,0,0,0,0,0,0,0,0,0,0,0,0,0,0,0,0,0,0,0,0,0,0,0,0,0,20,0,0,0,0,0,0,0,0,0,0,0,0,0,739.85
2015,Impregnation,0.375,0.125,3,1,0.046367499,,2.5,,28.9,6.7,35.6,0.89,0,0,0,0,0,0,0,0,0,0,0,0,0,0,0,0,0,0,0,0,0,0,0,0,0,0,0,0,0,0,1.560072121,0,2.095630778,0,0,0,0,0,0,0,0,0,0,0,0,0,0,95.29648171,0,0,0,0,0,0,0,0,0,0,0,1.047815389,0,0,0,0,800
2018,Precipitation,0.4,0.1,4,1,0.028776978,,2.965686,,,,29.92701,0.887541146,0,0,0,0,0,0,0,0,0,0,0,0,0,0,0,0,0,0,0,0,0,0,0,0,0,0,0,0,0,0,0,0,0,0,0,0,0,0,0,0,0,0,0,0,0,0,0,0,0,100,0,0,0,0,0,0,0,0,0,0,0,0,0,0,700
2018,IJP-A synthesis,0.454545455,0.151515152,3,1,0.062542809,14.08115,3.579952,,,,24.58234,0.880035972,0,0,0,0,0,0,0,0,0,0,0,0,0,0,0,0,0,0,0,0,0,0,0,0,0,0,0,0,0,0,8.257200035,0,3.088836683,0,0,0,0,0,0,0,0,0,0,0,0,0,0,87.00948403,0,0,0,0,0,0,0,0,0,0,0,1.644479248,0,0,0,0,700
2009,n.a.,0.05694465,0.303975,0.187333333,0.1562,0.0257,,2.005175,,,,43.52078,0.8726678,0,0,0,0,0,0,0,0,0,0,0,40,0,0,0,0,0,0,10,0,0,0,0,0,0,0,30,0,0,0,0,0,0,0,0,0,0,0,0,0,0,0,0,0,0,0,0,0,0,0,20,0,0,0,0,0,0,0,0,0,0,0,0,0,799.85
2014,n.a.,0.4,0.1,4,1,0.01182,16,3,71,,,29,0.87,0,0,0,0,0,0,0,0,0,0,0,0,0,0,0,0,0,0,0,0,0,0,0,0,0,0,0,0,0,0,0,0,0,0,0,0,0,0,0,0,0,0,0,0,0,0,0,0,0,0,0,0,0,0,0,100,0,0,0,0,0,0,0,0,749.85
1995,Impregnation,0.75,0.25,3,1.013000011,2.1,,6.300000191,,7.5,,13.80000019,0.869400038,0,0,0,0,0,0,0,0,0,0,0,0,0,0,0,0,0,0,0,0,0,0,0,0,0,0,0,0,0,0,0,0,0,0,0,0,0,0,0,0,0,0,0,0,0,0,0,0,0,0,0,0,0,0,0,100,0,0,0,0,0,0,0,0,799.85
1995,Therm.decomp.,0.699999988,0.07,10,1.013000011,1.03,25.29999924,2.099999905,,8,33.09999847,41.09999847,0.863099929,0,36.70000076,0,0,0,0,0,0,0,0,0,0,0,0,0,0,0,0,0,0,0,0,0,0,0,0,0,0,0,0,0,0,8.100000381,0,0,0,0,18.5,0,0,0,0,0,0,0,0,0,36.70000076,0,0,0,0,0,0,0,0,0,0,0,0,0,0,0,0,749.85
1988,Impregnation,0.5,0.104999997,4.761905193,1.013000011,1.5,,1.799999952,,,,47.70000076,0.858599991,0,0,0,0,0,0,0,0,0,0,76.19999695,0,0,0,0,0,0,0,0,0,0,0,0,0,0,0,0,0,0,0,0,0,23.79999924,0,0,0,0,0,0,0,0,0,0,0,0,0,0,0,0,0,0,0,0,0,0,0,0,0,0,0,0,0,0,0,774.85
2014,Impregnation,0.4,0.1,4,1,0.015576,42,5,83,,,17,0.85,0,0,0,0,0,0,0,48.94501,0,0,0,0,0,0,0,0,0,0,0,0,0,0,0,0,0,0,0,0,0,0,0,0,1.40665,0,0,0,0,0,0,0,0,0,0,0,0,0,0,48.94501,0,0,0,0,0,0,0,0,0,0,0,0.703325,0,0,0,0,749.85
1992,Sol-gel,0.291999996,0.028999999,10.06896591,1.013000011,0.02,100,6.400000095,86.90000153,0.600000024,12.60000038,13.20000041,0.844800039,0,0,0,0,0,0,0,0,68,0,0,0,0,0,0,0,0,0,0,0,0,0,0,0,0,0,0,0,0,0,0,0,0,0,0,0,0,0,0,0,0,0,0,0,0,0,0,0,0,0,0,0,0,0,0,0,0,0,2,0,0,0,0,30,799.85
2009,n.a.,0.227272727,0.090909091,2.5,1,0.367086981,,14.3,94.1,1,4.9,5.9,0.8437,0,0,0,0,0,0,0,0,0,0,0,40,0,0,0,0,0,0,10,0,0,0,0,0,0,0,0,0,0,0,0,0,0,0,30,0,0,0,0,0,0,0,0,0,0,0,0,0,0,0,20,0,0,0,0,0,0,0,0,0,0,0,0,0,739.85
2014,n.a.,,,5,1,,,2.3,,6.1,30.5,36.6,0.8418,0,0,0,0,0,0,0,0,0,0,0,0,2,0,0,0,0,0,0,0,0,0,0,0,0,0,0,0,0,0,0,0,0,0,0,0,0,0,0,0,0,0,0,0,0,0,0,0,0,0,0,0,0,0,0,98,0,0,0,0,0,0,0,0,775
2012,Physical mixing,0.666666667,0.333333333,2,1,0.128801431,99.5,27,89.1,,,3.1,0.837,0,0,0,0,0,0,0,0,0,0,0,0,0,0,0,0,0,0,0,0,0,0,0,0,0,0,0,0,0,0,0,0,0,0,0,0,0,0,0,0,0,0,0,0,0,0,0,0,0,50,0,0,0,0,0,50,0,0,0,0,0,0,0,0,800
2016,Impregnation,0.8,0.2,4,1,1.5,,2.736052,,,,30.56367,0.836237904,0,0,0,0,0,0,0,0,0,0,0,0,0,0,0,0,0,0,0,0,0,0,0,0,0,0,0,15.02152112,0,80.19461203,0,0,0,0,0,0,0,0,0,0,0,0,0,0,0,0,0,0,4.783866855,0,0,0,0,0,0,0,0,0,0,0,0,0,0,0,550
2016,n.a.,0.285,0.095,3,1.9,3.512831481,12.9386,3.508772,75.10965,0,23.79386,23.79386,0.834872297,0,0,0,0,0,0,0,0,81.25386505,0,0,0,0,0,0,0,0,0,0,0,0,0,0,0,0,0,9.373067473,0,0,0,0,0,0,0,0,0,0,0,0,0,0,0,0,0,0,0,0,0,0,0,9.373067473,0,0,0,0,0,0,0,0,0,0,0,0,0,748.078
2014,Impregnation,0.4,0.2,2,1,0.8,,11.1,92.5,,,7.5,0.8325,0,0,0,0,0,0,0,0,43.47826087,0,0,0,0,0,0,0,0,0,0,0,0,0,0,0,0,0,0,0,0,0,0,0,0,0,0,0,0,0,0,0,0,0,0,0,0,0,0,0,0,0,0,0,0,0,0,0,0,0,0,0,0,0,56.52173913,0,674.85
2014,SCS,0.64,0.16,4,1,0.40243,,,,,,0,0.8304498,0,0,0,0,0,0,0,0,0,0,2.358602301,0,0,0,0,0,0,0,0,0,0,0,0,0,0,0,2.378978995,0,0,0,6.01456466,0,4.498539002,0,0,0,0,0,0,0,0,0,0,0,0,0,0,82.50004554,0,0,0,0,0,0,0,0,0,0,0,2.249269501,0,0,0,0,681.9285
2014,Impregnation,0.8,0.2,4,1,1.5,,2.714055,,,,30.59011,0.83023241,0,0,0,0,0,0,0,0,0,0,0,0,0,0,0,0,0,0,0,0,0,0,0,0,0,0,0,15.02152112,0,80.19461203,0,0,0,0,0,0,0,0,0,0,0,0,0,0,0,0,0,0,4.783866855,0,0,0,0,0,0,0,0,0,0,0,0,0,0,0,600
2014,Impregnation,0.4,0.1,4,1,0.018868,6,1,17,,,83,0.83,0,0,0,0,0,0,0,0,0,0,0,0,0,0,0,0,0,0,0,0,0,0,0,0,0,0,0,0,0,0,0,0,0,0,0,0,0,0,0,0,0,0,0,0,0,0,0,98.65444,0,0,0,0,0,0,0,0,0,0,0,1.345565,0,0,0,0,749.85
2019,Sol-gel,0.4,0.1,4,1,0.035549236,,4.165103,,4.735883,15.155617,19.8915,0.828501463,0,0,0,0,0,0,0,0,0,0,0,0,0,0,0,0,0,0,0,0,0,0,0,0,0,0,50,0,0,0,0,0,0,0,0,0,0,0,0,0,0,0,0,0,0,0,0,0,0,0,0,0,0,0,0,50,0,0,0,0,0,0,0,0,600
2019,n.a.,0.4,0.1,4,1,0.011820331,12.56,2.97,,5.95,21.85,27.8,0.82566,0,0,0,0,0,0,0,0,0,0,0,0,0,0,0,0,0,0,0,0,0,0,0,0,0,0,0,0,0,0,0,0,0,0,0,0,0,0,0,0,0,0,0,0,0,0,0,0,0,0,0,0,0,0,0,100,0,0,0,0,0,0,0,0,750
2009,n.a.,0.83106765,0.101325,8.202,0.9202,0.0257,,1.427392,,,,57.69231,0.823495418,0,0,0,0,0,0,0,0,0,0,0,40,0,0,0,0,0,0,10,0,0,0,0,0,0,0,30,0,0,0,0,0,0,0,0,0,0,0,0,0,0,0,0,0,0,0,0,0,0,0,20,0,0,0,0,0,0,0,0,0,0,0,0,0,799.85
1993,Therm.decomp.,0.375,0.125,3,1.013000011,0.24,,6.75,,,,12.10000038,0.816750026,0,0,0,0,0,0,0,0,0,0,0,0,0,0,0,0,0,0,0,0,0,0,0,0,0,0,100,0,0,0,0,0,0,0,0,0,0,0,0,0,0,0,0,0,0,0,0,0,0,0,0,0,0,0,0,0,0,0,0,0,0,0,0,0,649.85
2001,Sol-gel,0.333000004,0.067000002,4.97014904,1.013000011,,,17,,,,4.800000191,0.816000032,0,45,0,0,0,0,0,0,0,0,0,0,0,0,0,0,0,0,0,0,0,0,0,0,0,0,50,5,0,0,0,0,0,0,0,0,0,0,0,0,0,0,0,0,0,0,0,0,0,0,0,0,0,0,0,0,0,0,0,0,0,0,0,0,739.85
2017,n.a.,0.5,0.1,5,1,0.100223,,5.519084,,,,14.71033,0.811875469,0,0,0,0,0,0,0,0,0,0,0,0,0,0,0,0,0,0,0,0,0,0,0,0,0,0,0,0,0,0,0,0,0,0,0,0,0,0,0,0,0,0,0,0,0,0,0,0,0,0,0,0,0,0,0,100,0,0,0,0,0,0,0,0,720
1993,Impregnation,0.282999992,0.039000001,7.256410122,1.013000011,3,,1,,,,81,0.81,0,0,0,0,0,0,0,0,0,0,0,0,0,0,0,0,0,0,0,0,0,0,0,0,0,15,0,15,0,0,0,0,0,0,0,0,0,0,0,0,0,0,0,0,0,0,0,70,0,0,0,0,0,0,0,0,0,0,0,0,0,0,0,0,774.85
2013,Hydrothermal treatment,0.6,0.2,3,1,0.00466,35,9.2,,,,8.8,0.8096,0,0,6.17E-06,0,0,0,0,0,0,0,0,0,0,0,0,0,0,0,0.0002176,0,0,0,0,0,0,0,0,0,0,99.99977623,0,0,0,0,0,0,0,0,0,0,0,0,0,0,0,0,0,0,0,0,0,0,0,0,0,0,0,0,0,0,0,0,0,0,749.85
2017,n.a.,0.5,0.1,5,1,0.106383,,5.541985,,,,14.45844,0.801284576,0,0,0,0,0,0,0,0,0,0,0,0,0,0,0,0,0,0,0,0,0,0,0,0,0,0,0,0,0,0,0,0,0,0,0,0,0,0,0,0,0,0,0,0,0,0,0,0,0,0,0,0,0,0,0,100,0,0,0,0,0,0,0,0,720
1982,Impregnation,0.400000006,0.083999999,4.761905193,1.013000011,0.04,,2,,,,40,0.8,0,81.30000305,0,0,0,0,0,0,0,0,0,0,0,0,0,0,0,0,0,0,0,0,0,0,0,0,0,0,0,18.70000076,0,0,0,0,0,0,0,0,0,0,0,0,0,0,0,0,0,0,0,0,0,0,0,0,0,0,0,0,0,0,0,0,0,0,799.85
2011,Solid-phase technique,0.677419355,0.322580645,2.1,1,0.142264286,3,1,20,16,64,80,0.8,0,0,0,0,0,0,0,0,0,0,0,0,0,0,0,0,0,0,0,0,0,0,0,0,0,0,0,2.10216523,0,0,2.249316796,0,0,0,0,0,0,0,0,0,0,0,0,0,0,0,0,94.59743536,0,0,0,0,0,0,0,0,0,0,0,1.051082615,0,0,0,0,742
2014,Impregnation,0.677419355,0.322580645,2.1,1,0.016031947,3,1,20,16,64,80,0.8,0,0,0,0,0,0,0,0,0,0,0,0,0,0,0,0,0,0,0,0,0,0,0,0,0,0,0,2.080299563,0,0,2.225920533,0,0,0,0,0,0,0,0,0,0,0,0,0,0,0,0,94.65363012,0,0,0,0,0,0,0,0,0,0,0,1.040149782,0,0,0,0,742
2014,Sol-gel,0.677419355,0.322580645,2.1,1,0.0438813,3,1,20,16,64,80,0.8,0,0,0,0,0,0,0,0,0,0,0,0,0,0,0,0,0,0,0,0,0,0,0,0,0,0,0,2.080299563,0,0,2.225920533,0,0,0,0,0,0,0,0,0,0,0,0,0,0,0,0,94.65363012,0,0,0,0,0,0,0,0,0,0,0,1.040149782,0,0,0,0,741.85
1990,Impregnation,0.300000012,0.039999999,7.5,1.013000011,1.6,,3.799999952,,,,21,0.79799999,0,0,0,0,50,0,20,0,0,0,0,0,0,0,0,0,0,0,0,0,0,0,0,0,0,0,0,0,0,0,0,0,0,0,0,0,0,30,0,0,0,0,0,0,0,0,0,0,0,0,0,0,0,0,0,0,0,0,0,0,0,0,0,0,774.85
2019,Impregnation,0.673,0.16825,4,1,1.475409836,,11.34904,,,,7.017168,0.796381203,0,0,0,0,0,0,0,0,0,0,0,0,0,0,0,0,0,0,0,0,0,0,0,0,0,0,0,0,0,92.01513089,0,0,0,0,0,0,0,0,0,0,0,0,0,0,0,0,0,0,0,0,0,0,7.06330474,0,0,0,0,0,0.921564372,0,0,0,0,0,750
2009,n.a.,0.227272727,0.090909091,2.5,1,0.373378139,,12.4,93.6,1,5.4,6.4,0.7936,0,0,0,0,0,0,0,0,0,0,0,40,0,0,0,0,0,0,10,0,0,0,0,0,0,0,0,0,0,0,0,0,0,0,0,0,0,0,0,30,0,0,0,0,0,0,0,0,0,0,20,0,0,0,0,0,0,0,0,0,0,0,0,0,719.85
2015,Sol-gel,0.6,0.2,3,1,0.055865922,,,,,,0,0.7858942,0,0,0,0,0,0,0,0,0,0,0,0,0,0,0,0,0,0,0,0,0,0,0,0,0,0,0,0,0,100,0,0,0,0,0,0,0,0,0,0,0,0,0,0,0,0,0,0,0,0,0,0,0,0,0,0,0,0,0,0,0,0,0,0,749.85
2009,n.a.,0.227272727,0.090909091,2.5,1,0.959147425,,3.3,76.4,4.1,19.5,23.6,0.7788,0,0,0,0,0,0,0,0,0,0,0,44.44444444,0,0,0,0,0,0,0,0,0,0,0,0,0,0,0,0,0,0,0,0,11.11111111,0,0,0,0,0,0,0,0,0,0,0,0,0,0,0,44.44444444,0,0,0,0,0,0,0,0,0,0,0,0,0,0,0,699.85
2016,n.a.,0.82,0.09,9.9,1,0.621762,,1.923077,,,,40.11905,0.771520223,0,1.756996553,0,0,0,0,0,0,9.889866719,0,0,0,0,0,0,0,0,0,83.03334585,0,0,0,0,0,0,0.079238928,0,0,0,1.500106363,0,0,0.481732139,0,0,0,0,0,0,0,0,0,0,0,0,0,0,3.081138719,0,0,0,0,0,0,0,0.17757473,0,0,0,0,0,0,0,0,749.85
1987,Impregnation,0.5,0.100000001,5,1.013000011,0.22,,11,,,,7,0.77,0,50,0,0,0,0,0,0,0,0,0,0,25,0,0,0,0,0,25,0,0,0,0,0,0,0,0,0,0,0,0,0,0,0,0,0,0,0,0,0,0,0,0,0,0,0,0,0,0,0,0,0,0,0,0,0,0,0,0,0,0,0,0,0,799.85
1990,n.a.,0.400000006,0.079999998,5,1.013000011,0.06,,10.5,,2.5,4.800000191,7.300000191,0.76650002,0,0,0,0,0,0,0,0,0,0,100,0,0,0,0,0,0,0,0,0,0,0,0,0,0,0,0,0,0,0,0,0,0,0,0,0,0,0,0,0,0,0,0,0,0,0,0,0,0,0,0,0,0,0,0,0,0,0,0,0,0,0,0,0,749.85
1996,Therm.decomp.,0.165000007,0.082999997,1.987951994,1.013000011,1.2,,24.60000038,96.90000153,1,2.099999905,3.099999905,0.762599988,0,0,0,0,0,0,0,0,0,0,0,0,0,0,0,0,0,0,0,0,0,0,0,0,0,0,0,0,0,0,0,0,0,0,0,0,0,0,0,0,0,0,0,0,0,0,0,0,0,0,0,0,0,0,0,0,0,0,0,0,0,0,0,100,749.85
1995,Therm.decomp.,0.699999988,0.07,10,1.013000011,1.03,58.40000153,3.900000095,,5,14.5,19.5,0.760500019,0,40,0,0,0,0,0,0,0,0,0,0,0,0,0,0,0,0,0,0,0,0,0,0,0,0,0,0,0,0,0,0,0,0,0,0,0,20,0,0,0,0,0,0,0,0,0,40,0,0,0,0,0,0,0,0,0,0,0,0,0,0,0,0,749.85
