Repository: TaniikeLaboratory/Catalyst-Phylogenetic-Tree

File: input/DRM.csv (part 21 of 21)
year,Incipient to wetness impregnation,Wet impregnation,Co-impregnation,Co-precipitation,Sol-gel,Sequential impregnation, calcTemperature (oC),calc Time (h),red Temperature  (oC),red Time (h),red H2 %,Co,Ba,Ca,Cu,Ce,Mn,La,Ni,Pt,Mg,Ir,Au,K,Li,Ru,Rh,Pd,Sr,Y,Zr,Al,Si,Ti,Pr,V,react Temperature (C),reac CH4 %vol,reac CO2 %vol,reac Ar %vol,reac N2 %vol,reac He %vol,GHSV (mgmin/mL),Time on stream (min),CH4 Conversion
2005,1,0,0,0,0,0,25,0,550,3,100,0,0,0,0,0,0,0,0,0.5199293,0,0,0,0,0,0,0,0,0,0,0,99.4800707,0,0,0,0,800,50,50,0,0,0,8.5,4493.39,39.8665
2005,1,0,0,0,0,0,25,0,550,3,100,0,0,0,0,0,0,0,0,0.5199293,0,0,0,0,0,0,0,0,0,0,0,99.4800707,0,0,0,0,800,50,50,0,0,0,8.5,5814.98,37.8607
2005,0,0,0,0,0,1,500,4,600,2,100,7.9252231,0,0,0,0,0,14.3353095,0,0,0,0,0,0,0,0,0,0,0,0,0,0,77.7394673,0,0,0,600,10,10,0,0,80,4.545454545,60,31.8731
2005,0,0,0,0,0,1,500,4,600,2,100,7.9252231,0,0,0,0,0,14.3353095,0,0,0,0,0,0,0,0,0,0,0,0,0,0,77.7394673,0,0,0,600,10,10,0,0,80,4.545454545,120,32.32
2005,0,0,0,0,0,1,500,4,600,2,100,7.9252231,0,0,0,0,0,14.3353095,0,0,0,0,0,0,0,0,0,0,0,0,0,0,77.7394673,0,0,0,600,10,10,0,0,80,4.545454545,180,31.7095
2005,0,0,0,0,0,1,500,4,600,2,100,7.9252231,0,0,0,0,0,14.3353095,0,0,0,0,0,0,0,0,0,0,0,0,0,0,77.7394673,0,0,0,600,10,10,0,0,80,4.545454545,240,32.1563
2005,0,0,0,0,0,1,500,4,600,2,100,7.9252231,0,0,0,0,0,14.3353095,0,0,0,0,0,0,0,0,0,0,0,0,0,0,77.7394673,0,0,0,600,10,10,0,0,80,4.545454545,300,30.7905
2005,0,0,0,0,0,1,500,4,600,2,100,7.9252231,0,0,0,0,0,14.3353095,0,0,0,0,0,0,0,0,0,0,0,0,0,0,77.7394673,0,0,0,600,10,10,0,0,80,4.545454545,600,31.3633
2005,0,0,0,0,0,1,500,4,600,2,100,7.9252231,0,0,0,0,0,14.3353095,0,0,0,0,0,0,0,0,0,0,0,0,0,0,77.7394673,0,0,0,600,10,10,0,0,80,4.545454545,900,30.7276
2005,0,0,0,0,0,1,500,4,600,2,100,7.9252231,0,0,0,0,0,14.3353095,0,0,0,0,0,0,0,0,0,0,0,0,0,0,77.7394673,0,0,0,600,10,10,0,0,80,4.545454545,1200,31.4518
2005,0,0,0,0,0,1,500,4,600,2,100,7.9252231,0,0,0,0,0,14.3353095,0,0,0,0,0,0,0,0,0,0,0,0,0,0,77.7394673,0,0,0,600,10,10,0,0,80,4.545454545,1380,30.8283
2005,0,0,0,0,0,1,500,4,600,2,100,7.9252231,0,0,0,0,0,14.3353095,0,0,0,0,0,0,0,0,0,0,0,0,0,0,77.7394673,0,0,0,600,10,10,0,0,80,4.545454545,1440,31.2752
2005,0,0,0,0,0,1,500,4,600,2,100,7.9252231,0,0,0,0,0,14.3353095,0,0,0,0,0,0,0,0,0,0,0,0,0,0,77.7394673,0,0,0,600,10,10,0,0,80,4.545454545,1500,31.2689
2005,0,0,0,0,0,1,500,4,600,2,100,5.2581265,0,0,0,0,0,1.9022019,0,0,0,0,0,0,0,0,0,0,0,0,0,0,92.8396717,0,0,0,600,10,10,0,0,80,4.545454545,60,27.9456
2005,0,0,0,0,0,1,500,4,600,2,100,5.2581265,0,0,0,0,0,1.9022019,0,0,0,0,0,0,0,0,0,0,0,0,0,0,92.8396717,0,0,0,600,10,10,0,0,80,4.545454545,120,25.9756
2005,0,0,0,0,0,1,500,4,600,2,100,5.2581265,0,0,0,0,0,1.9022019,0,0,0,0,0,0,0,0,0,0,0,0,0,0,92.8396717,0,0,0,600,10,10,0,0,80,4.545454545,180,22.9481
2005,0,0,0,0,0,1,500,4,600,2,100,5.2581265,0,0,0,0,0,1.9022019,0,0,0,0,0,0,0,0,0,0,0,0,0,0,92.8396717,0,0,0,600,10,10,0,0,80,4.545454545,240,20.0718
2005,0,0,0,0,0,1,500,4,600,2,100,5.2581265,0,0,0,0,0,1.9022019,0,0,0,0,0,0,0,0,0,0,0,0,0,0,92.8396717,0,0,0,600,10,10,0,0,80,4.545454545,300,15.8359
2005,0,0,0,0,0,1,500,4,600,2,100,5.0458642,0,0,0,0,0,0.9127065,0,0,0,0,0,0,0,0,0,0,0,0,0,0,94.0414293,0,0,0,600,10,10,0,0,80,4.545454545,60,27.9456
2005,0,0,0,0,0,1,500,4,600,2,100,5.0458642,0,0,0,0,0,0.9127065,0,0,0,0,0,0,0,0,0,0,0,0,0,0,94.0414293,0,0,0,600,10,10,0,0,80,4.545454545,120,23.8608
2005,0,0,0,0,0,1,500,4,600,2,100,5.0458642,0,0,0,0,0,0.9127065,0,0,0,0,0,0,0,0,0,0,0,0,0,0,94.0414293,0,0,0,600,10,10,0,0,80,4.545454545,180,20.8333
2005,0,0,0,0,0,1,500,4,600,2,100,5.0458642,0,0,0,0,0,0.9127065,0,0,0,0,0,0,0,0,0,0,0,0,0,0,94.0414293,0,0,0,600,10,10,0,0,80,4.545454545,240,16.8995
2005,0,0,0,0,0,1,500,4,600,2,100,5.0458642,0,0,0,0,0,0.9127065,0,0,0,0,0,0,0,0,0,0,0,0,0,0,94.0414293,0,0,0,600,10,10,0,0,80,4.545454545,300,14.3253
2005,0,0,0,0,0,1,500,4,600,2,100,4.8500743,0,0,0,0,0,0,0,0,0,0,0,0,0,0,0,0,0,0,0,0,95.1499257,0,0,0,600,10,10,0,0,80,4.545454545,60,5.13595
2005,0,0,0,0,0,1,500,4,600,2,100,4.8500743,0,0,0,0,0,0,0,0,0,0,0,0,0,0,0,0,0,0,0,0,95.1499257,0,0,0,600,10,10,0,0,80,4.545454545,120,2.56205
2005,0,0,0,0,0,1,500,4,600,2,100,4.8500743,0,0,0,0,0,0,0,0,0,0,0,0,0,0,0,0,0,0,0,0,95.1499257,0,0,0,600,10,10,0,0,80,4.545454545,180,0
2005,1,0,0,0,0,0,400,4,700,1,100,11.9345853,0,0,0,0,0,0,0,0,0,0,0,0,0,0,0,0,0,0,0,0,0,88.0654147,0,0,750,50,50,0,0,0,10,60,65.5273
2005,1,0,0,0,0,0,400,4,700,1,100,11.9345853,0,0,0,0,0,0,0,0,0,0,0,0,0,0,0,0,0,0,0,0,0,88.0654147,0,0,750,50,50,0,0,0,10,120,62.9073
2005,1,0,0,0,0,0,400,4,700,1,100,11.9345853,0,0,0,0,0,0,0,0,0,0,0,0,0,0,0,0,0,0,0,0,0,88.0654147,0,0,750,50,50,0,0,0,10,240,58.9825
2005,1,0,0,0,0,0,400,4,700,1,100,11.9345853,0,0,0,0,0,0,0,0,0,0,0,0,0,0,0,0,0,0,0,0,0,88.0654147,0,0,750,50,50,0,0,0,10,360,56.7046
2005,1,0,0,0,0,0,400,4,700,1,100,11.9345853,0,0,0,0,0,0,0,0,0,0,0,0,0,0,0,0,0,0,0,0,0,88.0654147,0,0,750,50,50,0,0,0,10,480,54.7559
2005,1,0,0,0,0,0,400,4,700,1,100,11.9345853,0,0,0,0,0,0,0,0,0,0,0,0,0,0,0,0,0,0,0,0,0,88.0654147,0,0,750,50,50,0,0,0,10,600,53.7941
2005,1,0,0,0,0,0,400,4,700,1,100,11.9345853,0,0,0,0,0,0,0,0,0,0,0,0,0,0,0,0,0,0,0,0,0,88.0654147,0,0,750,50,50,0,0,0,10,720,53.1623
2005,1,0,0,0,0,0,400,4,700,1,100,11.9345853,0,0,0,0,0,0,0,0,0,0,0,0,0,0,0,0,0,0,0,0,0,88.0654147,0,0,750,50,50,0,0,0,10,840,51.2128
2005,1,0,0,0,0,0,400,4,700,1,100,11.9345853,0,0,0,0,0,0,0,0,0,0,0,0,0,0,0,0,0,0,0,0,0,88.0654147,0,0,750,50,50,0,0,0,10,960,50.581
2005,1,0,0,0,0,0,400,4,700,1,100,11.9345853,0,0,0,0,0,0,0,0,0,0,0,0,0,0,0,0,0,0,0,0,0,88.0654147,0,0,750,50,50,0,0,0,10,1080,49.6199
2005,1,0,0,0,0,0,400,4,700,1,100,11.9345853,0,0,0,0,0,0,0,0,0,0,0,0,0,0,0,0,0,0,0,0,0,88.0654147,0,0,750,50,50,0,0,0,10,1200,48.6589
2005,1,0,0,0,0,0,400,4,700,1,100,11.9345853,0,0,0,0,0,0,0,0,0,0,0,0,0,0,0,0,0,0,0,0,0,88.0654147,0,0,750,50,50,0,0,0,10,1320,48.0263
2005,1,0,0,0,0,0,400,4,700,1,100,11.9345853,0,0,0,0,0,0,0,0,0,0,0,0,0,0,0,0,0,0,0,0,0,88.0654147,0,0,750,50,50,0,0,0,10,1440,47.3945
2005,1,0,0,0,0,0,400,4,750,1,100,11.9345853,0,0,0,0,0,0,0,0,0,0,0,0,0,0,0,0,0,0,0,0,0,88.0654147,0,0,750,50,50,0,0,0,10,60,55.6515
2005,1,0,0,0,0,0,400,4,750,1,100,11.9345853,0,0,0,0,0,0,0,0,0,0,0,0,0,0,0,0,0,0,0,0,0,88.0654147,0,0,750,50,50,0,0,0,10,120,53.3599
2005,1,0,0,0,0,0,400,4,750,1,100,11.9345853,0,0,0,0,0,0,0,0,0,0,0,0,0,0,0,0,0,0,0,0,0,88.0654147,0,0,750,50,50,0,0,0,10,180,51.7275
2005,1,0,0,0,0,0,400,4,750,1,100,11.9345853,0,0,0,0,0,0,0,0,0,0,0,0,0,0,0,0,0,0,0,0,0,88.0654147,0,0,750,50,50,0,0,0,10,240,50.4236
2005,1,0,0,0,0,0,400,4,750,1,100,11.9345853,0,0,0,0,0,0,0,0,0,0,0,0,0,0,0,0,0,0,0,0,0,88.0654147,0,0,750,50,50,0,0,0,10,360,49.4618
2005,1,0,0,0,0,0,400,4,750,1,100,11.9345853,0,0,0,0,0,0,0,0,0,0,0,0,0,0,0,0,0,0,0,0,0,88.0654147,0,0,750,50,50,0,0,0,10,480,47.8423
2005,1,0,0,0,0,0,400,4,750,1,100,11.9345853,0,0,0,0,0,0,0,0,0,0,0,0,0,0,0,0,0,0,0,0,0,88.0654147,0,0,750,50,50,0,0,0,10,600,46.8805
2005,1,0,0,0,0,0,400,4,750,1,100,11.9345853,0,0,0,0,0,0,0,0,0,0,0,0,0,0,0,0,0,0,0,0,0,88.0654147,0,0,750,50,50,0,0,0,10,720,46.5779
2005,1,0,0,0,0,0,400,4,750,1,100,11.9345853,0,0,0,0,0,0,0,0,0,0,0,0,0,0,0,0,0,0,0,0,0,88.0654147,0,0,750,50,50,0,0,0,10,840,45.6168
2005,1,0,0,0,0,0,400,4,750,1,100,11.9345853,0,0,0,0,0,0,0,0,0,0,0,0,0,0,0,0,0,0,0,0,0,88.0654147,0,0,750,50,50,0,0,0,10,960,45.3135
2005,1,0,0,0,0,0,400,4,750,1,100,11.9345853,0,0,0,0,0,0,0,0,0,0,0,0,0,0,0,0,0,0,0,0,0,88.0654147,0,0,750,50,50,0,0,0,10,1080,45.0109
2005,1,0,0,0,0,0,400,4,750,1,100,11.9345853,0,0,0,0,0,0,0,0,0,0,0,0,0,0,0,0,0,0,0,0,0,88.0654147,0,0,750,50,50,0,0,0,10,1200,44.0498
2005,1,0,0,0,0,0,400,4,750,1,100,11.9345853,0,0,0,0,0,0,0,0,0,0,0,0,0,0,0,0,0,0,0,0,0,88.0654147,0,0,750,50,50,0,0,0,10,1320,43.7465
2005,1,0,0,0,0,0,400,4,750,1,100,11.9345853,0,0,0,0,0,0,0,0,0,0,0,0,0,0,0,0,0,0,0,0,0,88.0654147,0,0,750,50,50,0,0,0,10,1440,43.4431
2005,1,0,0,0,0,0,400,4,800,1,100,11.9345853,0,0,0,0,0,0,0,0,0,0,0,0,0,0,0,0,0,0,0,0,0,88.0654147,0,0,750,50,50,0,0,0,10,60,38.8607
2005,1,0,0,0,0,0,400,4,800,1,100,11.9345853,0,0,0,0,0,0,0,0,0,0,0,0,0,0,0,0,0,0,0,0,0,88.0654147,0,0,750,50,50,0,0,0,10,120,38.2159
2005,1,0,0,0,0,0,400,4,800,1,100,11.9345853,0,0,0,0,0,0,0,0,0,0,0,0,0,0,0,0,0,0,0,0,0,88.0654147,0,0,750,50,50,0,0,0,10,240,36.2665
2005,1,0,0,0,0,0,400,4,800,1,100,11.9345853,0,0,0,0,0,0,0,0,0,0,0,0,0,0,0,0,0,0,0,0,0,88.0654147,0,0,750,50,50,0,0,0,10,360,35.3054
2005,1,0,0,0,0,0,400,4,800,1,100,11.9345853,0,0,0,0,0,0,0,0,0,0,0,0,0,0,0,0,0,0,0,0,0,88.0654147,0,0,750,50,50,0,0,0,10,480,34.3436
2005,1,0,0,0,0,0,400,4,800,1,100,11.9345853,0,0,0,0,0,0,0,0,0,0,0,0,0,0,0,0,0,0,0,0,0,88.0654147,0,0,750,50,50,0,0,0,10,600,33.0534
2005,1,0,0,0,0,0,400,4,800,1,100,11.9345853,0,0,0,0,0,0,0,0,0,0,0,0,0,0,0,0,0,0,0,0,0,88.0654147,0,0,750,50,50,0,0,0,10,720,31.7631
2005,1,0,0,0,0,0,400,4,800,1,100,11.9345853,0,0,0,0,0,0,0,0,0,0,0,0,0,0,0,0,0,0,0,0,0,88.0654147,0,0,750,50,50,0,0,0,10,840,31.1312
2005,1,0,0,0,0,0,400,4,800,1,100,11.9345853,0,0,0,0,0,0,0,0,0,0,0,0,0,0,0,0,0,0,0,0,0,88.0654147,0,0,750,50,50,0,0,0,10,960,30.4987
2005,1,0,0,0,0,0,400,4,800,1,100,11.9345853,0,0,0,0,0,0,0,0,0,0,0,0,0,0,0,0,0,0,0,0,0,88.0654147,0,0,750,50,50,0,0,0,10,1080,29.5376
2005,1,0,0,0,0,0,400,4,800,1,100,11.9345853,0,0,0,0,0,0,0,0,0,0,0,0,0,0,0,0,0,0,0,0,0,88.0654147,0,0,750,50,50,0,0,0,10,1200,28.9051
2005,1,0,0,0,0,0,400,4,800,1,100,11.9345853,0,0,0,0,0,0,0,0,0,0,0,0,0,0,0,0,0,0,0,0,0,88.0654147,0,0,750,50,50,0,0,0,10,1320,27.6148
2005,1,0,0,0,0,0,400,4,800,1,100,11.9345853,0,0,0,0,0,0,0,0,0,0,0,0,0,0,0,0,0,0,0,0,0,88.0654147,0,0,750,50,50,0,0,0,10,1440,26.9829
2005,1,0,0,0,0,0,400,4,850,1,100,11.9345853,0,0,0,0,0,0,0,0,0,0,0,0,0,0,0,0,0,0,0,0,0,88.0654147,0,0,750,50,50,0,0,0,10,60,5.93886
2005,1,0,0,0,0,0,400,4,850,1,100,11.9345853,0,0,0,0,0,0,0,0,0,0,0,0,0,0,0,0,0,0,0,0,0,88.0654147,0,0,750,50,50,0,0,0,10,120,0.685032
2005,1,0,0,0,0,0,400,4,850,1,100,11.9345853,0,0,0,0,0,0,0,0,0,0,0,0,0,0,0,0,0,0,0,0,0,88.0654147,0,0,750,50,50,0,0,0,10,180,1.35641
2005,1,0,0,0,0,0,400,4,850,1,100,11.9345853,0,0,0,0,0,0,0,0,0,0,0,0,0,0,0,0,0,0,0,0,0,88.0654147,0,0,750,50,50,0,0,0,10,240,1.36935
2005,1,0,0,0,0,0,400,4,850,1,100,11.9345853,0,0,0,0,0,0,0,0,0,0,0,0,0,0,0,0,0,0,0,0,0,88.0654147,0,0,750,50,50,0,0,0,10,360,0.0797887
2005,1,0,0,0,0,0,400,4,850,1,100,11.9345853,0,0,0,0,0,0,0,0,0,0,0,0,0,0,0,0,0,0,0,0,0,88.0654147,0,0,750,50,50,0,0,0,10,480,0.104947
2005,1,0,0,0,0,0,400,4,850,1,100,11.9345853,0,0,0,0,0,0,0,0,0,0,0,0,0,0,0,0,0,0,0,0,0,88.0654147,0,0,750,50,50,0,0,0,10,600,0.460762
2005,1,0,0,0,0,0,400,4,850,1,100,11.9345853,0,0,0,0,0,0,0,0,0,0,0,0,0,0,0,0,0,0,0,0,0,88.0654147,0,0,750,50,50,0,0,0,10,720,0.15814
2005,1,0,0,0,0,0,400,4,750,1,100,11.9345853,0,0,0,0,0,0,0,0,0,0,0,0,0,0,0,0,0,0,0,0,0,88.0654147,0,0,750,50,50,0,0,0,50,60,80.2
2005,1,0,0,0,0,0,400,4,750,1,100,11.9345853,0,0,0,0,0,0,0,0,0,0,0,0,0,0,0,0,0,0,0,0,0,88.0654147,0,0,750,50,50,0,0,0,50,3000,59.8
2005,1,0,0,0,0,0,400,4,750,1,100,11.9345853,0,0,0,0,0,0,0,0,0,0,0,0,0,0,0,0,0,0,0,0,0,88.0654147,0,0,750,50,50,0,0,0,1,60,20.5
2005,1,0,0,0,0,0,400,4,700,1,100,11.9345853,0,0,0,0,0,0,0,0,0,0,0,0,0,0,0,0,0,0,0,0,0,88.0654147,0,0,750,50,50,0,0,0,10,60,2.4
2005,1,0,0,0,0,0,400,4,750,1,100,11.9345853,0,0,0,0,0,0,0,0,0,0,0,0,0,0,0,0,0,0,0,0,0,88.0654147,0,0,750,50,50,0,0,0,10,60,0.8
2005,1,0,0,0,0,0,400,4,750,1,100,11.9345853,0,0,0,0,0,0,0,0,0,0,0,0,0,0,0,0,0,0,0,0,0,88.0654147,0,0,750,50,50,0,0,0,50,60,80.6452
2005,1,0,0,0,0,0,400,4,750,1,100,11.9345853,0,0,0,0,0,0,0,0,0,0,0,0,0,0,0,0,0,0,0,0,0,88.0654147,0,0,750,50,50,0,0,0,50,120,76.0369
2005,1,0,0,0,0,0,400,4,750,1,100,11.9345853,0,0,0,0,0,0,0,0,0,0,0,0,0,0,0,0,0,0,0,0,0,88.0654147,0,0,750,50,50,0,0,0,50,360,69.1244
2005,1,0,0,0,0,0,400,4,750,1,100,11.9345853,0,0,0,0,0,0,0,0,0,0,0,0,0,0,0,0,0,0,0,0,0,88.0654147,0,0,750,50,50,0,0,0,50,600,66.8203
2005,1,0,0,0,0,0,400,4,750,1,100,11.9345853,0,0,0,0,0,0,0,0,0,0,0,0,0,0,0,0,0,0,0,0,0,88.0654147,0,0,750,50,50,0,0,0,50,840,64.977
2005,1,0,0,0,0,0,400,4,750,1,100,11.9345853,0,0,0,0,0,0,0,0,0,0,0,0,0,0,0,0,0,0,0,0,0,88.0654147,0,0,750,50,50,0,0,0,50,1080,64.0553
2005,1,0,0,0,0,0,400,4,750,1,100,11.9345853,0,0,0,0,0,0,0,0,0,0,0,0,0,0,0,0,0,0,0,0,0,88.0654147,0,0,750,50,50,0,0,0,50,1320,62.6728
2005,1,0,0,0,0,0,400,4,750,1,100,11.9345853,0,0,0,0,0,0,0,0,0,0,0,0,0,0,0,0,0,0,0,0,0,88.0654147,0,0,750,50,50,0,0,0,50,1560,61.7512
2005,1,0,0,0,0,0,400,4,750,1,100,11.9345853,0,0,0,0,0,0,0,0,0,0,0,0,0,0,0,0,0,0,0,0,0,88.0654147,0,0,750,50,50,0,0,0,50,1800,61.2903
2005,1,0,0,0,0,0,400,4,750,1,100,11.9345853,0,0,0,0,0,0,0,0,0,0,0,0,0,0,0,0,0,0,0,0,0,88.0654147,0,0,750,50,50,0,0,0,50,2040,60.8295
2005,1,0,0,0,0,0,400,4,750,1,100,11.9345853,0,0,0,0,0,0,0,0,0,0,0,0,0,0,0,0,0,0,0,0,0,88.0654147,0,0,750,50,50,0,0,0,50,2280,60.8295
2005,1,0,0,0,0,0,400,4,750,1,100,11.9345853,0,0,0,0,0,0,0,0,0,0,0,0,0,0,0,0,0,0,0,0,0,88.0654147,0,0,750,50,50,0,0,0,50,2520,60.3687
2005,1,0,0,0,0,0,400,4,750,1,100,11.9345853,0,0,0,0,0,0,0,0,0,0,0,0,0,0,0,0,0,0,0,0,0,88.0654147,0,0,750,50,50,0,0,0,50,2760,59.447
2005,1,0,0,0,0,0,400,4,750,1,100,11.9345853,0,0,0,0,0,0,0,0,0,0,0,0,0,0,0,0,0,0,0,0,0,88.0654147,0,0,750,50,50,0,0,0,50,3000,59.447
2005,1,0,0,0,0,0,400,4,750,1,100,11.9345853,0,0,0,0,0,0,0,0,0,0,0,0,0,0,0,0,0,0,0,0,0,88.0654147,0,0,750,50,50,0,0,0,10,60,55.7604
2005,1,0,0,0,0,0,400,4,750,1,100,11.9345853,0,0,0,0,0,0,0,0,0,0,0,0,0,0,0,0,0,0,0,0,0,88.0654147,0,0,750,50,50,0,0,0,10,120,52.9954
2005,1,0,0,0,0,0,400,4,750,1,100,11.9345853,0,0,0,0,0,0,0,0,0,0,0,0,0,0,0,0,0,0,0,0,0,88.0654147,0,0,750,50,50,0,0,0,10,180,51.6129
2005,1,0,0,0,0,0,400,4,750,1,100,11.9345853,0,0,0,0,0,0,0,0,0,0,0,0,0,0,0,0,0,0,0,0,0,88.0654147,0,0,750,50,50,0,0,0,10,240,50.6912
2005,1,0,0,0,0,0,400,4,750,1,100,11.9345853,0,0,0,0,0,0,0,0,0,0,0,0,0,0,0,0,0,0,0,0,0,88.0654147,0,0,750,50,50,0,0,0,10,360,49.3088
2005,1,0,0,0,0,0,400,4,750,1,100,11.9345853,0,0,0,0,0,0,0,0,0,0,0,0,0,0,0,0,0,0,0,0,0,88.0654147,0,0,750,50,50,0,0,0,10,480,47.9263
2005,1,0,0,0,0,0,400,4,750,1,100,11.9345853,0,0,0,0,0,0,0,0,0,0,0,0,0,0,0,0,0,0,0,0,0,88.0654147,0,0,750,50,50,0,0,0,10,600,46.5438
2005,1,0,0,0,0,0,400,4,750,1,100,11.9345853,0,0,0,0,0,0,0,0,0,0,0,0,0,0,0,0,0,0,0,0,0,88.0654147,0,0,750,50,50,0,0,0,10,720,46.0829
2005,1,0,0,0,0,0,400,4,750,1,100,11.9345853,0,0,0,0,0,0,0,0,0,0,0,0,0,0,0,0,0,0,0,0,0,88.0654147,0,0,750,50,50,0,0,0,10,840,46.0829
2005,1,0,0,0,0,0,400,4,750,1,100,11.9345853,0,0,0,0,0,0,0,0,0,0,0,0,0,0,0,0,0,0,0,0,0,88.0654147,0,0,750,50,50,0,0,0,10,960,45.1613
2005,1,0,0,0,0,0,400,4,750,1,100,11.9345853,0,0,0,0,0,0,0,0,0,0,0,0,0,0,0,0,0,0,0,0,0,88.0654147,0,0,750,50,50,0,0,0,10,1080,44.2396
2005,1,0,0,0,0,0,400,4,750,1,100,11.9345853,0,0,0,0,0,0,0,0,0,0,0,0,0,0,0,0,0,0,0,0,0,88.0654147,0,0,750,50,50,0,0,0,10,1200,43.7788
2005,1,0,0,0,0,0,400,4,750,1,100,11.9345853,0,0,0,0,0,0,0,0,0,0,0,0,0,0,0,0,0,0,0,0,0,88.0654147,0,0,750,50,50,0,0,0,10,1320,43.7788
2005,1,0,0,0,0,0,400,4,750,1,100,11.9345853,0,0,0,0,0,0,0,0,0,0,0,0,0,0,0,0,0,0,0,0,0,88.0654147,0,0,750,50,50,0,0,0,10,1440,43.7788
2005,1,0,0,0,0,0,400,4,750,1,100,11.9345853,0,0,0,0,0,0,0,0,0,0,0,0,0,0,0,0,0,0,0,0,0,88.0654147,0,0,750,50,50,0,0,0,1,60,20.2765
2005,1,0,0,0,0,0,400,4,750,1,100,11.9345853,0,0,0,0,0,0,0,0,0,0,0,0,0,0,0,0,0,0,0,0,0,88.0654147,0,0,750,50,50,0,0,0,1,120,18.894
2005,1,0,0,0,0,0,400,4,750,1,100,11.9345853,0,0,0,0,0,0,0,0,0,0,0,0,0,0,0,0,0,0,0,0,0,88.0654147,0,0,750,50,50,0,0,0,1,240,15.6682
2005,1,0,0,0,0,0,400,4,750,1,100,11.9345853,0,0,0,0,0,0,0,0,0,0,0,0,0,0,0,0,0,0,0,0,0,88.0654147,0,0,750,50,50,0,0,0,1,360,13.8249
2005,1,0,0,0,0,0,400,4,750,1,100,11.9345853,0,0,0,0,0,0,0,0,0,0,0,0,0,0,0,0,0,0,0,0,0,88.0654147,0,0,750,50,50,0,0,0,1,480,10.5991
2005,1,0,0,0,0,0,400,4,750,1,100,11.9345853,0,0,0,0,0,0,0,0,0,0,0,0,0,0,0,0,0,0,0,0,0,88.0654147,0,0,750,50,50,0,0,0,1,600,7.8341
2005,1,0,0,0,0,0,400,4,750,1,100,11.9345853,0,0,0,0,0,0,0,0,0,0,0,0,0,0,0,0,0,0,0,0,0,88.0654147,0,0,750,50,50,0,0,0,1,720,4.60829
2005,1,0,0,0,0,0,400,4,750,1,100,11.9345853,0,0,0,0,0,0,0,0,0,0,0,0,0,0,0,0,0,0,0,0,0,88.0654147,0,0,750,50,50,0,0,0,1,840,1.38249
2005,1,0,0,0,0,0,400,4,750,1,100,11.9345853,0,0,0,0,0,0,0,0,0,0,0,0,0,0,0,0,0,0,0,0,0,88.0654147,0,0,750,50,50,0,0,0,1,960,0.921659
2005,1,0,0,0,0,0,400,4,750,1,100,11.9345853,0,0,0,0,0,0,0,0,0,0,0,0,0,0,0,0,0,0,0,0,0,88.0654147,0,0,750,50,50,0,0,0,1,1080,0.460829
2005,1,0,0,0,0,0,400,4,750,1,100,11.9345853,0,0,0,0,0,0,0,0,0,0,0,0,0,0,0,0,0,0,0,0,0,88.0654147,0,0,750,50,50,0,0,0,1,1200,0.460829
2005,1,0,0,0,0,0,400,4,750,1,100,11.9345853,0,0,0,0,0,0,0,0,0,0,0,0,0,0,0,0,0,0,0,0,0,88.0654147,0,0,750,50,50,0,0,0,1,1320,0.921659
2005,1,0,0,0,0,0,400,4,750,1,100,11.9345853,0,0,0,0,0,0,0,0,0,0,0,0,0,0,0,0,0,0,0,0,0,88.0654147,0,0,750,50,50,0,0,0,1,1440,0.921659
