Repository: TaniikeLaboratory/Catalyst-Phylogenetic-Tree

File: input/OCM.csv (part 21 of 23)
year,Preparation,"p(CH4), bar","p(O2), bar",p(CH4)/p(O2),"p total, bar","Contact time, s",O2 conversion,CH4 conversion,COx selectivity,C2H6 selectivity,C2H4 selectivity,C2 selectivity,C2 yield,Ag,Al,Au,B,Ba,Be,Bi,C,Ca,Cd,Ce,Co,Cr,Cs,Cu,Dy,Er,Eu,Fe,Ga,Gd,Ge,Ho,In,Ir,K,La,Li,Lu,Mg,Mn,Mo,Na,Nb,Nd,Ni,P,Pb,Pd,Pr,Pt,Rb,Re,Rh,Ru,Sb,Sc,Si,Sm,Sn,Sr,Ta,Tb,Te,Th,Ti,Tl,Tm,V,W,Y,Yb,Zn,Zr,Temperature_C
2001,Impregnation,0.782999992,0.216999993,3.608294964,1.013000011,0.06,,38,,,,2,0.76,0,0,0,0,0,0,0,0,0,0,0,0,0,0,0,0,0,0,0,0,0,0,0,0,0,0,96.59999847,0,0,0,0,0,0,0,0,2.599999905,0,0,0,0,0,0,0,0,0,0,0,0,0,0,0.800000012,0,0,0,0,0,0,0,0,0,0,0,0,0,649.85
2000,Impregnation,0.5,0.100000001,5,1.013000011,0.21,33.29999924,4.699999809,,,,16,0.751999969,0,0,0,0,0,0,0,0,100,0,0,0,0,0,0,0,0,0,0,0,0,0,0,0,0,0,0,0,0,0,0,0,0,0,0,0,0,0,0,0,0,0,0,0,0,0,0,0,0,0,0,0,0,0,0,0,0,0,0,0,0,0,0,0,699.85
2009,n.a.,0.227272727,0.090909091,2.5,1,0.310911852,,13.9,94.6,1.3,4.1,5.4,0.7506,0,0,0,0,0,0,0,0,0,0,0,0,0,0,0,0,0,0,0,0,0,0,0,0,0,0,37.89473684,0,0,0,52.63157895,0,0,0,0,0,0,0,0,0,0,0,0,0,0,0,0,0,0,0,9.473684211,0,0,0,0,0,0,0,0,0,0,0,0,0,779.85
2009,n.a.,0.227272727,0.090909091,2.5,1,0.355992239,,12.3,93.9,1,5.1,6.1,0.7503,0,0,0,0,0,0,0,0,0,0,0,40,0,0,0,0,0,0,10,0,0,0,0,0,0,0,0,0,0,0,0,0,0,0,0,0,0,0,0,0,0,0,0,0,0,0,0,0,30,0,20,0,0,0,0,0,0,0,0,0,0,0,0,0,719.85
2014,Impregnation,0.4,0.1,4,1,0.009671,6,1,25,,,75,0.75,0,0,0,0,0,0,0,0,0,0,0,0,0,0,0,0,0,0,99.01219,0,0,0,0,0,0,0,0,0,0,0,0.987809,0,0,0,0,0,0,0,0,0,0,0,0,0,0,0,0,0,0,0,0,0,0,0,0,0,0,0,0,0,0,0,0,0,749.85
2009,n.a.,0.227272727,0.090909091,2.5,1,0.378680299,,12.6,94.1,1.1,4.8,5.9,0.7434,0,0,0,0,0,0,0,0,0,0,0,40,0,0,0,0,0,0,10,0,0,0,0,0,0,0,30,0,0,0,0,0,0,0,0,0,0,0,0,0,0,0,0,0,0,0,0,0,0,0,20,0,0,0,0,0,0,0,0,0,0,0,0,0,739.85
2010,n.a.,0.416,0.084,4.952380952,1,0.25,,14.38053,,,,5.050279788,0.726257,0,0,0,0,0,0,0,0,14.12025628,0,0,0,0,0,0,0,0,0,0,0,0,0,0,0,0,0,0,0,0,0,0,0,0,0,85.87974372,0,0,0,0,0,0,0,0,0,0,0,0,0,0,0,0,0,0,0,0,0,0,0,0,0,0,0,0,0,574.85
2019,Precipitation,0.6,0.2,3,1,0.18,,7.123746,,1.870113912,8.263666088,10.13378,0.721904747,0,41.66666667,0,0,0,0,0,0,0,0,0,0,0,0,0,0,0,0,0,0,0,0,0,0,0,0,0,58.33333333,0,0,0,0,0,0,0,0,0,0,0,0,0,0,0,0,0,0,0,0,0,0,0,0,0,0,0,0,0,0,0,0,0,0,0,0,700
1987,Impregnation,0.5,0.100000001,5,1.013000011,0.22,,12,,,,6,0.72,0,87.59999847,0,0,0,0,0,0,0,0,0,0,0,0,0,0,0,0,0,0,0,0,0,0,0,0,0,0,0,0,12.39999962,0,0,0,0,0,0,0,0,0,0,0,0,0,0,0,0,0,0,0,0,0,0,0,0,0,0,0,0,0,0,0,0,0,839.85
2011,n.a.,0.4,0.1,4,1,0.056603774,22,4,82,,,18,0.72,0,0,0,0,0,0,0,0,0,0,0,0,0,0,0,0,0,0,0,0,0,0,0,0,0,0,0,0,0,0,0,0,0,0,0,0,0,0,0,0,0,0,0,0,0,0,0,100,0,0,0,0,0,0,0,0,0,0,0,0,0,0,0,0,799.85
2014,Impregnation,0.4,0.1,4,1,0.01182,6,1,28,,,72,0.72,0,0,0,0,0,0,0,0,0,0,0,0,0,0,0,0,0,0,0,0,0,0,0,0,0,0,0,0,0,0,0,0,0,0,0,0,0,0,0,0,0,0,0,0,0,0,0,0,0,0,0,0,0,0,0,98.2192,0,0,0,1.780805,0,0,0,0,749.85
2018,Slurry,0.461538462,0.153846154,3,1,0.372944492,44.91803,8.52459,,,,8.360656,0.712711645,0,0,0,0,0,0,0,0,0,0,0,0,0,0,0,0,0,0,0,0,0,0,0,0,0,0,0,0,0,0,2.225972071,0,2.081119488,0,0,0,0,0,0,0,0,0,0,0,0,0,0,94.6523487,0,0,0,0,0,0,0,0,0,0,0,1.040559744,0,0,0,0,630
1997,n.a.,0.289000005,0.033,8.757575989,1.013000011,3,,5.900000095,88,3.5,8.5,12,0.708000011,0,0,0,0,0,0,0,0,0,0,0,5,0,0,0,0,0,0,0,0,0,0,0,0,0,0,0,0,0,0,0,0,0,0,0,0,0,0,0,0,0,0,0,0,0,0,0,95,0,0,0,0,0,0,0,0,0,0,0,0,0,0,0,0,774.85
2015,Sol-gel,0.6,0.2,3,1,0.041899441,13,5,70,2.13559322,11.86440678,14,0.7,0,0,0,0,0,0,0,0,0,0,0,0,0,0,0,0,0,0,0,0,0,0,0,0,0,0,0,0,0,100,0,0,0,0,0,0,0,0,0,0,0,0,0,0,0,0,0,0,0,0,0,0,0,0,0,0,0,0,0,0,0,0,0,0,749.85
2016,n.a.,0.82,0.09,9.9,1,0.615385,,5.143113,,,,13.57143,0.697993981,0,8.766708177,0,0,0,0,0,0,6.919136316,0,0,0,0,0,0,0,0,0,71.20074699,0,0,0,0,0,0,0.122043619,0,0,0,1.60448642,0,0,0.533285732,0,0,0,0,0,0,0,0,0,0,0,0,0,0,10.76362558,0,0,0,0,0,0,0,0.089967171,0,0,0,0,0,0,0,0,749.85
2014,n.a.,0.4,0.1,4,1,0.018868,11,1,31,,,69,0.69,0,0,0,0,0,0,0,0,0,0,0,0,0,0,0,0,0,0,0,0,0,0,0,0,0,0,0,0,0,0,0,0,0,0,0,0,0,0,0,0,0,0,0,0,0,0,0,100,0,0,0,0,0,0,0,0,0,0,0,0,0,0,0,0,749.85
2009,n.a.,0.227272727,0.090909091,2.5,1,0.373378139,,12.3,94.5,0.8,4.8,5.6,0.6888,0,0,0,0,0,0,0,0,0,0,0,40,0,0,0,0,0,0,10,0,0,0,0,0,0,0,0,0,0,0,0,0,0,0,0,0,0,0,0,30,0,0,0,0,0,0,0,0,0,0,20,0,0,0,0,0,0,0,0,0,0,0,0,0,699.85
2001,Sol-gel,0.333000004,0.067000002,4.97014904,1.013000011,,,15,,,,4.5,0.675,0,50,0,0,0,0,0,0,0,0,0,0,0,0,0,0,0,0,0,0,0,0,0,0,0,0,50,0,0,0,0,0,0,0,0,0,0,0,0,0,0,0,0,0,0,0,0,0,0,0,0,0,0,0,0,0,0,0,0,0,0,0,0,0,739.85
2017,Sol-gel,0.666666667,0.166666667,4,1,0.36,,15.22199,95.566038,0.660377,3.773585,4.433962,0.674937252,0,0,0,0,0,0,0,0,0,0,0,0,0,0,0,0,0,0,50,0,0,0,0,0,0,0,50,0,0,0,0,0,0,0,0,0,0,0,0,0,0,0,0,0,0,0,0,0,0,0,0,0,0,0,0,0,0,0,0,0,0,0,0,0,550
2015,n.a.,0.6,0.2,3,1,0.055865922,,,,,,0,0.6649874,0,0,0,0,0,0,0,0,0,0,0,0,0,0,0,0,0,0,0,0,0,0,0,0,0,0,0,0,0,100,0,0,0,0,0,0,0,0,0,0,0,0,0,0,0,0,0,0,0,0,0,0,0,0,0,0,0,0,0,0,0,0,0,0,749.85
2014,n.a.,,,5,1,,,7.9,,1.4,7,8.4,0.6636,0,0,0,0,0,0,0,0,0,0,0,2,0,0,0,0,0,0,0,0,0,0,0,0,0,0,0,0,0,0,0,0,0,0,0,0,0,0,0,0,0,0,0,0,0,0,0,0,0,0,0,0,0,0,0,98,0,0,0,0,0,0,0,0,775
1990,Impregnation,0.430000007,0.159999996,2.6875,1.013000011,0.035,,16.5,,,,4,0.66,0,0,0,0,0,0,0,0,0,0,0,0,0,0,0,0,0,0,0,0,0,0,0,0,0,0,0,0,0,0,0,0,0,0,0,0,0,0,0,0,0,0,0,0,0,0,0,0,0,100,0,0,0,0,0,0,0,0,0,0,0,0,0,0,779.85
2016,n.a.,0.82,0.09,9.9,1,0.603015,,6.506261,,,,10.11905,0.658371804,0,6.518265284,0,0,0,0,0,0,11.59609758,0,0,0,0,0,0,0,0,0,68.38314093,0,0,0,0,0,0,0.106436605,0,0,0,1.439283812,0,0,0.462200073,0,0,0,0,0,0,0,0,0,0,0,0,0,0,11.32420085,0,0,0,0,0,0,0,0.170374875,0,0,0,0,0,0,0,0,749.85
2013,Sol-gel,0.533333333,0.266666667,2,1,0.18,,2.8,76.5,3.9,19.6,23.5,0.658,0,0,0,0,0,0,0,0,0,0,0,0,0,0,0,0,0,0,0,0,0,0,0,0,0,0,0,0,0,23.45638656,2.570028364,0,2.402950277,0,0,0,0,0,0,0,0,0,0,0,0,0,0,0,0,0,0,0,0,0,0,70.36915967,0,0,0,1.201475139,0,0,0,0,724.85
2017,n.a.,0.5,0.1,5,1,0.100223,,4.763359,,,,13.60202,0.647913044,0,0,0,0,0,0,0,0,0,0,0,0,0,0,0,0,0,0,0,0,0,0,0,0,0,0,0,0,0,0,0,0,0,0,0,0,0,0,0,0,0,0,0,0,0,0,0,0,0,0,0,0,0,0,0,100,0,0,0,0,0,0,0,0,720
2009,n.a.,0.227272727,0.090909091,2.5,1,0.345781466,,11.9,94.6,0.8,4.6,5.4,0.6426,0,0,0,0,0,0,0,0,0,0,0,40,0,0,0,0,0,0,10,0,30,0,0,0,0,0,0,0,0,0,0,0,0,0,0,0,0,0,0,0,0,0,0,0,0,0,0,0,0,0,20,0,0,0,0,0,0,0,0,0,0,0,0,0,719.85
2009,n.a.,0.041148083,0.303975,0.135366667,0.14061,0.0257,,1.711886,,,,37.1517,0.635994751,0,0,0,0,0,0,0,0,0,0,0,40,0,0,0,0,0,0,10,0,0,0,0,0,0,0,30,0,0,0,0,0,0,0,0,0,0,0,0,0,0,0,0,0,0,0,0,0,0,0,20,0,0,0,0,0,0,0,0,0,0,0,0,0,799.85
2014,n.a.,,,5,1,,,1.7,,6.216666667,31.08333333,37.3,0.6341,0,0,0,0,0,0,0,0,0,0,0,0,0,0,0,0,0,0,0,0,0,0,0,0,0,0,0,0,0,0,0,0,0,0,0,0,0,0,0,0,0,0,0,0,0,0,0,0,0,0,0,0,0,0,0,100,0,0,0,0,0,0,0,0,775
2018,Precipitation,0.44,0.11,4,1,0.02626585,,13.33661,,,,4.743083,0.632566482,0,0,0,0,0,0,0,0,0,0,3,0,0,0,0,0,0,0,0,0,0,0,0,0,0,0,0,0,0,0,0,0,0,0,0,0,0,0,0,0,0,0,0,0,0,0,0,0,0,0,0,0,0,0,0,0,0,0,0,0,97,0,0,0,700
2008,n.a.,0.098999999,0.033,3,1.013000011,0.06,99,63,,,,1,0.63,0,0,0,0,0,0,0,0,0,0,0,0,0,0,0,0,0,0,0,0,0,0,0,0,0,0,0,0,0,98,0,0,0,0,0,0,0,0,0,0,2,0,0,0,0,0,0,0,0,0,0,0,0,0,0,0,0,0,0,0,0,0,0,0,799.85
2013,Impregnation,,,3,1,,,9,93,,,7,0.63,0,84.0997705,0,0,0,0,0,0,0,0,0,0,0,0,0,0,0,0,0,0,0,0,0,0,0,0,0,0,0,0,11.01712441,0,4.883105092,0,0,0,0,0,0,0,0,0,0,0,0,0,0,0,0,0,0,0,0,0,0,0,0,0,0,0,0,0,0,0,749.85
2014,n.a.,0.4,0.1,4,1,0.01182,20,3,79,,,21,0.63,0,0,0,0,0,0,0,0,0,0,0,0,0,0,0,0,0,0,0,0,0,0,0,0,0,0,0,0,0,0,0,0,0,0,0,0,0,0,0,0,0,0,0,0,0,0,0,0,0,0,0,0,0,0,0,100,0,0,0,0,0,0,0,0,749.85
2017,Impregnation,0.5,0.1,5,1,0.166254,,7.066667,,,,8.907563,0.629467815,0,0,0,0,0,0,0,0,0,0,0,0,0,0,0,0,0,0,0,0,0,0,0,0,0,0,0,0,0,0,2.159331597,0,2.148541935,0,0,0,0,0,0,0,0,0,0,0,0,0,0,94.6178555,0,0,0,0,0,0,0,0,0,0,0,1.074270967,0,0,0,0,720
2009,n.a.,0.227272727,0.090909091,2.5,1,0.367086981,,13.1,95.2,0.7,4.1,4.8,0.6288,0,0,0,0,0,0,0,0,0,0,0,40,0,0,0,0,0,0,10,0,0,0,0,0,0,0,0,0,0,0,0,0,0,0,30,0,0,0,0,0,0,0,0,0,0,0,0,0,0,0,20,0,0,0,0,0,0,0,0,0,0,0,0,0,719.85
2017,Impregnation,0.5,0.1,5,1,0.100305,,2.883295,,,,21.80451,0.628688347,0,0,0,0,0,0,0,0,0,0,0,0,0,0,0,0,0,0,0,0,0,0,0,0,0,0,0,0,0,0,4.475747272,0,4.453504,0,0,0,0,0,0,0,0,0,0,0,0,0,0,0,0,0,0,0,0,0,0,88.84399673,0,0,0,2.226752,0,0,0,0,720
1997,Therm.decomp.,0.75,0.150000006,5,1.013000011,0.18,99.59999847,22.39999962,,,,2.799999952,0.627199979,0,0,0,0,0,0,0,0,0,0,100,0,0,0,0,0,0,0,0,0,0,0,0,0,0,0,0,0,0,0,0,0,0,0,0,0,0,0,0,0,0,0,0,0,0,0,0,0,0,0,0,0,0,0,0,0,0,0,0,0,0,0,0,0,799.85
2011,Impregnation,0.15,0.05,3,0.2,0.282021152,6.8,1.8,65.2,,,34.8,0.6264,0,0,0,0,0,0,0,0,0,0,0,0,0,0,0,0,0,0,0,0,0,0,0,0,0,0,0,0,0,0,1.624329,0,3.622933,0,0,0,0,0,0,0,0,0,0,0,0,0,0,94.07,0,0,0,0,0,0,0,0,0,0,0,0.679744,0,0,0,0,700
2017,n.a.,0.5,0.1,5,1,0.113065,,4.625954,,,,13.50126,0.624562077,0,0,0,0,0,0,0,0,50,0,0,0,0,0,0,0,0,0,0,0,0,0,0,0,0,0,0,0,0,0,0,0,0,0,0,0,0,0,0,0,0,0,0,0,0,0,0,0,0,0,0,0,0,0,0,50,0,0,0,0,0,0,0,0,720
1997,n.a.,0.289000005,0.033,8.757575989,1.013000011,3,,4.800000191,87,6.199999809,6.800000191,13,0.624000025,0,0,0,0,5,0,0,0,0,0,0,0,0,0,0,0,0,0,0,0,0,0,0,0,0,0,0,0,0,0,0,0,0,0,0,0,0,0,0,0,0,0,0,0,0,0,0,95,0,0,0,0,0,0,0,0,0,0,0,0,0,0,0,0,774.85
2018,Impregnation,0.4,0.1,4,1,0.05774839,,3.815977,,,,16.27825,0.621174276,0,0,0,0,0,0,0,0,0,0,0,0,0,0,0,0,0,0,0,0,0,0,0,0,0,0,0,70,0,0,0,0,0,0,0,0,0,0,0,0,0,0,0,0,0,0,0,0,0,30,0,0,0,0,0,0,0,0,0,0,0,0,0,0,675
2018,Precipitation,0.4,0.1,4,1,0.028776978,,2.54902,,,,24.3309,0.620199507,0,0,0,0,0,0,0,0,0,0,0,0,0,0,0,0,0,0,0,0,0,0,0,0,0,0,0,0,0,0,0,0,0,0,0,0,0,0,0,0,0,0,0,0,0,0,0,0,0,100,0,0,0,0,0,0,0,0,0,0,0,0,0,0,675
2015,n.a.,0.6,0.2,3,1,0.027932961,,,,,,0,0.6196474,0,0,0,0,0,0,0,0,0,0,0,0,0,0,0,0,0,0,0,0,0,0,0,0,0,0,0,0,0,100,0,0,0,0,0,0,0,0,0,0,0,0,0,0,0,0,0,0,0,0,0,0,0,0,0,0,0,0,0,0,0,0,0,0,749.85
2017,Impregnation,0.571428571,0.142857143,4,1,0.010608,,1.886792,,,,32.72727995,0.6174957,0,0,0,0,0,0,0,49.07449,0,0,0,0,0,0,0,0,0,0,0,0,0,0,0,0,0,0,0,0,0,0,0.77049,0,0.720352,0,0,0,0,0,0,0,0,0,0,0,0,0,0,49.07449,0,0,0,0,0,0,0,0,0,0,0,0.360176,0,0,0,0,700
2017,Impregnation,0.571428571,0.142857143,4,1,0.010608,,2.830189,,,,21.81817893,0.6174957,0,0,0,0,0,0,0,49.07449,0,0,0,0,0,0,0,0,0,0,0,0,0,0,0,0,0,0,0,0,0,0,0.77049,0,0.720352,0,0,0,0,0,0,0,0,0,0,0,0,0,0,49.07449,0,0,0,0,0,0,0,0,0,0,0,0.360176,0,0,0,0,700
2016,n.a.,0.82,0.09,9.9,1,0.57971,,6.40966,,,,9.523809,0.610443776,0,7.136914937,0,0,0,0,0,0,8.032977219,0,0,0,0,0,0,0,0,0,70.86590687,0,0,0,0,0,0,0.076635309,0,0,0,1.97024412,0,0,0.465903467,0,0,0,0,0,0,0,0,0,0,0,0,0,0,11.30679491,0,0,0,0,0,0,0,0.144623166,0,0,0,0,0,0,0,0,749.85
2001,Sol-gel,0.333000004,0.067000002,4.97014904,1.013000011,,,14.5,,,,4.199999809,0.608999972,0,50,0,0,0,0,0,0,0,0,0,0,0,0,0,0,0,0,0,0,0,0,0,0,0,0,45,0,0,0,0,0,5,0,0,0,0,0,0,0,0,0,0,0,0,0,0,0,0,0,0,0,0,0,0,0,0,0,0,0,0,0,0,0,739.85
1986,n.a.,0.699999988,0.07,10,1.013000011,0.158,12.39999962,1.200000048,,6,44,50,0.600000024,0,0,0,0,0,0,0,0,0,0,0,0,0,0,0,0,0,0,0,0,0,0,0,0,0,0,0,0,0,0,0,0,100,0,0,0,0,0,0,0,0,0,0,0,0,0,0,0,0,0,0,0,0,0,0,0,0,0,0,0,0,0,0,0,749.85
1994,Therm.decomp.,0.839999974,0.033,25.45454407,1.013000011,0.61,94,12,95,1,4,5,0.6,0,0,0,0,0,0,0,0,20,0,0,30,0,0,0,0,0,0,0,0,0,0,0,0,0,0,0,0,0,0,0,0,0,0,0,0,0,0,0,0,0,0,0,0,0,0,0,0,0,0,30,0,0,0,0,20,0,0,0,0,0,0,0,0,746.85
2008,n.a.,0.098999999,0.033,3,1.013000011,0.06,78,12,,,,5,0.6,0,0,0,0,0,0,0,0,0,0,0,0,0,0,2.299999952,0,0,0,0,0,0,0,0,0,0,0,0,0,0,0,0,0,0,0,0,0,0,0,0,0,0,0,0,0,0,0,0,92.30000305,0,0,0,0,0,0,0,0,0,0,0,0,0,0,5.400000095,0,799.85
2014,Impregnation,0.4,0.1,4,1,0.009671,82,10,94,,,6,0.6,0,0,0,0,0,0,0,0,0,0,0,0,0,0,0,0,0,0,96.01774,0,0,0,0,0,0,0,0,0,0,0,0,0,2.654839,0,0,0,0,0,0,0,0,0,0,0,0,0,0,0,0,0,0,0,0,0,0,0,0,0,0,1.327419,0,0,0,0,749.85
2009,n.a.,0.227272727,0.090909091,2.5,1,0.355992239,,11.5,94.8,0.8,4.4,5.2,0.598,0,0,0,0,0,0,0,0,0,0,0,40,0,0,0,0,0,0,10,0,0,0,0,0,0,0,0,0,0,0,0,0,0,0,0,0,0,0,0,0,0,0,0,0,0,0,0,0,30,0,20,0,0,0,0,0,0,0,0,0,0,0,0,0,699.85
1995,Therm.decomp.,0.899999976,0.100000001,9,1.013000011,0.6,,4,,3.599999905,11,14.5999999,0.583999996,0,0,0,0,0,0,0,0,0,0,0,0,0,0,0,0,0,0,0,0,0,0,0,0,0,0,0,0,0,0,0,0,76.90000153,23.10000038,0,0,0,0,0,0,0,0,0,0,0,0,0,0,0,0,0,0,0,0,0,0,0,0,0,0,0,0,0,0,749.85
1988,Therm.decomp.,0.5,0.109999999,4.545454979,1.013000011,0.33,,8.300000191,,,,7,0.581000013,0,0,0,0,0,0,0,0,0,0,0,0,0,0,0,0,0,0,0,0,0,0,0,0,0,50,0,0,0,0,0,0,0,0,0,0,0,0,0,0,0,0,0,0,0,50,0,0,0,0,0,0,0,0,0,0,0,0,0,0,0,0,0,0,779.85
2011,Impregnation,0.2025,0.0675,3,0.3,0.2279924,9.9,2.2,74,,,26,0.572,0,0,0,0,0,0,0,0,0,0,0,0,0,0,0,0,0,0,0,0,0,0,0,0,0,0,0,0,0,0,1.624329,0,3.622933,0,0,0,0,0,0,0,0,0,0,0,0,0,0,94.07,0,0,0,0,0,0,0,0,0,0,0,0.679744,0,0,0,0,675
1990,Impregnation,0.094999999,0.050000001,1.899999976,1.013000011,6.1,,19,,,,3,0.57,0,99,0,0,0,0,0,0,0,0,0,1,0,0,0,0,0,0,0,0,0,0,0,0,0,0,0,0,0,0,0,0,0,0,0,0,0,0,0,0,0,0,0,0,0,0,0,0,0,0,0,0,0,0,0,0,0,0,0,0,0,0,0,0,649.85
2009,n.a.,0.227272727,0.090909091,2.5,1,0.378680299,,12.1,95.3,0.7,4,4.7,0.5687,0,0,0,0,0,0,0,0,0,0,0,40,0,0,0,0,0,0,10,0,0,0,0,0,0,0,30,0,0,0,0,0,0,0,0,0,0,0,0,0,0,0,0,0,0,0,0,0,0,0,20,0,0,0,0,0,0,0,0,0,0,0,0,0,719.85
2015,n.a.,0.6,0.2,3,1,0.111731844,,,,,,0,0.5667506,0,0,0,0,0,0,0,0,0,0,0,0,0,0,0,0,0,0,0,0,0,0,0,0,0,0,0,0,0,100,0,0,0,0,0,0,0,0,0,0,0,0,0,0,0,0,0,0,0,0,0,0,0,0,0,0,0,0,0,0,0,0,0,0,749.85
2013,n.a.,0.875,0.125,7,1,2.045454545,,7.5,,1.5,6,7.5,0.5625,0,89.4244,0,0,0,0,0,0,0,0,0,0,0,0,0,0,0,0,0,0,0,0,0,0,0,0,0,0,0,0,0,0,0,0,0,0,0,0,0,0,0,0,0,0,0,0,0,0,10.5756,0,0,0,0,0,0,0,0,0,0,0,0,0,0,0,740
2018,Impregnation,0.4,0.1,4,1,0.05774839,,3.53067,,,,15.88983,0.561017461,0,0,0,0,0,0,0,0,0,0,0,0,0,0,0,0,0,0,0,0,0,0,0,0,0,0,0,70,0,0,0,0,0,0,0,0,0,0,0,0,0,0,0,0,0,0,0,0,0,30,0,0,0,0,0,0,0,0,0,0,0,0,0,0,650
2014,Impregnation,0.4,0.1,4,1,0.015576,3,1,44,,,56,0.56,0,0,0,0,0,0,0,49.54883,0,0,0,0,0,0,0,0,0,0,0,0,0,0,0,0,0,0,0,0,0,0,0,0,0,0,0,0,0,0,0,0,0,0,0,0,0,0,0,49.54883,0,0,0,0,0,0,0,0,0,0,0,0.902348,0,0,0,0,749.85
2010,Impregnation,,,3,1,0.044308,,0.9271523,,17.2118,43.1759,60.3877,0.559885949,0,0,0,0,0,0,0,0,0,0,0,0,0,0,0,0,0,0,0,0,0,0,0,0,0,0,0,0,0,0,2.24938,0,2.103,0,0,0,0,0,0,0,0,0,0,0,0,0,0,94.59612,0,0,0,0,0,0,0,0,0,0,0,1.0515,0,0,0,0,780
2018,Impregnation,0.5,0.1,5,1,0.150154832,,5.220472,,,,10.70632,0.558920438,0,0,0,0,0,0,0,0,0,0,0,0,0,0,0,0,0,0,0,4.650501987,0,0,0,0,0,0,0,0,0,0,4.650501987,0,4.347875897,0,0,0,0,0,0,0,0,0,0,0,0,0,0,84.17718218,0,0,0,0,0,0,0,0,0,0,0,2.173937948,0,0,0,0,740
1990,Therm.decomp.,0.875,0.125,7,1.013000011,4.2,,11,,,,5,0.55,0,0,0,0,0,0,0,0,0,0,0,0,0,0,0,0,0,0,0,0,0,0,0,0,0,0,0,0,0,0,0,0,0,0,0,0,0,0,0,0,0,0,0,0,0,0,0,0,0,0,0,0,0,0,0,0,0,0,0,0,0,0,0,100,749.85
2014,Impregnation,0.4,0.1,4,1,0.009542,21,1,45,,,55,0.55,0,0,0,0,0,0,0,0,0,0,0,0,0,0,0,0,0,0,98.21966,0,0,0,0,0,0,0,0,0,0,0,0,0,0,0,0,0,0,0,0,0,0,0,0,0,0,0,0,0,0,0,0,0,0,0,0,0,0,0,0,1.780345,0,0,0,0,749.85
2015,Impregnation,0.6144,0.1536,4,1,0.224023,,3.9,,10.84615385,3.253846154,14.1,0.5499,0,0,0,0,0,0,0,0,0,0,0,0,0,0,0,0,0,0,0,0,0,0,0,0,0,0,0,0,0,0,1.529782,0,0,0,0,0,0,0,0,0,0,0,0,0,0,0,0,98.47021788,0,0,0,0,0,0,0,0,0,0,0,0,0,0,0,0,800
2014,n.a.,,,5,1,,,11.2,,1.8375,3.0625,4.9,0.5488,0,0,0,0,0,0,0,0,0,0,0,0,0,0,0,0,0,0,0,0,0,0,0,0,0,0,0,0,0,0,0,0,0,0,0,0,0,0,0,0,0,0,0,0,0,0,0,0,0,0,0,0,0,0,0,98,0,0,2,0,0,0,0,0,825
2018,Impregnation,0.867867868,0.117117117,7.41025641,1,0.063524968,23.65038,2.877551,,,,18.91192,0.544200143,0.793758,0,0,0,0,0,0,0,0,0,2.262464,0,0,0,0,0,0,0,0,0,0,0,0,0,0,0,0,0,0,0,0.762943,0,2.157588,0,0,0,0,0,0,0,0,0,0,0,0,0,0,92.94445,0,0,0,0,0,0,0,0,0,0,0,1.078794,0,0,0,0,650
1993,Sol-gel,0.545000017,0.181999996,2.994504929,1.013000011,0.1,,0.600000024,,,,90.09999847,0.540600012,0,0,0,0,0,0,0,0,0,0,0,0,0,0,0,0,0,0,0,0,0,0,0,0,0,0,0,0,0,0,0,0,0,0,0,0,0,0,0,0,0,0,0,0,0,0,0,100,0,0,0,0,0,0,0,0,0,0,0,0,0,0,0,0,799.85
1987,Impregnation,0.699999988,0.059999999,11.66666698,1.013000011,0.22,,6,,,,9,0.54,0,0,0,0,0,0,0,0,0,0,0,0,0,0,50,0,0,0,0,0,0,0,0,0,0,0,0,0,0,50,0,0,0,0,0,0,0,0,0,0,0,0,0,0,0,0,0,0,0,0,0,0,0,0,0,0,0,0,0,0,0,0,0,0,839.85
2018,Impregnation,0.867867868,0.117117117,7.41025641,1,0.065469957,20.4244,2.38342,,0.83976,21.66667,22.50643,0.536422754,2.274048,0,0,0,0,0,0,0,0,0,0,0,0,0,0,0,0,0,0,0,0,0,0,0,0,0,0,0,0,0,0,0,0,0,0,0,0,0,0,0,0,0,0,0,0,0,0,97.72595163,0,0,0,0,0,0,0,0,0,0,0,0,0,0,0,0,750
2002,Impregnation,0.75,0.25,3,1,0.1,,3.099999905,72.69999695,0,17.29999924,17.29999924,0.53629996,0,0,0,0,0,0,0,0,0,0,0,0,0,0,0,0,0,0,0,0,0,0,0,0,0,0,0,0,0,0,2.200000048,0,0,0,0,0,0,0,0,0,0,0,0,0,0,0,0,96.80000305,0,0,0,0,0,0,0,0,0,0,0,1,0,0,0,0,799.85
2014,n.a.,0.4,0.1,4,1,0.012658,56,4,87,,,13,0.52,0,100,0,0,0,0,0,0,0,0,0,0,0,0,0,0,0,0,0,0,0,0,0,0,0,0,0,0,0,0,0,0,0,0,0,0,0,0,0,0,0,0,0,0,0,0,0,0,0,0,0,0,0,0,0,0,0,0,0,0,0,0,0,0,749.85
2011,Impregnation,0.171428571,0.028571429,6,0.2,0.282021152,7.8,1.2,56.7,,,43.3,0.5196,0,0,0,0,0,0,0,0,0,0,0,0,0,0,0,0,0,0,0,0,0,0,0,0,0,0,0,0,0,0,1.624329,0,3.622933,0,0,0,0,0,0,0,0,0,0,0,0,0,0,94.07,0,0,0,0,0,0,0,0,0,0,0,0.679744,0,0,0,0,700
2019,Sol-gel,0.4,0.1,4,1,0.03399626,,13.05816,,0.6375228,3.3407772,3.9783,0.519492779,0,0,0,0,0,0,0,0,0,0,0,0,0,0,0,0,0,0,0,0,0,0,0,0,0,0,50,0,0,0,0,0,0,0,0,0,0,0,0,0,0,0,0,0,0,0,0,0,0,0,0,0,0,0,0,0,0,0,0,0,0,0,0,50,550
2001,Sol-gel,0.333000004,0.067000002,4.97014904,1.013000011,,,14.60000038,,,,3.5,0.511000013,0,50,0,0,0,0,0,0,5,0,0,0,0,0,0,0,0,0,0,0,0,0,0,0,0,0,45,0,0,0,0,0,0,0,0,0,0,0,0,0,0,0,0,0,0,0,0,0,0,0,0,0,0,0,0,0,0,0,0,0,0,0,0,0,739.85
2008,n.a.,0.098999999,0.033,3,1.013000011,0.06,97,17,,,,3,0.51,0,0,0,0,0,0,0,0,0,0,22.20000076,0,0,0,0,0,0,0,0,0,0,0,0,0,0,0,0,0,0,0,0,0,0,0,0,0,0,0,0,0,0,0,0,0,0,0,0,0,0,0,0,0,0,0,0,0,0,0,0,0,0,0,77.80000305,0,799.85
2009,n.a.,0.227272727,0.090909091,2.5,1,0.310911852,,13,96.2,0.8,3.1,3.9,0.507,0,0,0,0,0,0,0,0,0,0,0,0,0,0,0,0,0,0,0,0,0,0,0,0,0,0,37.89473684,0,0,0,52.63157895,0,0,0,0,0,0,0,0,0,0,0,0,0,0,0,0,0,0,0,9.473684211,0,0,0,0,0,0,0,0,0,0,0,0,0,759.85
2014,n.a.,,,5,1,,,1.5,,5.616666667,28.08333333,33.7,0.5055,0,0,0,0,0,0,0,0,0,0,0,0,0,0,0,0,0,0,0,0,0,0,0,0,0,0,0,0,0,0,0,2,0,0,0,0,0,0,0,0,0,0,0,0,0,0,0,0,0,0,0,0,0,0,0,98,0,0,0,0,0,0,0,0,775
2001,Impregnation,0.899999976,0.100000001,9,1.013000011,0.6,,1.470000029,,8,26.20000076,34.20000076,0.502740021,0,0,0,0,0,0,0,0,0,0,0,0,0,0,0,0,0,0,0,0,0,0,0,0,0,3.799999952,0,0,0,0,0,0,0,0,0,0,0,0,0,0,0,0,0,0,0,0,0,95,0,0,0,0,0,0,0,0,0,0,0,1.200000048,0,0,0,0,649.85
1993,Impregnation,0.282999992,0.039000001,7.256410122,1.013000011,3,,2,,,,25,0.5,0,0,0,0,0,0,0,0,0,0,0,0,0,15,0,0,0,0,0,0,0,0,0,0,0,0,0,0,0,0,0,0,15,0,0,0,0,0,0,0,0,0,0,0,0,0,0,70,0,0,0,0,0,0,0,0,0,0,0,0,0,0,0,0,774.85
2000,Impregnation,0.090000004,0.02,4.5,1.013000011,1.8,,5,,,0,10,0.5,0,0,0,0,0,0,0,0,0,0,0,0,0,1.799999952,0,0,0,0,0,0,0,0,0,0,0,0,0,0,0,0,0,0,0,0,0,0,0,0,0,0,0,0,0,0,0,0,0,98.19999695,0,0,0,0,0,0,0,0,0,0,0,0,0,0,0,0,849.85
2017,Impregnation,0.5,0.1,5,1,0.106209,,2.814645,,,,17.66917,0.49732441,0,0,0,0,0,0,0,0,0,0,0,0,0,0,0,0,0,0,0,0,0,0,0,0,0,0,0,0,0,0,4.475747272,0,4.453504,0,0,0,0,0,0,0,0,0,0,0,0,0,0,0,0,0,0,0,0,0,0,88.84399673,0,0,0,2.226752,0,0,0,0,720
2001,Sol-gel,0.333000004,0.067000002,4.97014904,1.013000011,,,16.5,,,,3,0.495,0,50,0,0,5,0,0,0,0,0,0,0,0,0,0,0,0,0,0,0,0,0,0,0,0,0,45,0,0,0,0,0,0,0,0,0,0,0,0,0,0,0,0,0,0,0,0,0,0,0,0,0,0,0,0,0,0,0,0,0,0,0,0,0,739.85
2017,Impregnation,0.571428571,0.142857143,4,1,0.01285,,3.173242,,,,15.40540558,0.4888508,0,0,0,0,0,0,0,0,0,0,0,0,0,0,0,0,0,0,0,0,0,0,0,0,0,0,0,0,0,0,2.226323,0,2.081448,0,0,0,0,0,0,0,0,0,0,0,0,0,0,94.65150621,0,0,0,0,0,0,0,0,0,0,0,1.040724,0,0,0,0,700
1990,Impregnation,0.670000017,0.07,9.571429253,1.013000011,0.225,16,2,76,24,0,24,0.48,0,0,0,0,80,0,0,0,20,0,0,0,0,0,0,0,0,0,0,0,0,0,0,0,0,0,0,0,0,0,0,0,0,0,0,0,0,0,0,0,0,0,0,0,0,0,0,0,0,0,0,0,0,0,0,0,0,0,0,0,0,0,0,0,799.85
2014,n.a.,0.4,0.1,4,1,0.015576,4,1,52,,,48,0.48,0,0,0,0,0,0,0,50,0,0,0,0,0,0,0,0,0,0,0,0,0,0,0,0,0,0,0,0,0,0,0,0,0,0,0,0,0,0,0,0,0,0,0,0,0,0,0,50,0,0,0,0,0,0,0,0,0,0,0,0,0,0,0,0,749.85
2013,Hydrothermal treatment,0.6,0.2,3,1,0.00466,20,5.7,,,,8.4,0.4788,0,0,0,0,0,0,0,0,0,0,0,0,0,0,0,0,0,0,0.0002176,0,0,0,0,0,0,0,0,0,0,99.9997824,0,0,0,0,0,0,0,0,0,0,0,0,0,0,0,0,0,0,0,0,0,0,0,0,0,0,0,0,0,0,0,0,0,0,749.85
2015,n.a.,0.6,0.2,3,1,0.111731844,,,,,,0,0.4760705,0,0,0,0,0,0,0,0,0,0,0,0,0,0,0,0,0,0,0,0,0,0,0,0,0,0,0,0,0,100,0,0,0,0,0,0,0,0,0,0,0,0,0,0,0,0,0,0,0,0,0,0,0,0,0,0,0,0,0,0,0,0,0,0,749.85
2014,Impregnation,0.4,0.1,4,1,0.01182,6,1,53,,,47,0.47,0,0,0,0,0,0,0,0,0,0,0,0,0,0,0,0,0,0,0,0,0,0,0,0,0,0,0,0,0,0,0,0,0,0,0,0,0,0,0,0,0,0,0,0,0,0,0,0,0,0,0,0,0,0,0,98.2192,0,0,0,1.780805,0,0,0,0,749.85
2013,Sol-gel,0.533333333,0.266666667,2,1,0.18,,12.7,96.3,0.9,2.8,3.7,0.4699,0,0,0,0,0,0,0,0,0,0,0,0,0,0,0,0,0,0,0,0,0,0,0,0,0,0,0,0,0,23.45638656,2.570028364,0,2.402950277,0,0,0,0,0,0,0,0,0,0,0,0,0,0,0,0,0,0,0,0,0,0,70.36915967,0,0,0,1.201475139,0,0,0,0,749.85
2017,Impregnation,0.5,0.1,5,1,0.100305,,2.677346,,,,17.4812,0.468032209,0,0,0,0,0,0,0,0,0,0,0,0,0,0,0,0,0,0,0,0,0,0,0,0,0,0,0,0,0,0,4.475747272,0,4.453504,0,0,0,0,0,0,0,0,0,0,0,0,0,0,0,0,0,0,0,0,0,0,88.84399673,0,0,0,2.226752,0,0,0,0,720
1997,n.a.,0.289000005,0.033,8.757575989,1.013000011,3,,3.900000095,88,10,2,12,0.468000011,0,0,0,0,0,0,0,0,0,0,0,0,0,5,0,0,0,0,0,0,0,0,0,0,0,0,0,0,0,0,0,0,0,0,0,0,0,0,0,0,0,0,0,0,0,0,0,95,0,0,0,0,0,0,0,0,0,0,0,0,0,0,0,0,774.85
2009,n.a.,0.227272727,0.090909091,2.5,1,0.367086981,,12.9,96.4,0.4,3.2,3.6,0.4644,0,0,0,0,0,0,0,0,0,0,0,40,0,0,0,0,0,0,10,0,0,0,0,0,0,0,0,0,0,0,0,0,0,0,30,0,0,0,0,0,0,0,0,0,0,0,0,0,0,0,20,0,0,0,0,0,0,0,0,0,0,0,0,0,699.85
2017,Impregnation,0.571428571,0.142857143,4,1,0.010608,,2.058319,,,,22.50000121,0.4631218,0,0,0,0,0,0,0,49.07449,0,0,0,0,0,0,0,0,0,0,0,0,0,0,0,0,0,0,0,0,0,0,0.77049,0,0.720352,0,0,0,0,0,0,0,0,0,0,0,0,0,0,49.07449,0,0,0,0,0,0,0,0,0,0,0,0.360176,0,0,0,0,725
2017,Impregnation,0.5,0.1,5,1,0.112247,,3.363844,,,,13.7218,0.461579946,0,0,0,0,0,0,0,0,44.42199836,0,0,0,0,0,0,0,0,0,0,0,0,0,0,0,0,0,0,0,0,0,4.475747272,0,4.453504,0,0,0,0,0,0,0,0,0,0,0,0,0,0,0,0,0,0,0,0,0,0,44.42199836,0,0,0,2.226752,0,0,0,0,720
1994,Therm.decomp.,0.200000003,0.25,0.800000012,1.013000011,0.24,,0.899999976,,0,51.20000076,51.20000076,0.460799995,0,0,0,0,0,0,0,0,0,0,0,0,0,0,0,0,0,0,0,0,0,0,0,0,0,0,0,0,0,0,0,0,0,0,0,0,0,0,0,0,0,0,0,0,0,0,0,0,0,0,100,0,0,0,0,0,0,0,0,0,0,0,0,0,749.85
1995,Therm.decomp.,0.75,0.25,3,1.013000011,0.24,,0.899999976,48.79999924,0,51.20000076,51.20000076,0.460799995,0,0,0,0,0,0,0,0,0,0,0,0,0,0,0,0,0,0,0,0,0,0,0,0,0,0,0,0,0,0,0,0,0,0,0,0,0,0,0,0,0,0,0,0,0,0,0,0,0,0,100,0,0,0,0,0,0,0,0,0,0,0,0,0,749.85
1994,Impregnation,0.404000014,0.037,10.91891861,1.013000011,0.308,,1.5,69.5,6.099999905,24.60000038,30.70000029,0.460500004,0,100,0,0,0,0,0,0,0,0,0,0,0,0,0,0,0,0,0,0,0,0,0,0,0,0,0,0,0,0,0,0,0,0,0,0,0,0,0,0,0,0,0,0,0,0,0,0,0,0,0,0,0,0,0,0,0,0,0,0,0,0,0,0,749.85
1993,Impregnation,0.282999992,0.039000001,7.256410122,1.013000011,3,,1,,,,46,0.46,0,0,0,0,0,0,0,0,0,0,0,0,0,0,0,0,0,0,0,0,0,0,0,0,0,15,0,0,0,0,0,0,15,0,0,0,0,0,0,0,0,0,0,0,0,0,0,70,0,0,0,0,0,0,0,0,0,0,0,0,0,0,0,0,774.85
1986,Therm.decomp.,0.469999999,0.107000001,4.392522812,1.013000011,7.6,,15,,0,3,3,0.45,0,97,0,0,0,0,0,0,0,0,0,0,0,0,0,0,0,0,0,0,0,0,0,0,0,0,0,3,0,0,0,0,0,0,0,0,0,0,0,0,0,0,0,0,0,0,0,0,0,0,0,0,0,0,0,0,0,0,0,0,0,0,0,0,699.85
1993,Impregnation,0.282999992,0.039000001,7.256410122,1.013000011,3,,1.5,,,,30,0.45,0,0,0,0,0,0,0,0,0,0,0,0,0,0,0,0,0,0,0,0,0,0,0,0,0,0,0,15,0,0,0,0,0,0,0,0,0,0,0,0,0,15,0,0,0,0,0,70,0,0,0,0,0,0,0,0,0,0,0,0,0,0,0,0,774.85
2014,n.a.,0.4,0.1,4,1,0.01182,3,1,55,,,45,0.45,0,0,0,0,0,0,0,0,0,0,0,0,0,0,0,0,0,0,0,0,0,0,0,0,0,0,0,0,0,0,0,0,0,0,0,0,0,0,0,0,0,0,0,0,0,0,0,0,0,0,0,0,0,0,0,0,0,0,0,100,0,0,0,0,749.85
1995,Impregnation,0.75,0.25,3,1.013000011,2.1,,16,,0.800000012,,2.799999952,0.447999992,0,0,0,0,0,0,0,0,0,0,0,0,0,0,0,0,0,0,0,0,0,0,0,0,0,0,0.699999988,0,0,0,9.300000191,0,0,0,0,0,0,0,0,0,0,0,0,0,0,0,0,0,0,0,0,0,0,0,0,90,0,0,0,0,0,0,0,0,799.85
2014,Impregnation,0.4,0.1,4,1,0.013966,5,1,56,,,44,0.44,0,0,0,0,0,0,0,0,0,0,0,0,0,0,0,0,0,0,0,0,0,0,0,0,0,0,0,0,0,99.48169,0.518308,0,0,0,0,0,0,0,0,0,0,0,0,0,0,0,0,0,0,0,0,0,0,0,0,0,0,0,0,0,0,0,0,0,749.85
2015,n.a.,0.6,0.2,3,1,0.041899441,13,4,59,1.756302521,9.243697479,11,0.44,0,0,0,0,0,0,0,0,0,0,0,0,0,0,0,0,0,0,0,0,0,0,0,0,0,0,0,0,0,100,0,0,0,0,0,0,0,0,0,0,0,0,0,0,0,0,0,0,0,0,0,0,0,0,0,0,0,0,0,0,0,0,0,0,749.85
2017,Impregnation,0.571428571,0.142857143,4,1,0.010608,,4.116638,,,,10.6250003,0.4373928,0,0,0,0,0,0,0,49.07449,0,0,0,0,0,0,0,0,0,0,0,0,0,0,0,0,0,0,0,0,0,0,0.77049,0,0.720352,0,0,0,0,0,0,0,0,0,0,0,0,0,0,49.07449,0,0,0,0,0,0,0,0,0,0,0,0.360176,0,0,0,0,725
2013,Sol-gel,0.533333333,0.266666667,2,1,0.18,,1.4,68.9,2.8,28.3,31.1,0.4354,0,0,0,0,0,0,0,0,0,0,0,0,0,0,0,0,0,0,0,0,0,0,0,0,0,0,0,0,0,71.61943911,1.876147037,0,1.754178322,0,0,0,0,0,0,0,0,0,0,0,0,0,0,0,0,0,0,0,0,0,0,23.87314637,0,0,0,0.877089161,0,0,0,0,724.85
2014,n.a.,,,5,1,,,1.5,,2.627272727,26.27272727,28.9,0.4335,0,0,0,0,0,0,0,0,0,0,0,0,2,0,0,0,0,0,0,0,0,0,0,0,0,0,0,0,0,0,0,0,0,0,0,0,0,0,0,0,0,0,0,0,0,0,0,0,0,0,0,0,0,0,0,98,0,0,0,0,0,0,0,0,750
1993,n.a.,0.319999993,0.079999998,4,1.013000011,0.48,28,2.400000095,,3.400000095,14.60000038,18.00000048,0.432000029,0,0,0,0,0,0,0,0,0,0,0,0,0,0,0,0,0,0,0,0,0,0,0,0,0,0,0,0,0,0,0,0,0,0,0,0,0,0,0,0,0,0,0,0,0,0,0,0,0,0,0,0,0,0,0,0,0,0,0,0,0,0,0,100,749.85
2015,n.a.,0.6,0.2,3,1,0.083798883,,,,,,0,0.4307305,0,0,0,0,0,0,0,0,0,0,0,0,0,0,0,0,0,0,0,0,0,0,0,0,0,0,0,0,0,100,0,0,0,0,0,0,0,0,0,0,0,0,0,0,0,0,0,0,0,0,0,0,0,0,0,0,0,0,0,0,0,0,0,0,749.85
2014,Impregnation,0.4,0.1,4,1,0.009671,15,1,57,,,43,0.43,0,0,0,0,0,0,0,0,0,0,0,0,0,0,0,0,0,0,98.27811,0,0,0,0,0,0,0,0,0,0,0,0,0,0,0,0,0,0,0,0,0,0,0,0,0,0,0,0,0,0,0,0,0,0,0,0,0,0,0,0,1.721894,0,0,0,0,749.85
2013,Sol-gel,0.533333333,0.266666667,2,1,0.18,,3.8,88.8,1.9,9.3,11.2,0.4256,0,0,0,0,0,0,0,0,0,0,0,0,0,0,0,0,0,0,0,0,0,0,0,0,0,0,0,0,0,96.34851848,1.519877127,0,1.421069594,0,0,0,0,0,0,0,0,0,0,0,0,0,0,0,0,0,0,0,0,0,0,0,0,0,0,0.710534797,0,0,0,0,724.85
2017,n.a.,0.5,0.1,5,1,0.106383,,3.687023,,,,11.53652,0.425354146,0,0,0,0,0,0,0,0,0,0,0,0,0,0,0,0,0,0,0,0,0,0,0,0,0,0,0,0,0,0,0,0,0,0,0,0,0,0,0,0,0,0,0,0,0,0,0,0,0,0,0,0,0,0,0,100,0,0,0,0,0,0,0,0,720
2015,Sol-gel,0.6,0.2,3,1,0.027932961,,,,,,0,0.4231738,0,0,0,0,0,0,0,0,0,0,0,0,0,0,0,0,0,0,0,0,0,0,0,0,0,0,0,0,0,100,0,0,0,0,0,0,0,0,0,0,0,0,0,0,0,0,0,0,0,0,0,0,0,0,0,0,0,0,0,0,0,0,0,0,749.85
1988,Impregnation,0.5,0.104999997,4.761905193,1.013000011,1.5,,1.5,,,,28,0.42,0,0,0,0,0,0,0,0,0,0,0,0,0,0,0,0,0,0,0,0,0,0,0,23.79999924,0,0,0,0,0,0,0,0,0,0,0,0,0,0,0,76.19999695,0,0,0,0,0,0,0,0,0,0,0,0,0,0,0,0,0,0,0,0,0,0,0,0,774.85
2019,Impregnation,0.673,0.16825,4,1,1.475409836,,15.24625,,,,2.703863,0.412237713,0,0,0,0,0,0,0,0,0,0,0,0,0,0,0,0,0,0,0.841227461,0,0,0,0,0,0,0,0,0,0,92.08974058,0,0,0,0,0,0,0,0,0,0,0,0,0,0,0,0,0,0,0,0,0,0,7.069031961,0,0,0,0,0,0,0,0,0,0,0,800
2009,n.a.,0.227272727,0.090909091,2.5,1,0.345781466,,11.1,96.3,0.4,3.3,3.7,0.4107,0,0,0,0,0,0,0,0,0,0,0,40,0,0,0,0,0,0,10,0,30,0,0,0,0,0,0,0,0,0,0,0,0,0,0,0,0,0,0,0,0,0,0,0,0,0,0,0,0,0,20,0,0,0,0,0,0,0,0,0,0,0,0,0,699.85
1988,Impregnation,0.5,0.104999997,4.761905193,1.013000011,1.5,,41,,,,1,0.41,23.79999924,0,0,0,0,0,0,0,0,0,0,0,0,0,0,0,0,0,0,0,0,0,0,0,0,0,0,0,0,0,0,0,0,0,0,0,0,0,0,76.19999695,0,0,0,0,0,0,0,0,0,0,0,0,0,0,0,0,0,0,0,0,0,0,0,0,774.85
2018,Precipitation,0.4,0.1,4,1,0.028776978,,2.107843,,,,19.22141,0.405157145,0,0,0,0,0,0,0,0,0,0,0,0,0,0,0,0,0,0,0,0,0,0,0,0,0,0,0,0,0,0,0,0,0,0,0,0,0,0,0,0,0,0,0,0,0,0,0,0,0,100,0,0,0,0,0,0,0,0,0,0,0,0,0,0,650
1982,Impregnation,0.400000006,0.083999999,4.761905193,1.013000011,0.04,,8.399999619,,,,4.800000191,0.403199998,0,95.5,0,0,0,0,0,0,0,0,0,0,0,0,0,0,0,0,0,0,0,0,0,0,0,0,0,0,0,0,0,0,0,0,0,0,0,0,0,0,0,0,0,0,0,0,0,0,0,4.5,0,0,0,0,0,0,0,0,0,0,0,0,0,0,799.85
1993,Therm.decomp.,0.375,0.125,3,1.013000011,0.24,,21.10000038,98.09999847,,,1.899999976,0.400900002,0,0,0,0,0,0,0,0,0,0,100,0,0,0,0,0,0,0,0,0,0,0,0,0,0,0,0,0,0,0,0,0,0,0,0,0,0,0,0,0,0,0,0,0,0,0,0,0,0,0,0,0,0,0,0,0,0,0,0,0,0,0,0,0,499.85
1982,Impregnation,0.400000006,0.083999999,4.761905193,1.013000011,0.04,,4.400000095,,,,9.100000381,0.400400025,0,97.40000153,0,0,0,0,2.599999905,0,0,0,0,0,0,0,0,0,0,0,0,0,0,0,0,0,0,0,0,0,0,0,0,0,0,0,0,0,0,0,0,0,0,0,0,0,0,0,0,0,0,0,0,0,0,0,0,0,0,0,0,0,0,0,0,0,799.85
2013,Sol-gel,0.533333333,0.266666667,2,1,0.18,,1.4,71.4,2.6,26,28.6,0.4004,0,0,0,0,0,0,0,0,0,0,0,0,0,0,0,0,0,0,0,0,0,0,0,0,0,0,0,0,0,0,2.907827227,0,2.718788765,0,0,0,0,0,0,0,0,0,0,0,0,0,0,0,0,0,0,0,0,0,0,93.01398962,0,0,0,1.359394383,0,0,0,0,724.85
2014,Impregnation,0.4,0.1,4,1,0.008803,7,1,60,,,40,0.4,0,0,0,0,0,0,0,0,0,0,0,0,0,0,0,0,0,0,0,0,0,0,0,0,0,0,0,0,0,0,0,0,0,0,0,0,0,0,0,0,0,0,0,0,0,0,0,0,0,0,0,0,0,0,0,0,0,0,0,2.721139,0,0,0,97.27886,749.85
2014,Impregnation,0.4,0.1,4,1,0.013966,7,1,60,,,40,0.4,0,0,0,0,0,0,0,0,0,0,0,0,0,0,0,0,0,0,0,0,0,0,0,0,0,0,0,0,0,99.09332,0,0,0,0,0,0,0,0,0,0,0,0,0,0,0,0,0,0,0,0,0,0,0,0,0,0,0,0,0,0.906682,0,0,0,0,749.85
2014,n.a.,0.4,0.1,4,1,0.009671,79,10,96,,,4,0.4,0,0,0,0,0,0,0,0,0,0,0,0,0,0,0,0,0,0,100,0,0,0,0,0,0,0,0,0,0,0,0,0,0,0,0,0,0,0,0,0,0,0,0,0,0,0,0,0,0,0,0,0,0,0,0,0,0,0,0,0,0,0,0,0,749.85
2010,n.a.,0.416,0.084,4.952380952,1,0.25,,13.0531,,,,2.99592817,0.3910615,0,0,0,0,0,0,0,0,14.12025628,0,0,0,0,0,0,0,0,0,0,0,0,0,0,0,0,0,0,0,0,0,0,0,0,0,85.87974372,0,0,0,0,0,0,0,0,0,0,0,0,0,0,0,0,0,0,0,0,0,0,0,0,0,0,0,0,0,549.85
2009,n.a.,0.227272727,0.090909091,2.5,1,0.378680299,,11.8,96.8,0.4,2.9,3.3,0.3894,0,0,0,0,0,0,0,0,0,0,0,40,0,0,0,0,0,0,10,0,0,0,0,0,0,0,30,0,0,0,0,0,0,0,0,0,0,0,0,0,0,0,0,0,0,0,0,0,0,0,20,0,0,0,0,0,0,0,0,0,0,0,0,0,699.85
2017,Sol-gel,0.666666667,0.166666667,4,1,0.36,,15.15856,97.45283,0.566038,1.981132,2.54717,0.386114293,0,0,0,0,0,0,0,0,0,0,0,0,0,0,0,0,0,0,50,0,0,0,0,0,0,0,50,0,0,0,0,0,0,0,0,0,0,0,0,0,0,0,0,0,0,0,0,0,0,0,0,0,0,0,0,0,0,0,0,0,0,0,0,0,500
2015,Impregnation,0.75,0.25,3,1,0.038789015,,0.3642987,,,,100,0.3642987,0,0,0,0,8.570185745,0,0,0,0,0,0,0,0,0,0,0,0,0,0,0,0,0,0,0,0,0,91.42981425,0,0,0,0,0,0,0,0,0,0,0,0,0,0,0,0,0,0,0,0,0,0,0,0,0,0,0,0,0,0,0,0,0,0,0,0,0,450
2008,n.a.,0.098999999,0.033,3,1.013000011,0.06,43,6,,,,6,0.36,0,0,0,0,0,0,0,0,0,0,0,0,0,0,0,0,0,0,0,0,0,0,0,0,0,0,6,0,0,0,0,0,0,0,0,0,0,0,0,0,0,0,0,0,0,0,0,0,0,0,0,0,0,0,0,94,0,0,0,0,0,0,0,0,799.85
2008,n.a.,0.098999999,0.033,3,1.013000011,0.06,95,18,,,,2,0.36,0,0,0,0,0,0,0,0,0,0,0,0,0,0,0,0,0,0,53.79999924,0,0,0,0,0,0,0,0,0,0,0,0,0,0,0,0,0,46.20000076,0,0,0,0,0,0,0,0,0,0,0,0,0,0,0,0,0,0,0,0,0,0,0,0,0,0,0,799.85
2012,n.a.,,,4,1,0.04,,9,96,,,4,0.36,0,0,0,0,0,0,0,0,0,0,25,0,0,0,0,0,0,0,0,0,0,0,0,0,0,0,75,0,0,0,0,0,0,0,0,0,0,0,0,0,0,0,0,0,0,0,0,0,0,0,0,0,0,0,0,0,0,0,0,0,0,0,0,0,599.85
2013,n.a.,0.9,0.1,9,1,2.045454545,,6,,0.8,5.2,6,0.36,0,89.4244,0,0,0,0,0,0,0,0,0,0,0,0,0,0,0,0,0,0,0,0,0,0,0,0,0,0,0,0,0,0,0,0,0,0,0,0,0,0,0,0,0,0,0,0,0,0,10.5756,0,0,0,0,0,0,0,0,0,0,0,0,0,0,0,740
2010,Impregnation,0.5,0.1,5,1,0.1272,,1.106918,,,,32.01724,0.354404593,0,0,0,0,0,0,0,0,0,0,0,0,0,0,0,0,0,0,0,0,0,0,0,0,0,0,0,0,0,95.23809524,0,0,4.761904762,0,0,0,0,0,0,0,0,0,0,0,0,0,0,0,0,0,0,0,0,0,0,0,0,0,0,0,0,0,0,0,700
2014,n.a.,,,5,1,,,9.8,,0.327272727,3.272727273,3.6,0.3528,0,0,0,0,0,0,0,0,0,0,0,2,0,0,0,0,0,0,0,0,0,0,0,0,0,0,0,0,0,0,0,0,0,0,0,0,0,0,0,0,0,0,0,0,0,0,0,0,0,0,0,0,0,0,0,98,0,0,0,0,0,0,0,0,750
2019,Impregnation,0.673,0.16825,4,1,1.475409836,,14.43255,,,,2.381974,0.343779589,0,0,0,0,0,0,0,0,0,0,0,0,0,0,0,0,0,0,0.841227461,0,0,0,0,0,0,0,0,0,0,92.08974058,0,0,0,0,0,0,0,0,0,0,0,0,0,0,0,0,0,0,0,0,0,0,7.069031961,0,0,0,0,0,0,0,0,0,0,0,750
2014,n.a.,,,5,1,,,0.9,,3.454545455,34.54545455,38,0.342,0,0,0,0,0,0,0,0,0,0,0,0,0,0,0,0,0,0,0,0,0,0,0,0,0,0,0,0,0,0,0,0,0,0,0,0,0,0,0,0,0,0,0,0,0,0,0,0,0,0,0,0,0,0,0,100,0,0,0,0,0,0,0,0,750
2015,n.a.,0.6,0.2,3,1,0.083798883,,,,,,0,0.3400504,0,0,0,0,0,0,0,0,0,0,0,0,0,0,0,0,0,0,0,0,0,0,0,0,0,0,0,0,0,100,0,0,0,0,0,0,0,0,0,0,0,0,0,0,0,0,0,0,0,0,0,0,0,0,0,0,0,0,0,0,0,0,0,0,749.85
2014,n.a.,,,5,1,,,6.9,,1.4,3.5,4.9,0.3381,0,0,0,0,0,0,0,0,0,0,0,0,0,0,0,0,0,0,0,0,0,0,0,0,0,0,0,0,0,0,0,0,0,0,0,0,0,0,0,0,0,0,0,0,0,0,0,0,0,0,0,0,0,0,0,98,0,0,2,0,0,0,0,0,800
2016,Impregnation,0.8,0.2,4,1,1.5,,2.37069,,,,14.25576,0.337959877,0,0,0,0,0,0,0,0,0,0,0,0,0,0,0,0,0,0,0,0,0,0,0,0,0,0,0,14.98043847,0,79.97528622,0,0,0,0,0,0,0,0,0,5.044275315,0,0,0,0,0,0,0,0,0,0,0,0,0,0,0,0,0,0,0,0,0,0,0,0,600
2015,n.a.,0.6,0.2,3,1,0.027932961,,,,,,0,0.3324937,0,0,0,0,0,0,0,0,0,0,0,0,0,0,0,0,0,0,0,0,0,0,0,0,0,0,0,0,0,100,0,0,0,0,0,0,0,0,0,0,0,0,0,0,0,0,0,0,0,0,0,0,0,0,0,0,0,0,0,0,0,0,0,0,749.85
2016,n.a.,0.75,0.25,3,1,0.05,,3.25,,3.325472,6.830986,10.156458,0.330084885,0,0,0,0,0,0,0,0,0,0,0,0,0,0,0,0,0,0,0,0,0,0,0,0,0,0,100,0,0,0,0,0,0,0,0,0,0,0,0,0,0,0,0,0,0,0,0,0,0,0,0,0,0,0,0,0,0,0,0,0,0,0,0,0,450
2009,n.a.,0.227272727,0.090909091,2.5,1,0.310911852,,12.2,97.3,0.3,2.4,2.7,0.3294,0,0,0,0,0,0,0,0,0,0,0,0,0,0,0,0,0,0,0,0,0,0,0,0,0,0,37.89473684,0,0,0,52.63157895,0,0,0,0,0,0,0,0,0,0,0,0,0,0,0,0,0,0,0,9.473684211,0,0,0,0,0,0,0,0,0,0,0,0,0,739.85
1993,Impregnation,0.282999992,0.039000001,7.256410122,1.013000011,3,,0.5,,,,65,0.325,0,0,0,0,0,0,0,0,0,0,0,0,0,0,0,0,0,0,0,0,0,0,0,0,0,0,0,0,0,0,0,0,15,0,0,0,0,0,0,0,0,15,0,0,0,0,0,70,0,0,0,0,0,0,0,0,0,0,0,0,0,0,0,0,774.85
2017,Sol-gel,0.666666667,0.166666667,4,1,0.36,,14.33404,97.735849,0.754717,1.509434,2.264151,0.32454431,0,0,0,0,0,0,0,0,0,0,0,0,0,0,0,0,0,0,0,0,0,0,0,0,0,0,50,0,0,0,0,0,0,0,0,50,0,0,0,0,0,0,0,0,0,0,0,0,0,0,0,0,0,0,0,0,0,0,0,0,0,0,0,0,700
1985,n.a.,0.904999971,0.093999997,9.627659798,1.013000011,3,98,8,,4,0,4,0.32,0,2,0,0,0,0,0,0,0,0,0,0,0,0,0,0,0,0,0,0,0,0,0,0,0,0,0,0,0,0,0,0,0,0,0,0,0,0,0,0,0,0,0,0,0,0,0,0,0,0,0,0,0,0,0,0,0,0,0,0,0,0,0,98,899.85
2008,n.a.,0.098999999,0.033,3,1.013000011,0.06,34,1,,,,32,0.32,0,0,0,0,0,0,0,0,0,0,0,0,0,0,0,0,0,0,50,0,0,0,0,0,0,0,0,0,0,0,0,0,0,0,0,0,50,0,0,0,0,0,0,0,0,0,0,0,0,0,0,0,0,0,0,0,0,0,0,0,0,0,0,0,799.85
1991,n.a.,0.860000014,0.140000001,6.142857075,1.013000011,0.6,94,10.5,,,,3,0.315,0,0,0,0,0,0,0,0,0,0,0,0,0,0,0,0,0,0,0,0,0,0,0,0,0,0,0,0,0,0,0,0,0,0,0,0,0,0,0,0,0,0,0,0,0,0,0,100,0,0,0,0,0,0,0,0,0,0,0,0,0,0,0,0,799.85
2011,Impregnation,0.225,0.75,3,0.3,0.2279924,8.3,1.7,81.5,,,18.5,0.3145,0,0,0,0,0,0,0,0,0,0,0,0,0,0,0,0,0,0,0,0,0,0,0,0,0,0,0,0,0,0,1.624329,0,3.622933,0,0,0,0,0,0,0,0,0,0,0,0,0,0,94.07,0,0,0,0,0,0,0,0,0,0,0,0.679744,0,0,0,0,675
1986,n.a.,0.649999976,0.07,9.285714149,1.013000011,6.24,10,0.5,,8.699999809,54.09999847,62.79999828,0.313999991,0,0,0,0,0,0,0,0,0,0,0,0,0,0,0,0,0,0,0,0,0,0,0,0,0,0,0,0,0,0,0,0,0,0,0,0,0,100,0,0,0,0,0,0,0,0,0,0,0,0,0,0,0,0,0,0,0,0,0,0,0,0,0,0,739.85
2015,n.a.,0.6,0.2,3,1,0.055865922,,,,,,0,0.3098237,0,0,0,0,0,0,0,0,0,0,0,0,0,0,0,0,0,0,0,0,0,0,0,0,0,0,0,0,0,100,0,0,0,0,0,0,0,0,0,0,0,0,0,0,0,0,0,0,0,0,0,0,0,0,0,0,0,0,0,0,0,0,0,0,749.85
1986,n.a.,0.469999999,0.112000003,4.196428776,1.013000011,1.2,,12,,0,2.5,2.5,0.3,0,0,0,0,0,0,0,0,0,0,0,0,0,0,0,0,0,0,0,0,0,0,0,0,0,0,0,0,0,0,0,0,0,0,0,0,0,0,0,0,0,0,0,0,0,0,0,0,0,0,0,0,0,0,0,0,0,0,0,0,0,0,0,100,699.85
1994,Impregnation,0.908999979,0.090999998,9.989010811,1.013000011,0.3,100,5,,,,6,0.3,0,0,0,0,0,0,0,0,0,0,0,0,0,0,0,0,0,0,0,0,0,0,0,0,0,0,0,0,0,80,0,0,0,0,0,0,0,0,0,0,0,0,0,0,0,0,0,0,0,0,0,0,0,0,0,0,0,0,0,0,0,0,0,20,699.85
1988,n.a.,0.5,0.104999997,4.761905193,1.013000011,1.5,,74.59999847,,,,0.400000006,0.298399998,0,0,0,0,0,0,0,0,0,0,0,0,0,0,0,0,0,0,0,0,0,0,0,0,0,0,0,0,0,0,0,0,0,0,0,0,0,0,0,0,0,0,0,0,0,0,0,0,0,0,0,0,100,0,0,0,0,0,0,0,0,0,0,0,824.85
2016,n.a.,0.75,0.25,3,1,0.05,,3.916667,,3.75,3.732394,7.482394,0.293060457,0,0,0,0,0,0,0,0,0,0,0,0,0,0,0,0,0,0,0,0,0,0,0,0,0,0,100,0,0,0,0,0,0,0,0,0,0,0,0,0,0,0,0,0,0,0,0,0,0,0,0,0,0,0,0,0,0,0,0,0,0,0,0,0,450
2018,Impregnation,0.867867868,0.117117117,7.41025641,1,0.065469957,12.20159,1.34715,,0,21.66667,21.66667,0.291882545,2.274048,0,0,0,0,0,0,0,0,0,0,0,0,0,0,0,0,0,0,0,0,0,0,0,0,0,0,0,0,0,0,0,0,0,0,0,0,0,0,0,0,0,0,0,0,0,0,97.72595163,0,0,0,0,0,0,0,0,0,0,0,0,0,0,0,0,725
2017,Impregnation,0.5,0.1,5,1,0.100305,,2.677346,,,,10.71429,0.286858615,0,0,0,0,0,0,0,0,0,0,0,0,0,0,0,0,0,0,0,0,0,0,0,0,0,0,0,0,0,0,4.475747272,0,4.453504,0,0,0,0,0,0,0,0,0,0,0,0,0,0,0,0,0,0,0,0,0,0,88.84399673,0,0,0,2.226752,0,0,0,0,720
2016,n.a.,0.75,0.25,3,1,0.05,,4.166667,,3.396226,3.450704,6.84693,0.285288773,0,0,0,0,0,0,0,0,0,0,0,0,0,0,0,0,0,0,0,0,0,0,0,0,0,0,100,0,0,0,0,0,0,0,0,0,0,0,0,0,0,0,0,0,0,0,0,0,0,0,0,0,0,0,0,0,0,0,0,0,0,0,0,0,450
2018,Impregnation,0.867867868,0.117117117,7.41025641,1,0.067216,15.11936,1.19171,,14.747713,9.069767,23.81748,0.283835291,0,0,0,0,0,0,0,0,0,0,0,0,0,0,0,0,0,0,0,0,0,0,0,0,0,0,0,0,0,0,2.114874843,0,2.081317669,0,0,0,0,0,0,0,0,0,0,0,0,0,0,94.76314865,0,0,0,0,0,0,0,0,0,0,0,1.040658834,0,0,0,0,650
2009,n.a.,0.227272727,0.090909091,2.5,1,0.28431707,,13.3,97.9,0.4,1.7,2.1,0.2793,0,0,0,0,0,0,0,0,0,0,0,0,50,0,0,0,0,0,0,0,0,0,0,0,0,0,40,0,0,0,0,0,0,0,0,0,0,0,0,0,0,0,0,0,0,0,0,0,0,0,10,0,0,0,0,0,0,0,0,0,0,0,0,0,779.85
2013,Impregnation,,,3,1,,,9,97,,,3,0.27,0,84.0997705,0,0,0,0,0,0,0,0,0,0,0,0,0,0,0,0,0,0,0,0,0,0,0,0,0,0,0,0,11.01712441,0,4.883105092,0,0,0,0,0,0,0,0,0,0,0,0,0,0,0,0,0,0,0,0,0,0,0,0,0,0,0,0,0,0,0,699.85
2017,n.a.,0.5,0.1,5,1,0.100223,,2.633588,,,,10.12594,0.266675541,0,0,0,0,0,0,0,0,0,0,0,0,0,0,0,0,0,0,0,0,0,0,0,0,0,0,0,0,0,0,0,0,0,0,0,0,0,0,0,0,0,0,0,0,0,0,0,0,0,0,0,0,0,0,0,100,0,0,0,0,0,0,0,0,720
2014,n.a.,0.4,0.1,4,1,0.009542,28,2,87,,,13,0.26,0,0,0,0,0,0,0,0,0,0,0,0,0,0,0,0,0,0,100,0,0,0,0,0,0,0,0,0,0,0,0,0,0,0,0,0,0,0,0,0,0,0,0,0,0,0,0,0,0,0,0,0,0,0,0,0,0,0,0,0,0,0,0,0,749.85
2014,n.a.,,,5,1,,,1.1,,2.109090909,21.09090909,23.2,0.2552,0,0,0,0,0,0,0,0,0,0,0,0,0,0,0,0,0,0,0,0,0,0,0,0,0,0,0,0,0,0,0,2,0,0,0,0,0,0,0,0,0,0,0,0,0,0,0,0,0,0,0,0,0,0,0,98,0,0,0,0,0,0,0,0,750
2016,n.a.,0.75,0.25,3,1,0.05,,3.583333,,3.396226,3.591549,6.987775,0.250395248,0,0,0,0,0,0,0,0,0,0,0,0,0,0,0,0,0,0,0,0,0,0,0,0,0,0,100,0,0,0,0,0,0,0,0,0,0,0,0,0,0,0,0,0,0,0,0,0,0,0,0,0,0,0,0,0,0,0,0,0,0,0,0,0,450
1993,Impregnation,0.282999992,0.039000001,7.256410122,1.013000011,3,,0.5,,,,50,0.25,0,0,0,0,0,0,0,0,0,0,0,0,0,0,0,0,0,0,0,0,0,0,0,0,0,0,0,15,0,0,0,0,15,0,0,0,0,0,0,0,0,0,0,0,0,0,0,70,0,0,0,0,0,0,0,0,0,0,0,0,0,0,0,0,774.85
2019,Impregnation,0.673,0.16825,4,1,1.475409836,,11.34904,,,,2.188841,0.248412441,0,0,0,0,0,0,0,0,0,0,0,0,0,0,0,0,0,0,0,0,0,0,0,0,0,0,0,0,0,92.01513089,0,0,0,0,0,0,0,0,0,0,0,0,0,0,0,0,0,0,0,0,0,0,7.06330474,0,0,0,0,0,0.921564372,0,0,0,0,0,700
2018,Sol-gel,0.4,0.1,4,1,0.027700831,,8.539326,,0.4019293,2.4314037,2.833333,0.241947542,0,0,0,0,0,0,0,0,0,0,100,0,0,0,0,0,0,0,0,0,0,0,0,0,0,0,0,0,0,0,0,0,0,0,0,0,0,0,0,0,0,0,0,0,0,0,0,0,0,0,0,0,0,0,0,0,0,0,0,0,0,0,0,0,550
2018,Impregnation,0.5,0.1,5,1,0.149731012,,2.27668,,,,10.20408,0.232314249,0,0,0,0,0,0,0,0,0,0,0,0,0,0,0,0,0,0,0,0,0,0,0,0,0,0,0,0,0,0,4.759160405,0,4.449463493,0,0,0,0,0,0,0,0,0,0,0,0,0,0,83.80748395,0,0,0,0,0,0,0,0,0,0,0,2.224731746,0,0,0,4.759160405,740
2017,n.a.,0.5,0.1,5,1,0.189991,,5.358778,,,,4.231738,0.226769445,0,0,0,0,0,0,0,0,0,0,0,0,0,0,0,0,0,0,0,0,0,0,0,0,0,0,0,0,0,0,0,0,0,0,0,0,0,0,0,0,0,0,0,0,0,0,0,0,0,0,0,0,0,0,0,100,0,0,0,0,0,0,0,0,720
2013,Impregnation,,,3,1,,,8.5,97.4,,,2.6,0.221,0,84.0997705,0,0,0,0,0,0,0,0,0,0,0,0,0,0,0,0,0,0,0,0,0,0,0,0,0,0,0,0,11.01712441,0,4.883105092,0,0,0,0,0,0,0,0,0,0,0,0,0,0,0,0,0,0,0,0,0,0,0,0,0,0,0,0,0,0,0,799.85
1986,Therm.decomp.,0.469999999,0.107000001,4.392522812,1.013000011,7.6,,2,,11,0,11,0.22,0,0,0,0,0,0,0,0,0,0,0,0,0,0,0,0,0,0,0,0,0,0,0,0,0,0,0,3,0,0,0,0,0,0,0,0,0,0,0,0,0,0,0,0,0,0,0,97,0,0,0,0,0,0,0,0,0,0,0,0,0,0,0,0,715.85
2019,Precipitation,0.4,0.1,4,1,0.035945363,,6.104651,,,,3.561254,0.217402128,0,0,0,0,0,0,0,0,0,0,0,0,0,0,0,0,0,0,0,0,0,0,0,0,0,0,0,0,0,0,0,0,0,0,0,0,0,0,0,0,0,0,0,0,0,0,0,0,0,0,0,0,0,0,0,0,0,0,0,0,0,0,0,100,750
1986,n.a.,0.660000026,0.07,9.428570747,1.013000011,1.56,2,0.300000012,,5,67,72,0.216000009,0,0,0,0,0,0,0,0,0,0,0,0,0,0,0,0,0,0,0,0,0,0,0,0,0,0,0,0,0,0,0,0,0,0,0,0,0,12,0,0,0,0,0,0,0,0,0,88,0,0,0,0,0,0,0,0,0,0,0,0,0,0,0,0,729.85
2009,n.a.,0.227272727,0.090909091,2.5,1,0.310911852,,11.9,98.2,0.1,1.7,1.8,0.2142,0,0,0,0,0,0,0,0,0,0,0,0,0,0,0,0,0,0,0,0,0,0,0,0,0,0,37.89473684,0,0,0,52.63157895,0,0,0,0,0,0,0,0,0,0,0,0,0,0,0,0,0,0,0,9.473684211,0,0,0,0,0,0,0,0,0,0,0,0,0,719.85
2015,n.a.,0.6,0.2,3,1,0.055865922,,,,,,0,0.2115869,0,0,0,0,0,0,0,0,0,0,0,0,0,0,0,0,0,0,0,0,0,0,0,0,0,0,0,0,0,100,0,0,0,0,0,0,0,0,0,0,0,0,0,0,0,0,0,0,0,0,0,0,0,0,0,0,0,0,0,0,0,0,0,0,749.85
2019,Precipitation,0.4,0.1,4,1,0.035945363,,5.625,,,,3.703704,0.20833335,0,0,0,0,0,0,0,0,0,0,0,0,0,0,0,0,0,0,0,0,0,0,0,0,0,0,0,0,0,0,0,0,0,0,0,0,0,0,0,0,0,0,0,0,0,0,0,0,0,0,0,0,0,0,0,0,0,0,0,0,0,0,0,100,725
2017,SCS,0.5,0.1,5,1,0.157601631,,1.641509,,,,12.43446,0.20411278,0,0,0,0,0,0,0,0,0,0,0,0,0,0,0,0,0,0,0,0,0,0,0,0,0,0,0,0,0,0,4.822909359,0,4.31904703,0,0,0,0,0,0,0,0,0,0,0,0,0,0,88.6985201,0,0,0,0,0,0,0,0,0,0,0,2.159523515,0,0,0,0,680
