Repository: TaniikeLaboratory/Catalyst-Phylogenetic-Tree

File: input/OCM.csv (part 22 of 23)
year,Preparation,"p(CH4), bar","p(O2), bar",p(CH4)/p(O2),"p total, bar","Contact time, s",O2 conversion,CH4 conversion,COx selectivity,C2H6 selectivity,C2H4 selectivity,C2 selectivity,C2 yield,Ag,Al,Au,B,Ba,Be,Bi,C,Ca,Cd,Ce,Co,Cr,Cs,Cu,Dy,Er,Eu,Fe,Ga,Gd,Ge,Ho,In,Ir,K,La,Li,Lu,Mg,Mn,Mo,Na,Nb,Nd,Ni,P,Pb,Pd,Pr,Pt,Rb,Re,Rh,Ru,Sb,Sc,Si,Sm,Sn,Sr,Ta,Tb,Te,Th,Ti,Tl,Tm,V,W,Y,Yb,Zn,Zr,Temperature_C
2018,Sol-gel,0.4,0.1,4,1,0.027700831,,9.325843,,0.562701,1.603966,2.166667,0.202059963,0,0,0,0,0,0,0,0,0,0,100,0,0,0,0,0,0,0,0,0,0,0,0,0,0,0,0,0,0,0,0,0,0,0,0,0,0,0,0,0,0,0,0,0,0,0,0,0,0,0,0,0,0,0,0,0,0,0,0,0,0,0,0,0,600
1982,Impregnation,0.400000006,0.083999999,4.761905193,1.013000011,0.04,,3.200000048,,,,6.300000191,0.201600009,0,55.40000153,0,0,0,0,0,0,0,0,0,0,0,0,0,0,0,0,0,0,0,0,0,0,0,0,0,44.59999847,0,0,0,0,0,0,0,0,0,0,0,0,0,0,0,0,0,0,0,0,0,0,0,0,0,0,0,0,0,0,0,0,0,0,0,0,799.85
1996,Sol-gel,2.204999924,0.305999994,7.205882072,4.5,0.051,,1.190000057,,0,16.10000038,16.10000038,0.191590014,0,0,0,0,0,0,0,0,0,0,0,0,0,0,0,0,0,0,0,0,0,0,0,0,0,0,0,0,0,0,0,0,0,0,0,0,0,0,0,0,0,0,0,0,0,0,0,93.09999847,0,0,0,0,0,0,0,0,0,0,6.900000095,0,0,0,0,0,649.85
2013,Sol-gel,0.533333333,0.266666667,2,1,0.18,,7.2,97.4,0.4,2.2,2.6,0.1872,0,0,0,0,0,0,0,0,0,0,0,0,0,0,0,0,0,0,0,0,0,0,0,0,0,0,0,0,0,0,2.907827227,0,2.718788765,0,0,0,0,0,0,0,0,0,0,0,0,0,0,0,0,0,0,0,0,0,0,93.01398962,0,0,0,1.359394383,0,0,0,0,724.85
2016,Impregnation,0.8,0.2,4,1,1.5,,1.025918,,,,17.96258,0.184281341,0,0,0,0,0,0,0,0,0,0,4.843243593,0,0,0,0,0,0,0,0,0,0,0,0,0,0,0,0,15.01215371,0,80.1446027,0,0,0,0,0,0,0,0,0,0,0,0,0,0,0,0,0,0,0,0,0,0,0,0,0,0,0,0,0,0,0,0,0,0,600
1992,Precipitation,0.912,0.101000004,9.02970314,1.013000011,0.0017,1,0.300000012,,,,61,0.183000007,0,0,0,0,0,0,0,0,0,0,100,0,0,0,0,0,0,0,0,0,0,0,0,0,0,0,0,0,0,0,0,0,0,0,0,0,0,0,0,0,0,0,0,0,0,0,0,0,0,0,0,0,0,0,0,0,0,0,0,0,0,0,0,0,849.85
2015,Impregnation,0.75,0.25,3,1,0.04779945,,0.291439,,,,62.04790711,0.1808318,0,0,0,0,0,0,0,0,0,0,0,0,0,0,0,0,0,0,0,0,0,0,0,0,0,30.48628721,69.51371279,0,0,0,0,0,0,0,0,0,0,0,0,0,0,0,0,0,0,0,0,0,0,0,0,0,0,0,0,0,0,0,0,0,0,0,0,0,400
2015,Impregnation,0.75,0.25,3,1,0.038789015,,0.2185792,,,,82.73056174,0.1808318,0,0,0,0,8.570185745,0,0,0,0,0,0,0,0,0,0,0,0,0,0,0,0,0,0,0,0,0,91.42981425,0,0,0,0,0,0,0,0,0,0,0,0,0,0,0,0,0,0,0,0,0,0,0,0,0,0,0,0,0,0,0,0,0,0,0,0,0,400
2015,Impregnation,0.75,0.25,3,1,0.048893114,,0.4371585,,,,41.36527141,0.1808318,0,0,0,0,0,0,0,0,43.33867778,0,0,0,0,0,0,0,0,0,0,0,0,0,0,0,0,0,56.66132222,0,0,0,0,0,0,0,0,0,0,0,0,0,0,0,0,0,0,0,0,0,0,0,0,0,0,0,0,0,0,0,0,0,0,0,0,0,450
2015,Impregnation,0.75,0.25,3,1,0.048893114,,0.291439,,,,62.04790711,0.1808318,0,0,0,0,0,0,0,0,43.33867778,0,0,0,0,0,0,0,0,0,0,0,0,0,0,0,0,0,56.66132222,0,0,0,0,0,0,0,0,0,0,0,0,0,0,0,0,0,0,0,0,0,0,0,0,0,0,0,0,0,0,0,0,0,0,0,0,0,500
2017,Impregnation,0.571428571,0.142857143,4,1,0.010608,,1.114923,,,,16.15384201,0.1801029,0,0,0,0,0,0,0,49.07449,0,0,0,0,0,0,0,0,0,0,0,0,0,0,0,0,0,0,0,0,0,0,0.77049,0,0.720352,0,0,0,0,0,0,0,0,0,0,0,0,0,0,49.07449,0,0,0,0,0,0,0,0,0,0,0,0.360176,0,0,0,0,675
2017,Impregnation,0.571428571,0.142857143,4,1,0.010608,,0.600343,,,,30,0.1801029,0,0,0,0,0,0,0,49.07449,0,0,0,0,0,0,0,0,0,0,0,0,0,0,0,0,0,0,0,0,0,0,0.77049,0,0.720352,0,0,0,0,0,0,0,0,0,0,0,0,0,0,49.07449,0,0,0,0,0,0,0,0,0,0,0,0.360176,0,0,0,0,675
1993,Impregnation,0.282999992,0.039000001,7.256410122,1.013000011,3,,1,,,,18,0.18,0,0,0,0,0,0,0,0,0,0,0,0,0,15,0,0,0,0,0,0,0,0,0,0,0,15,0,0,0,0,0,0,0,0,0,0,0,0,0,0,0,0,0,0,0,0,0,70,0,0,0,0,0,0,0,0,0,0,0,0,0,0,0,0,774.85
2015,n.a.,0.6,0.2,3,1,0.041899441,11,2,95,0.588785047,8.411214953,9,0.18,0,0,0,0,0,0,0,0,0,0,0,0,0,0,0,0,0,0,0,0,0,0,0,0,0,0,0,0,0,100,0,0,0,0,0,0,0,0,0,0,0,0,0,0,0,0,0,0,0,0,0,0,0,0,0,0,0,0,0,0,0,0,0,0,749.85
2015,n.a.,0.6,0.2,3,1,0.041899441,8,3,95,0.495412844,5.504587156,6,0.18,0,0,0,0,0,0,0,0,0,0,0,0,0,0,0,0,0,0,0,0,0,0,0,0,0,0,0,0,0,100,0,0,0,0,0,0,0,0,0,0,0,0,0,0,0,0,0,0,0,0,0,0,0,0,0,0,0,0,0,0,0,0,0,0,749.85
2019,Sol-gel,0.4,0.1,4,1,0.032967152,,3.275434,,,,5.494505,0.179968885,0,0,0,0,0,0,0,0,10.96491228,0,43.85964912,0,0,0,0,0,0,0,0,0,0,0,0,0,0,0,45.1754386,0,0,0,0,0,0,0,0,0,0,0,0,0,0,0,0,0,0,0,0,0,0,0,0,0,0,0,0,0,0,0,0,0,0,0,0,0,550
2018,Impregnation,0.5,0.1,5,1,0.162372061,,2.468085,,,,7.244318,0.178795926,0,0,0,0,0,0,0,0,0,0,0,0,0,0,0,0,0,0,0,0,0,0,0,0,0,0,0,0,0,0,4.532473461,0,4.237527941,0,0,0,0,0,0,0,0,0,0,0,0,0,0,89.11123463,0,0,0,0,0,0,0,0,0,0,0,2.118763971,0,0,0,0,700
1985,n.a.,0.300000012,0.050000001,6,1.013000011,0.1,100,9.300000191,,0.300000012,1.600000024,1.900000036,0.176700007,0,0,0,0,0,0,0,0,0,0,100,0,0,0,0,0,0,0,0,0,0,0,0,0,0,0,0,0,0,0,0,0,0,0,0,0,0,0,0,0,0,0,0,0,0,0,0,0,0,0,0,0,0,0,0,0,0,0,0,0,0,0,0,0,749.85
2009,n.a.,0.227272727,0.090909091,2.5,1,0.28431707,,12.6,98.6,0.2,1.2,1.4,0.1764,0,0,0,0,0,0,0,0,0,0,0,0,50,0,0,0,0,0,0,0,0,0,0,0,0,0,40,0,0,0,0,0,0,0,0,0,0,0,0,0,0,0,0,0,0,0,0,0,0,0,10,0,0,0,0,0,0,0,0,0,0,0,0,0,759.85
2018,Impregnation,0.867867868,0.117117117,7.41025641,1,0.065469957,8.753316,0.7772021,,0,22.50646,22.50646,0.17492068,2.274048,0,0,0,0,0,0,0,0,0,0,0,0,0,0,0,0,0,0,0,0,0,0,0,0,0,0,0,0,0,0,0,0,0,0,0,0,0,0,0,0,0,0,0,0,0,0,97.72595163,0,0,0,0,0,0,0,0,0,0,0,0,0,0,0,0,700
2015,n.a.,0.6,0.2,3,1,0.027932961,,,,,,0,0.1738035,0,0,0,0,0,0,0,0,0,0,0,0,0,0,0,0,0,0,0,0,0,0,0,0,0,0,0,0,0,100,0,0,0,0,0,0,0,0,0,0,0,0,0,0,0,0,0,0,0,0,0,0,0,0,0,0,0,0,0,0,0,0,0,0,749.85
1989,Impregnation,0.078000002,0.046,1.695652008,1.013000011,1,,0.300000012,,,,56.70000076,0.170100009,0,0,0,0,0,0,0,0,0,0,0,0,0,0,0,0,0,0,0,0,0,0,0,0,0,0,0,37.5,0,62.5,0,0,0,0,0,0,0,0,0,0,0,0,0,0,0,0,0,0,0,0,0,0,0,0,0,0,0,0,0,0,0,0,0,0,633.85
2001,Impregnation,0.899999976,0.100000001,9,1.013000011,0.6,,2.640000105,,0.5,5.800000191,6.300000191,0.166320012,0,0,0,0,0,0,0,0,0,0,0,0,0,0,0,0,0,0,0,0,0,0,0,0,0,3.799999952,0,0,0,0,0,0,0,0,0,0,0,0,0,0,0,0,0,0,0,0,0,0,0,0,0,0,0,0,0,95,0,0,0,1.200000048,0,0,0,0,649.85
1990,Therm.decomp.,0.5,0.090999998,5.494504929,1.013000011,0.38,100,13.69999981,,,,1.200000048,0.164400004,0,0,0,0,0,0,0,0,0,0,100,0,0,0,0,0,0,0,0,0,0,0,0,0,0,0,0,0,0,0,0,0,0,0,0,0,0,0,0,0,0,0,0,0,0,0,0,0,0,0,0,0,0,0,0,0,0,0,0,0,0,0,0,0,774.85
2014,n.a.,,,5,1,,,4.1,,0.666666667,3.333333333,4,0.164,0,0,0,0,0,0,0,0,0,0,0,0,0,0,0,0,0,0,0,0,0,0,0,0,0,0,0,0,0,0,0,0,0,0,0,0,0,0,0,0,0,0,0,0,0,0,0,0,0,0,0,0,0,0,0,98,0,0,2,0,0,0,0,0,775
2019,Precipitation,0.4,0.1,4,1,0.035945363,,4.709302,,,,3.418803,0.161001758,0,0,0,0,0,0,0,0,0,0,0,0,0,0,0,0,0,0,0,0,0,0,0,0,0,0,0,0,0,0,0,0,0,0,0,0,0,0,0,0,0,0,0,0,0,0,0,0,0,0,0,0,0,0,0,0,0,0,0,0,0,0,0,100,700
1993,Impregnation,0.282999992,0.039000001,7.256410122,1.013000011,3,,1,,,,16,0.16,0,0,0,0,0,0,0,0,0,0,0,0,0,15,0,0,0,0,0,0,0,0,0,0,0,0,0,0,0,0,0,0,0,0,0,0,0,0,0,0,0,15,0,0,0,0,0,70,0,0,0,0,0,0,0,0,0,0,0,0,0,0,0,0,774.85
2000,Impregnation,0.090000004,0.02,4.5,1.013000011,1.8,,2,,,0,8,0.16,0,0,0,0,0,0,0,0,0,0,0,0,0,0,0,0,0,0,0,0,0,0,0,0,0,0,0,0,0,0,0,0,0,0,0,0,0,0,0,0,0,1.799999952,0,0,0,0,0,98.19999695,0,0,0,0,0,0,0,0,0,0,0,0,0,0,0,0,849.85
2014,Impregnation,0.4,0.1,4,1,0.012658,98,8,98,,,2,0.16,0,99.3453,0,0,0,0,0,0,0,0,0,0,0,0,0,0,0,0,0,0,0,0,0,0,0,0,0,0,0,0,0.654696,0,0,0,0,0,0,0,0,0,0,0,0,0,0,0,0,0,0,0,0,0,0,0,0,0,0,0,0,0,0,0,0,0,749.85
2018,Precipitation,0.44,0.11,4,1,0.02626585,,13.38583,,,,1.185771,0.15872529,0,0,0,0,0,0,0,0,0,0,3,0,0,0,0,0,0,0,0,0,0,0,0,0,0,0,0,0,0,0,0,0,0,0,0,0,0,0,0,0,0,0,0,0,0,0,0,0,0,0,0,0,0,0,0,0,0,0,0,0,97,0,0,0,650
2017,n.a.,0.5,0.1,5,1,0.189991,,4.21374,,,,3.677582,0.154963744,0,0,0,0,0,0,0,0,0,0,0,0,0,0,0,0,0,0,0,0,0,0,0,0,0,0,0,0,0,0,0,0,0,0,0,0,0,0,0,0,0,0,0,0,0,0,0,0,0,0,0,0,0,0,0,100,0,0,0,0,0,0,0,0,720
2017,Impregnation,0.571428571,0.142857143,4,1,0.010608,,0.6861063,,,,22.49999745,0.1543739,0,0,0,0,0,0,0,49.07449,0,0,0,0,0,0,0,0,0,0,0,0,0,0,0,0,0,0,0,0,0,0,0.77049,0,0.720352,0,0,0,0,0,0,0,0,0,0,0,0,0,0,49.07449,0,0,0,0,0,0,0,0,0,0,0,0.360176,0,0,0,0,700
2017,Impregnation,0.571428571,0.142857143,4,1,0.01285,,1.457976,,,,10.58823328,0.1543739,0,0,0,0,0,0,0,0,0,0,0,0,0,0,0,0,0,0,0,0,0,0,0,0,0,0,0,0,0,0,2.226323,0,2.081448,0,0,0,0,0,0,0,0,0,0,0,0,0,0,94.65150621,0,0,0,0,0,0,0,0,0,0,0,1.040724,0,0,0,0,675
2017,Impregnation,0.571428571,0.142857143,4,1,0.010608,,2.144082,,,,7.199999813,0.1543739,0,0,0,0,0,0,0,49.07449,0,0,0,0,0,0,0,0,0,0,0,0,0,0,0,0,0,0,0,0,0,0,0.77049,0,0.720352,0,0,0,0,0,0,0,0,0,0,0,0,0,0,49.07449,0,0,0,0,0,0,0,0,0,0,0,0.360176,0,0,0,0,700
2017,n.a.,0.5,0.1,5,1,0.189991,,3.847328,,,,3.979849,0.153117845,0,0,0,0,0,0,0,0,0,0,0,0,0,0,0,0,0,0,0,0,0,0,0,0,0,0,0,0,0,0,0,0,0,0,0,0,0,0,0,0,0,0,0,0,0,0,0,0,0,0,0,0,0,0,0,100,0,0,0,0,0,0,0,0,720
1985,Therm.decomp.,0.639999986,0.079999998,8,1.013000011,1.27,93,8,,0.200000003,1.700000048,1.900000051,0.152000004,0,0,0,0,0,0,0,0,0,0,0,0,0,0,0,0,0,0,0,0,0,0,0,0,0,0,0,0,0,100,0,0,0,0,0,0,0,0,0,0,0,0,0,0,0,0,0,0,0,0,0,0,0,0,0,0,0,0,0,0,0,0,0,0,606.85
1992,Sol-gel,0.291999996,0.028999999,10.06896591,1.013000011,0.02,45,2.700000048,94.40000153,,5.599999905,5.599999905,0.1512,0,0,0,0,0,0,0,0,68,0,0,0,0,0,0,0,0,0,0,0,0,0,0,0,0,0,0,0,0,0,0,0,0,0,0,0,0,0,0,0,0,0,0,0,0,0,0,30,0,0,0,0,0,0,0,0,0,0,2,0,0,0,0,0,799.85
2015,Impregnation,0.75,0.25,3,1,0.04779945,,0.291439,,,,49.63832912,0.14466545,0,0,0,0,0,0,0,0,0,0,0,0,0,0,0,0,0,0,0,0,0,0,0,0,0,30.48628721,69.51371279,0,0,0,0,0,0,0,0,0,0,0,0,0,0,0,0,0,0,0,0,0,0,0,0,0,0,0,0,0,0,0,0,0,0,0,0,0,500
2015,Impregnation,0.75,0.25,3,1,0.04779945,,0.291439,,,,49.63832912,0.14466545,0,0,0,0,0,0,0,0,0,0,0,0,0,0,0,0,0,0,0,0,0,0,0,0,0,30.48628721,69.51371279,0,0,0,0,0,0,0,0,0,0,0,0,0,0,0,0,0,0,0,0,0,0,0,0,0,0,0,0,0,0,0,0,0,0,0,0,0,550
2009,n.a.,0.227272727,0.090909091,2.5,1,0.310911852,,11.8,98.9,0,1.2,1.2,0.1416,0,0,0,0,0,0,0,0,0,0,0,0,0,0,0,0,0,0,0,0,0,0,0,0,0,0,37.89473684,0,0,0,52.63157895,0,0,0,0,0,0,0,0,0,0,0,0,0,0,0,0,0,0,0,9.473684211,0,0,0,0,0,0,0,0,0,0,0,0,0,699.85
2018,Impregnation,0.867867868,0.117117117,7.41025641,1,0.065469957,6.6313,0.6217617,,0,22.00258,22.00258,0.136803615,2.274048,0,0,0,0,0,0,0,0,0,0,0,0,0,0,0,0,0,0,0,0,0,0,0,0,0,0,0,0,0,0,0,0,0,0,0,0,0,0,0,0,0,0,0,0,0,0,97.72595163,0,0,0,0,0,0,0,0,0,0,0,0,0,0,0,0,670
2017,Sol-gel,0.666666667,0.166666667,4,1,0.36,,15.60254,99.1509434,0.2830189,0.5660377,0.8490566,0.132474396,0,0,0,0,0,0,0,0,0,0,0,0,0,0,0,0,0,0,0,0,0,0,0,0,0,0,50,0,0,0,0,0,0,0,0,50,0,0,0,0,0,0,0,0,0,0,0,0,0,0,0,0,0,0,0,0,0,0,0,0,0,0,0,0,600
2017,n.a.,,,3,1,0.02764977,79.68421,19.32432,,0.134141376,0.541534624,0.675676,0.130569792,0,0,0,0,0,0,0,0,0,0,0,0,0,0,0,0,0,0,0,0,0,0,0,0,0,0,100,0,0,0,0,0,0,0,0,0,0,0,0,0,0,0,0,0,0,0,0,0,0,0,0,0,0,0,0,0,0,0,0,0,0,0,0,0,550
1991,Therm.decomp.,0.899999976,0.200000003,4.5,1.013000011,6.8,,2.180000067,,,,5.900000095,0.128620006,0,0,0,0,0,0,0,0,25,0,0,25,0,0,0,0,0,0,0,0,0,0,0,0,0,0,25,0,0,0,25,0,0,0,0,0,0,0,0,0,0,0,0,0,0,0,0,0,0,0,0,0,0,0,0,0,0,0,0,0,0,0,0,0,699.85
2017,Sol-gel,0.666666667,0.166666667,4,1,0.36,,14.33404,99.1509434,0.0943396,0.754717,0.8490566,0.121704113,0,0,0,0,0,0,0,0,0,0,0,0,0,0,0,0,0,0,0,0,0,0,0,0,0,0,50,0,0,0,0,0,0,0,0,50,0,0,0,0,0,0,0,0,0,0,0,0,0,0,0,0,0,0,0,0,0,0,0,0,0,0,0,0,650
2015,n.a.,0.6,0.2,3,1,0.027932961,,,,,,0,0.1209068,0,0,0,0,0,0,0,0,0,0,0,0,0,0,0,0,0,0,0,0,0,0,0,0,0,0,0,0,0,100,0,0,0,0,0,0,0,0,0,0,0,0,0,0,0,0,0,0,0,0,0,0,0,0,0,0,0,0,0,0,0,0,0,0,749.85
2011,Impregnation,0.342857143,0.057142857,6,0.4,0.252012601,10.6,1.1,89.1,,,10.9,0.1199,0,0,0,0,0,0,0,0,0,0,0,0,0,0,0,0,0,0,0,0,0,0,0,0,0,0,0,0,0,0,1.624329,0,3.622933,0,0,0,0,0,0,0,0,0,0,0,0,0,0,94.07,0,0,0,0,0,0,0,0,0,0,0,0.679744,0,0,0,0,650
2017,n.a.,0.5,0.1,5,1,0.189991,,3.022901,,,,3.677582,0.111169663,0,0,0,0,0,0,0,0,0,0,0,0,0,0,0,0,0,0,0,0,0,0,0,0,0,0,0,0,0,0,0,0,0,0,0,0,0,0,0,0,0,0,0,0,0,0,0,0,0,0,0,0,0,0,0,100,0,0,0,0,0,0,0,0,720
2017,n.a.,0.5,0.1,5,1,0.169811,,3.59542,,,,3.02267,0.108677682,0,0,0,0,0,0,0,0,0,0,0,0,0,0,0,0,0,0,0,0,0,0,0,0,0,0,0,0,0,0,0,0,0,0,0,0,0,0,0,0,0,0,0,0,0,0,0,100,0,0,0,0,0,0,0,0,0,0,0,0,0,0,0,0,720
2015,Impregnation,0.75,0.25,3,1,0.048893114,,0.1457195,,,,74.45750226,0.1084991,0,0,0,0,0,0,0,0,43.33867778,0,0,0,0,0,0,0,0,0,0,0,0,0,0,0,0,0,56.66132222,0,0,0,0,0,0,0,0,0,0,0,0,0,0,0,0,0,0,0,0,0,0,0,0,0,0,0,0,0,0,0,0,0,0,0,0,0,400
1982,Impregnation,0.400000006,0.083999999,4.761905193,1.013000011,0.04,,8,,,,1.299999952,0.103999996,0,97.19999695,0,0,0,0,0,0,0,0,0,0,0,0,0,0,0,0,0,0,0,0,0,0,0,0,0,0,0,0,0,0,0,0,0,0,0,0,0,0,2.799999952,0,0,0,0,0,0,0,0,0,0,0,0,0,0,0,0,0,0,0,0,0,0,0,799.85
2014,SCS,0.64,0.16,4,1,0.41745,,,,,,0,0.1038062,0,0,0,0,0,0,0,0,0,0,0,0,0,0,0,0,0,0,0,0,0,0,0,0,0,0,2.306522,0,0,0,5.831377717,0,4.361525993,0,0,0,0,0,0,0,0,0,0,0,0,0,0,85.31981139,0,0,0,0,0,0,0,0,0,0,0,2.180762996,0,0,0,0,683.2056
2017,Impregnation,0.571428571,0.142857143,4,1,0.010608,,0.3430532,,,,30.00001166,0.102916,0,0,0,0,0,0,0,49.07449,0,0,0,0,0,0,0,0,0,0,0,0,0,0,0,0,0,0,0,0,0,0,0.77049,0,0.720352,0,0,0,0,0,0,0,0,0,0,0,0,0,0,49.07449,0,0,0,0,0,0,0,0,0,0,0,0.360176,0,0,0,0,675
2017,Impregnation,0.571428571,0.142857143,4,1,0.010608,,1.200686,,,,8.571433331,0.102916,0,0,0,0,0,0,0,49.07449,0,0,0,0,0,0,0,0,0,0,0,0,0,0,0,0,0,0,0,0,0,0,0.77049,0,0.720352,0,0,0,0,0,0,0,0,0,0,0,0,0,0,49.07449,0,0,0,0,0,0,0,0,0,0,0,0.360176,0,0,0,0,675
2019,Impregnation,0.673,0.16825,4,1,1.475409836,,13.31906,,,,0.7725322,0.102894027,0,0,0,0,0,0,0,0,0,0,0,0,0,0,0,0,0,0,0.841227461,0,0,0,0,0,0,0,0,0,0,92.08974058,0,0,0,0,0,0,0,0,0,0,0,0,0,0,0,0,0,0,0,0,0,0,7.069031961,0,0,0,0,0,0,0,0,0,0,0,700
2017,n.a.,0.5,0.1,5,1,0.189991,,3,,,,3.425693,0.10277079,0,0,0,0,0,0,0,0,0,0,0,0,0,0,0,0,0,0,0,0,0,0,0,0,0,0,0,0,0,0,0,0,0,0,0,0,0,0,0,0,0,0,0,0,0,0,0,0,0,0,0,0,0,0,0,100,0,0,0,0,0,0,0,0,720
1982,Impregnation,0.400000006,0.083999999,4.761905193,1.013000011,0.04,,5,,,,2,0.1,0,96.19999695,0,0,0,0,0,0,0,0,3.799999952,0,0,0,0,0,0,0,0,0,0,0,0,0,0,0,0,0,0,0,0,0,0,0,0,0,0,0,0,0,0,0,0,0,0,0,0,0,0,0,0,0,0,0,0,0,0,0,0,0,0,0,0,0,799.85
1982,Impregnation,0.400000006,0.083999999,4.761905193,1.013000011,0.04,,4,,,,2.5,0.1,0,94.5,0,0,0,0,0,0,0,0,0,0,0,0,0,0,0,0,0,0,0,0,0,0,0,0,0,0,0,0,0,5.5,0,0,0,0,0,0,0,0,0,0,0,0,0,0,0,0,0,0,0,0,0,0,0,0,0,0,0,0,0,0,0,0,799.85
2019,Precipitation,0.4,0.1,4,1,0.035945363,,3.880814,,,,2.564103,0.099508068,0,0,0,0,0,0,0,0,0,0,0,0,0,0,0,0,0,0,0,0,0,0,0,0,0,0,0,0,0,0,0,0,0,0,0,0,0,0,0,0,0,0,0,0,0,0,0,0,0,0,0,0,0,0,0,0,0,0,0,0,0,0,0,100,675
2001,Impregnation,0.899999976,0.100000001,9,1.013000011,0.6,,2.549999952,,0.349999994,3.329999924,3.679999918,0.093839996,0,0,0,0,0,0,0,0,0,0,0,0,0,0,0,0,0,0,0,0,0,0,0,0,0,3.799999952,0,0,0,95,0,0,0,0,0,0,0,0,0,0,0,0,0,0,0,0,0,0,0,0,0,0,0,0,0,0,0,0,0,1.200000048,0,0,0,0,649.85
2014,n.a.,,,5,1,,,30.4,,0.05,0.25,0.3,0.0912,0,0,0,0,0,0,0,0,0,0,0,0,0,0,0,0,0,0,0,0,0,0,0,0,0,0,0,0,0,0,0,0,0,0,0,0,0,0,0,0,0,0,0,2,0,0,0,0,0,0,0,0,0,0,0,98,0,0,0,0,0,0,0,0,850
2018,Impregnation,0.4,0.1,4,1,0.073386351,,0.5960265,,,,15.25705,0.090936061,0,0,0,0,0,0,0,0,0,0,0,0,0,0,0,0,0,0,0,0,0,0,0,0,0,0,0,0,0,0,2.225972071,0,2.081119488,0,0,0,0,0,0,0,0,0,0,0,0,0,0,94.6523487,0,0,0,0,0,0,0,0,0,0,0,1.040559744,0,0,0,0,650
2019,Impregnation,0.673,0.16825,4,1,1.475409836,,11.39186,,,,0.7725322,0.088005787,0,0,0,0,0,0,0,0,0,0,0,0,0,0,0,0,0,0,0,0,0,0,0,0,0,0,0,0,0,92.01513089,0,0,0,0,0,0,0,0,0,0,0,0,0,0,0,0,0,0,0,0,0,0,7.06330474,0,0,0,0,0,0.921564372,0,0,0,0,0,650
2019,Sol-gel,0.4,0.1,4,1,0.035549236,,1.238274,,1.639344,5.413097,7.052441,0.087328543,0,0,0,0,0,0,0,0,0,0,0,0,0,0,0,0,0,0,0,0,0,0,0,0,0,0,50,0,0,0,0,0,0,0,0,0,0,0,0,0,0,0,0,0,0,0,0,0,0,0,0,0,0,0,0,50,0,0,0,0,0,0,0,0,550
1986,n.a.,0.699999988,0.07,10,1.013000011,0.158,2.700000048,0.200000003,,1.899999976,41.70000076,43.60000074,0.087200003,0,0,0,0,100,0,0,0,0,0,0,0,0,0,0,0,0,0,0,0,0,0,0,0,0,0,0,0,0,0,0,0,0,0,0,0,0,0,0,0,0,0,0,0,0,0,0,0,0,0,0,0,0,0,0,0,0,0,0,0,0,0,0,0,749.85
2014,n.a.,,,5,1,,,3,,0,2.9,2.9,0.087,0,0,0,0,0,0,0,0,0,0,0,0,0,0,0,0,0,0,0,0,0,0,0,0,0,0,0,0,0,0,0,0,0,0,0,0,0,0,0,0,0,0,0,0,0,0,0,0,0,0,0,0,0,0,0,98,0,0,2,0,0,0,0,0,750
2009,n.a.,0.227272727,0.090909091,2.5,1,0.28431707,,12.4,99.3,0,0.7,0.7,0.0868,0,0,0,0,0,0,0,0,0,0,0,0,50,0,0,0,0,0,0,0,0,0,0,0,0,0,40,0,0,0,0,0,0,0,0,0,0,0,0,0,0,0,0,0,0,0,0,0,0,0,10,0,0,0,0,0,0,0,0,0,0,0,0,0,739.85
2001,Impregnation,0.899999976,0.100000001,9,1.013000011,0.6,,1.200000048,,0.400000006,6.800000191,7.200000197,0.086400006,0,0,0,0,0,0,0,0,0,0,0,0,0,0,0,0,0,0,0,0,0,0,0,0,0,0,0,0,0,0,0,0,0,0,0,0,0,0,0,0,0,0,0,0,0,0,0,98,0,0,0,0,0,0,0,0,0,0,0,2,0,0,0,0,649.85
2017,Impregnation,0.571428571,0.142857143,4,1,0.010608,,0.08576329,,,,100,0.08576329,0,0,0,0,0,0,0,49.07449,0,0,0,0,0,0,0,0,0,0,0,0,0,0,0,0,0,0,0,0,0,0,0.77049,0,0.720352,0,0,0,0,0,0,0,0,0,0,0,0,0,0,49.07449,0,0,0,0,0,0,0,0,0,0,0,0.360176,0,0,0,0,450
2018,Impregnation,0.867867868,0.117117117,7.41025641,1,0.065469957,4.774536,0.5699482,,0,14.6124,14.6124,0.083283111,2.274048,0,0,0,0,0,0,0,0,0,0,0,0,0,0,0,0,0,0,0,0,0,0,0,0,0,0,0,0,0,0,0,0,0,0,0,0,0,0,0,0,0,0,0,0,0,0,97.72595163,0,0,0,0,0,0,0,0,0,0,0,0,0,0,0,0,650
1992,Sol-gel,0.291999996,0.028999999,10.06896591,1.013000011,0.02,66.5,4.099999905,98,,2,2,0.081999998,0,30,0,0,0,0,0,0,68,0,0,0,0,0,0,0,0,0,0,0,0,0,0,0,0,0,0,0,0,0,0,0,0,0,0,0,0,0,0,0,0,0,0,0,0,0,0,0,0,0,0,0,0,0,0,0,0,0,2,0,0,0,0,0,799.85
2014,Impregnation,0.4,0.1,4,1,0.012658,9,1,92,,,8,0.08,0,98.85591,0,0,0,0,0,0,0,0,0,0,0,0,0,0,0,0,0,0,0,0,0,0,0,0,0,0,0,0,0,0,0,0,0,0,0,0,0,0,0,0,0,0,0,0,0,0,0,0,0,0,0,0,0,0,0,0,0,1.144091,0,0,0,0,749.85
1994,Impregnation,0.400000006,0.200000003,2,1.013000011,7.2,10,3.299999952,79,,,2.400000095,0.079200002,0,0,0,0,0,0,0,0,0,0,0,0,0,0,0,0,0,0,0,0,0,0,0,0,0,0,0,0,0,0,50,50,0,0,0,0,0,0,0,0,0,0,0,0,0,0,0,0,0,0,0,0,0,0,0,0,0,0,0,0,0,0,0,0,699.85
1993,Impregnation,0.282999992,0.039000001,7.256410122,1.013000011,3,,0.5,,,,15,0.075,0,0,0,0,0,0,0,0,0,0,0,0,0,0,0,0,0,0,0,0,0,0,0,0,0,15,0,0,0,0,0,0,0,0,0,0,0,0,0,0,0,15,0,0,0,0,0,70,0,0,0,0,0,0,0,0,0,0,0,0,0,0,0,0,774.85
2019,Impregnation,0.673,0.16825,4,1,1.475409836,,12.80514,,,,0.5793992,0.074192879,0,0,0,0,0,0,0,0,0,0,0,0,0,0,0,0,0,0,0.841227461,0,0,0,0,0,0,0,0,0,0,92.08974058,0,0,0,0,0,0,0,0,0,0,0,0,0,0,0,0,0,0,0,0,0,0,7.069031961,0,0,0,0,0,0,0,0,0,0,0,650
2019,Precipitation,0.6,0.2,3,1,0.18,,4.615385,,,,1.505017,0.069462329,0,41.66666667,0,0,0,0,0,0,0,0,0,0,0,0,0,0,0,0,0,0,0,0,0,0,0,0,0,58.33333333,0,0,0,0,0,0,0,0,0,0,0,0,0,0,0,0,0,0,0,0,0,0,0,0,0,0,0,0,0,0,0,0,0,0,0,0,650
2017,n.a.,0.5,0.1,5,1,0.169811,,2.312977,,,,2.821159,0.065252759,0,0,0,0,0,0,0,0,0,0,0,0,0,0,0,0,0,0,0,0,0,0,0,0,0,0,0,0,0,0,0,0,0,0,0,0,0,0,0,0,0,0,0,0,0,0,0,100,0,0,0,0,0,0,0,0,0,0,0,0,0,0,0,0,720
2019,Precipitation,0.4,0.1,4,1,0.035945363,,3.18314,,,,1.994302,0.063481425,0,0,0,0,0,0,0,0,0,0,0,0,0,0,0,0,0,0,0,0,0,0,0,0,0,0,0,0,0,0,0,0,0,0,0,0,0,0,0,0,0,0,0,0,0,0,0,0,0,0,0,0,0,0,0,0,0,0,0,0,0,0,0,100,650
1992,Therm.decomp.,0.291999996,0.028999999,10.06896591,1.013000011,0.02,26.60000038,1.399999976,95.69999695,,4.300000191,4.300000191,0.060200002,0,0,0,0,0,0,0,0,0,0,0,0,0,0,0,0,0,0,0,0,0,0,0,0,0,0,0,0,0,100,0,0,0,0,0,0,0,0,0,0,0,0,0,0,0,0,0,0,0,0,0,0,0,0,0,0,0,0,0,0,0,0,0,0,799.85
2014,n.a.,,,5,1,,,29.6,,0.033333333,0.166666667,0.2,0.0592,0,0,0,0,0,0,0,0,0,0,0,0,0,0,0,0,0,0,0,0,0,0,0,0,0,0,0,0,0,0,0,0,0,0,0,0,0,0,0,0,0,0,0,2,0,0,0,0,0,0,0,0,0,0,0,98,0,0,0,0,0,0,0,0,825
2009,n.a.,0.227272727,0.090909091,2.5,1,0.28431707,,11.6,99.5,0,0.5,0.5,0.058,0,0,0,0,0,0,0,0,0,0,0,0,50,0,0,0,0,0,0,0,0,0,0,0,0,0,40,0,0,0,0,0,0,0,0,0,0,0,0,0,0,0,0,0,0,0,0,0,0,0,10,0,0,0,0,0,0,0,0,0,0,0,0,0,719.85
2019,Impregnation,0.673,0.16825,4,1,1.475409836,,11.17773,,,,0.5150214,0.057567702,0,0,0,0,0,0,0,0,0,0,0,0,0,0,0,0,0,0,0,0,0,0,0,0,0,0,0,0,0,92.01513089,0,0,0,0,0,0,0,0,0,0,0,0,0,0,0,0,0,0,0,0,0,0,7.06330474,0,0,0,0,0,0.921564372,0,0,0,0,0,600
2019,Impregnation,0.75,0.25,3,1,0.072,,57.18,99.6,0,0.1,0.1,0.05718,0,0,0,0,0,0,0,0,0,0,0,0,0,0,6.09588,0,0,0,0,0,0,0,0,0,0,0,0,0,0,0,0,0,0,0,0,6.59991,0,0,0,0,0,0,0,0,0,0,0,87.30421,0,0,0,0,0,0,0,0,0,0,0,0,0,0,0,0,700
2014,n.a.,,,5,1,,,27.8,,0.033333333,0.166666667,0.2,0.0556,0,0,0,0,0,0,0,0,0,0,0,0,0,0,0,0,0,0,0,0,0,0,0,0,0,0,0,0,0,0,0,0,0,0,0,0,0,0,0,0,0,0,0,2,0,0,0,0,0,0,0,0,0,0,0,98,0,0,0,0,0,0,0,0,800
2013,Hydrothermal treatment,0.6,0.2,3,1,0.00466,4,0.8,,,,6.9,0.0552,0,0,6.17E-06,0,0,0,0,0,0,0,0,0,0,0,0,0,0,0,0,0,0,0,0,0,0,0,0,0,0,99.99999383,0,0,0,0,0,0,0,0,0,0,0,0,0,0,0,0,0,0,0,0,0,0,0,0,0,0,0,0,0,0,0,0,0,0,749.85
2017,n.a.,0.5,0.1,5,1,0.189991,,1.740458,,,,3.123426,0.054361918,0,0,0,0,0,0,0,0,0,0,0,0,0,0,0,0,0,0,0,0,0,0,0,0,0,0,0,0,0,0,0,0,0,0,0,0,0,0,0,0,0,0,0,0,0,0,0,0,0,0,0,0,0,0,0,100,0,0,0,0,0,0,0,0,720
2018,IJP-A synthesis,0.454545455,0.151515152,3,1,0.062542809,3.341289,0.7159904,,,,7.159904,0.051264225,0,0,0,0,0,0,0,0,0,0,0,0,0,0,0,0,0,0,0,0,0,0,0,0,0,0,0,0,0,0,8.257200035,0,3.088836683,0,0,0,0,0,0,0,0,0,0,0,0,0,0,87.00948403,0,0,0,0,0,0,0,0,0,0,0,1.644479248,0,0,0,0,680
2001,Impregnation,0.899999976,0.100000001,9,1.013000011,0.6,,3.299999952,,0.02,1.409999967,1.429999966,0.047189998,0,95,0,0,0,0,0,0,0,0,0,0,0,0,0,0,0,0,0,0,0,0,0,0,0,3.799999952,0,0,0,0,0,0,0,0,0,0,0,0,0,0,0,0,0,0,0,0,0,0,0,0,0,0,0,0,0,0,0,0,0,1.200000048,0,0,0,0,649.85
2019,Impregnation,0.673,0.16825,4,1,1.475409836,,11.04925,,,,0.3862661,0.042679507,0,0,0,0,0,0,0,0,0,0,0,0,0,0,0,0,0,0,0,0,0,0,0,0,0,0,0,0,0,92.01513089,0,0,0,0,0,0,0,0,0,0,0,0,0,0,0,0,0,0,0,0,0,0,7.06330474,0,0,0,0,0,0.921564372,0,0,0,0,0,500
2019,Impregnation,0.673,0.16825,4,1,1.475409836,,12.84797,,,,0.3218884,0.041356125,0,0,0,0,0,0,0,0,0,0,0,0,0,0,0,0,0,0,0.841227461,0,0,0,0,0,0,0,0,0,0,92.08974058,0,0,0,0,0,0,0,0,0,0,0,0,0,0,0,0,0,0,0,0,0,0,7.069031961,0,0,0,0,0,0,0,0,0,0,0,600
2017,n.a.,,,3,1,0.02764977,12.88591,4.324324,,0.187797847,0.758148153,0.945946,0.04090577,0,0,0,0,0,0,0,0,0,0,0,0,0,0,0,0,0,0,0,0,0,0,0,0,0,0,100,0,0,0,0,0,0,0,0,0,0,0,0,0,0,0,0,0,0,0,0,0,0,0,0,0,0,0,0,0,0,0,0,0,0,0,0,0,500
2015,Sol-gel,0.761904762,0.19047619,4,1,0.004491804,,0.1,,,,40.74427,0.04074427,0,0,0,0,0,0,0,0,80.61044,0,0,0,0,0,0,0,0,0,0,0,0,0,0,0,0,0,4.649207,0,0,0,0,0,0,0,0,0,0,0,0,0,0,0,0,0,0,0,0,0,0,0,14.74035,0,0,0,0,0,0,0,0,0,0,0,0,0,800
2015,Impregnation,0.75,0.25,3,1,0.04779945,,0.291439,,,,12.40958314,0.036166365,0,0,0,0,0,0,0,0,0,0,0,0,0,0,0,0,0,0,0,0,0,0,0,0,0,30.48628721,69.51371279,0,0,0,0,0,0,0,0,0,0,0,0,0,0,0,0,0,0,0,0,0,0,0,0,0,0,0,0,0,0,0,0,0,0,0,0,0,450
2009,n.a.,0.227272727,0.090909091,2.5,1,0.28431707,,11.2,99.7,0,0.3,0.3,0.0336,0,0,0,0,0,0,0,0,0,0,0,0,50,0,0,0,0,0,0,0,0,0,0,0,0,0,40,0,0,0,0,0,0,0,0,0,0,0,0,0,0,0,0,0,0,0,0,0,0,0,10,0,0,0,0,0,0,0,0,0,0,0,0,0,699.85
2019,Impregnation,0.673,0.16825,4,1,1.475409836,,12.50535,,,,0.2575107,0.032202614,0,0,0,0,0,0,0,0,0,0,0,0,0,0,0,0,0,0,0.841227461,0,0,0,0,0,0,0,0,0,0,92.08974058,0,0,0,0,0,0,0,0,0,0,0,0,0,0,0,0,0,0,0,0,0,0,7.069031961,0,0,0,0,0,0,0,0,0,0,0,550
2019,Impregnation,0.673,0.16825,4,1,1.475409836,,12.33405,,,,0.2575107,0.031761498,0,0,0,0,0,0,0,0,0,0,0,0,0,0,0,0,0,0,0.841227461,0,0,0,0,0,0,0,0,0,0,92.08974058,0,0,0,0,0,0,0,0,0,0,0,0,0,0,0,0,0,0,0,0,0,0,7.069031961,0,0,0,0,0,0,0,0,0,0,0,500
1992,Sol-gel,0.291999996,0.028999999,10.06896591,1.013000011,0.02,61.5,3.700000048,99.19999695,,0.800000012,0.800000012,0.029600001,0,0,0,0,0,0,0,0,0,0,0,0,0,0,0,0,0,0,0,0,0,0,0,0,0,0,0,0,0,68,0,0,0,0,0,0,0,0,0,0,0,0,0,0,0,0,0,0,0,0,0,0,0,0,0,30,0,0,2,0,0,0,0,0,799.85
2019,Impregnation,0.673,0.16825,4,1,1.475409836,,11.1349,,,,0.2575107,0.028673559,0,0,0,0,0,0,0,0,0,0,0,0,0,0,0,0,0,0,0,0,0,0,0,0,0,0,0,0,0,92.01513089,0,0,0,0,0,0,0,0,0,0,0,0,0,0,0,0,0,0,0,0,0,0,7.06330474,0,0,0,0,0,0.921564372,0,0,0,0,0,550
2014,n.a.,,,5,1,,,27.2,,0,0.1,0.1,0.0272,0,0,0,0,0,0,0,0,0,0,0,0,0,0,0,0,0,0,0,0,0,0,0,0,0,0,0,0,0,0,0,0,0,0,0,0,0,0,0,0,0,0,0,2,0,0,0,0,0,0,0,0,0,0,0,98,0,0,0,0,0,0,0,0,775
2018,Impregnation,0.867867868,0.117117117,7.41025641,1,0.064625,12.85347,1.285714,,,,2.072539,0.026646924,0,0,0,0,0,0,0,0,0,0,2.280566,0,0,0,0,0,0,0,0,0,0,0,0,0,0,0,0,0,0,0,0.769047,0,2.17485,0,0,0,0,0,0,0,0,0,0,0,0,0,0,93.68811,0,0,0,0,0,0,0,0,0,0,0,1.087425,0,0,0,0,670
2014,n.a.,,,5,1,,,26,,0,0.1,0.1,0.026,0,0,0,0,0,0,0,0,0,0,0,0,0,0,0,0,0,0,0,0,0,0,0,0,0,0,0,0,0,0,0,0,0,0,0,0,0,0,0,0,0,0,0,2,0,0,0,0,0,0,0,0,0,0,0,98,0,0,0,0,0,0,0,0,750
2017,Impregnation,0.571428571,0.142857143,4,1,0.010608,,0.8576329,,,,3.00000035,0.02572899,0,0,0,0,0,0,0,49.07449,0,0,0,0,0,0,0,0,0,0,0,0,0,0,0,0,0,0,0,0,0,0,0.77049,0,0.720352,0,0,0,0,0,0,0,0,0,0,0,0,0,0,49.07449,0,0,0,0,0,0,0,0,0,0,0,0.360176,0,0,0,0,650
2019,Precipitation,0.6,0.2,3,1,0.18,,3.61204,,,,0.7023411,0.025368841,0,41.66666667,0,0,0,0,0,0,0,0,0,0,0,0,0,0,0,0,0,0,0,0,0,0,0,0,0,58.33333333,0,0,0,0,0,0,0,0,0,0,0,0,0,0,0,0,0,0,0,0,0,0,0,0,0,0,0,0,0,0,0,0,0,0,0,0,600
2017,n.a.,0.5,0.1,5,1,0.169811,,0.8244275,,,,2.267003,0.018689796,0,0,0,0,0,0,0,0,0,0,0,0,0,0,0,0,0,0,0,0,0,0,0,0,0,0,0,0,0,0,0,0,0,0,0,0,0,0,0,0,0,0,0,0,0,0,0,100,0,0,0,0,0,0,0,0,0,0,0,0,0,0,0,0,720
2014,Impregnation,0.8,0.2,4,1,1.5,,1.017771,,,,1.22807,0.01249894,0,0,0,0,0,0,0,0,0,0,0,0,0,0,0,0,0,0,0,0,0,0,0,0,0,0,0,15.02152112,0,80.19461203,0,0,0,0,0,0,0,0,0,0,0,0,0,0,0,0,0,0,4.783866855,0,0,0,0,0,0,0,0,0,0,0,0,0,0,0,575
2018,Impregnation,0.4,0.1,4,1,0.073386351,,0.397351,,,,1.99005,0.007907484,0,0,0,0,0,0,0,0,0,0,0,0,0,0,0,0,0,0,0,0,0,0,0,0,0,0,0,0,0,0,2.225972071,0,2.081119488,0,0,0,0,0,0,0,0,0,0,0,0,0,0,94.6523487,0,0,0,0,0,0,0,0,0,0,0,1.040559744,0,0,0,0,600
2014,Impregnation,0.8,0.2,4,1,1.5,,0.7915993,,,,0.6698565,0.005302579,0,0,0,0,0,0,0,0,0,0,0,0,0,0,0,0,0,0,0,0,0,0,0,0,0,0,0,15.02152112,0,80.19461203,0,0,0,0,0,0,0,0,0,0,0,0,0,0,0,0,0,0,4.783866855,0,0,0,0,0,0,0,0,0,0,0,0,0,0,0,550
2016,Impregnation,0.8,0.2,4,1,1.5,,0.5387931,,,,0.8385744,0.004518181,0,0,0,0,0,0,0,0,0,0,0,0,0,0,0,0,0,0,0,0,0,0,0,0,0,0,0,14.98043847,0,79.97528622,0,0,0,0,0,0,0,0,0,5.044275315,0,0,0,0,0,0,0,0,0,0,0,0,0,0,0,0,0,0,0,0,0,0,0,0,550
2019,Precipitation,0.6,0.2,3,1,0.18,,1.103679,,,,0.4013378,0.004429481,0,41.66666667,0,0,0,0,0,0,0,0,0,0,0,0,0,0,0,0,0,0,0,0,0,0,0,0,0,58.33333333,0,0,0,0,0,0,0,0,0,0,0,0,0,0,0,0,0,0,0,0,0,0,0,0,0,0,0,0,0,0,0,0,0,0,0,0,550
2016,Impregnation,0.8,0.2,4,1,1.5,,0.4310345,,,,1.006289,0.004337453,0,0,0,0,0,0,0,0,0,0,0,0,0,0,0,0,0,0,0,0,0,0,0,0,0,0,0,0,0,89.31558522,0,0,5.051019479,0,0,0,0,0,0,5.633395304,0,0,0,0,0,0,0,0,0,0,0,0,0,0,0,0,0,0,0,0,0,0,0,0,550
2016,Impregnation,0.8,0.2,4,1,1.5,,0.7019438,,,,0.4989605,0.003502422,0,0,0,0,0,0,0,0,0,0,5.410222838,0,0,0,0,0,0,0,0,0,0,0,0,0,0,0,0,0,0,89.52681227,0,0,5.062964897,0,0,0,0,0,0,0,0,0,0,0,0,0,0,0,0,0,0,0,0,0,0,0,0,0,0,0,0,0,0,0,600
2016,n.a.,0.8,0.2,4,1,1.5,,0.2699784,,,,1.164241,0.003143199,0,0,0,0,0,0,0,0,0,0,100,0,0,0,0,0,0,0,0,0,0,0,0,0,0,0,0,0,0,0,0,0,0,0,0,0,0,0,0,0,0,0,0,0,0,0,0,0,0,0,0,0,0,0,0,0,0,0,0,0,0,0,0,0,500
2016,Impregnation,0.8,0.2,4,1,1.5,,0.2159827,,,,1.330561,0.002873782,0,0,0,0,0,0,0,0,0,0,4.843243593,0,0,0,0,0,0,0,0,0,0,0,0,0,0,0,0,15.01215371,0,80.1446027,0,0,0,0,0,0,0,0,0,0,0,0,0,0,0,0,0,0,0,0,0,0,0,0,0,0,0,0,0,0,0,0,0,0,550
2016,Impregnation,0.8,0.2,4,1,1.5,,0.2693965,,,,1.006289,0.002710907,0,0,0,0,0,0,0,0,0,0,0,0,0,0,0,0,0,0,0,0,0,0,0,0,0,0,0,0,0,89.31558522,0,0,5.051019479,0,0,0,0,0,0,5.633395304,0,0,0,0,0,0,0,0,0,0,0,0,0,0,0,0,0,0,0,0,0,0,0,0,500
2016,Impregnation,0.8,0.2,4,1,1.5,,0.3239741,,,,0.8316009,0.002694172,0,0,0,0,0,0,0,0,0,0,5.530511644,0,0,0,0,0,0,0,0,0,0,0,0,0,0,0,0,0,0,94.46948836,0,0,0,0,0,0,0,0,0,0,0,0,0,0,0,0,0,0,0,0,0,0,0,0,0,0,0,0,0,0,0,0,0,0,500
2018,Impregnation,0.4,0.1,4,1,0.073386351,,0.2649007,,,,0.9950249,0.002635828,0,0,0,0,0,0,0,0,0,0,0,0,0,0,0,0,0,0,0,0,0,0,0,0,0,0,0,0,0,0,2.225972071,0,2.081119488,0,0,0,0,0,0,0,0,0,0,0,0,0,0,94.6523487,0,0,0,0,0,0,0,0,0,0,0,1.040559744,0,0,0,0,550
2016,Impregnation,0.8,0.2,4,1,1.5,,0.2693965,,,,0.8385744,0.00225909,0,0,0,0,0,0,0,0,0,0,0,0,0,0,0,0,0,0,0,0,0,0,0,0,0,0,0,14.98043847,0,79.97528622,0,0,0,0,0,0,0,0,0,5.044275315,0,0,0,0,0,0,0,0,0,0,0,0,0,0,0,0,0,0,0,0,0,0,0,0,500
2016,Impregnation,0.8,0.2,4,1,1.5,,0.8583691,,,,0.1670146,0.001433602,0,0,0,0,0,0,0,0,0,0,0,0,0,0,0,0,0,0,0,0,0,0,0,0,0,0,0,0,0,89.58922028,0,0,5.066494226,0,0,0,0,0,0,0,0,0,0,0,0,0,0,0,5.34428549,0,0,0,0,0,0,0,0,0,0,0,0,0,0,0,600
2016,Impregnation,0.8,0.2,4,1,1.5,,0.2159827,,,,0.4989605,0.001077668,0,0,0,0,0,0,0,0,0,0,4.843243593,0,0,0,0,0,0,0,0,0,0,0,0,0,0,0,0,15.01215371,0,80.1446027,0,0,0,0,0,0,0,0,0,0,0,0,0,0,0,0,0,0,0,0,0,0,0,0,0,0,0,0,0,0,0,0,0,0,500
2016,Impregnation,0.8,0.2,4,1,1.5,,0.3218884,,,,0.3340292,0.001075201,0,0,0,0,0,0,0,0,0,0,0,0,0,0,0,0,0,0,0,0,0,0,0,0,0,0,0,0,0,89.58922028,0,0,5.066494226,0,0,0,0,0,0,0,0,0,0,0,0,0,0,0,5.34428549,0,0,0,0,0,0,0,0,0,0,0,0,0,0,0,550
2016,Impregnation,0.8,0.2,4,1,1.5,,0.2699784,,,,0.3326403,0.000898057,0,0,0,0,0,0,0,0,0,0,5.410222838,0,0,0,0,0,0,0,0,0,0,0,0,0,0,0,0,0,0,89.52681227,0,0,5.062964897,0,0,0,0,0,0,0,0,0,0,0,0,0,0,0,0,0,0,0,0,0,0,0,0,0,0,0,0,0,0,0,550
2018,Impregnation,0.5,0.1,5,1,0.149731012,,0.166008,,,,0.510204,0.000846979,0,0,0,0,0,0,0,0,0,0,0,0,0,0,0,0,0,0,0,0,0,0,0,0,0,0,0,0,0,0,4.759160405,0,4.449463493,0,0,0,0,0,0,0,0,0,0,0,0,0,0,83.80748395,0,0,0,0,0,0,0,0,0,0,0,2.224731746,0,0,0,4.759160405,720
2016,Impregnation,0.8,0.2,4,1,1.5,,0.2699784,,,,0.1663202,0.000449029,0,0,0,0,0,0,0,0,0,0,5.410222838,0,0,0,0,0,0,0,0,0,0,0,0,0,0,0,0,0,0,89.52681227,0,0,5.062964897,0,0,0,0,0,0,0,0,0,0,0,0,0,0,0,0,0,0,0,0,0,0,0,0,0,0,0,0,0,0,0,500
2018,Impregnation,0.5,0.1,5,1,0.149731012,,0.142293,,,,0.306123,0.000435592,0,0,0,0,0,0,0,0,0,0,0,0,0,0,0,0,0,0,0,0,0,0,0,0,0,0,0,0,0,0,4.759160405,0,4.449463493,0,0,0,0,0,0,0,0,0,0,0,0,0,0,83.80748395,0,0,0,0,0,0,0,0,0,0,0,2.224731746,0,0,0,4.759160405,700
2016,Impregnation,0.8,0.2,4,1,1.5,,0.1630435,,,,0.1659751,0.000270612,0,0,0,0,0,0,0,0,0,0,0,0,0,0,0,0,0,0,0,0,0,0,0,0,0,0,0,0,0,89.81396414,0,0,5.079204052,0,0,0,0,0,0,0,0,0,0,0,0,0,0,0,0,0,0,0,5.106831813,0,0,0,0,0,0,0,0,0,0,0,500
1982,Impregnation,0.400000006,0.083999999,4.761905193,1.013000011,0.04,,4,,,,0,0,0,92,0,0,0,0,0,0,0,0,0,0,0,0,8,0,0,0,0,0,0,0,0,0,0,0,0,0,0,0,0,0,0,0,0,0,0,0,0,0,0,0,0,0,0,0,0,0,0,0,0,0,0,0,0,0,0,0,0,0,0,0,0,0,799.85
1986,Therm.decomp.,0.469999999,0.107000001,4.392522812,1.013000011,7.6,,3,,0,0,0,0,0,0,0,0,0,0,0,0,48.5,0,0,0,0,0,0,0,0,0,0,0,0,0,0,0,0,0,0,3,0,0,0,0,0,0,0,0,0,0,0,0,0,0,0,0,0,0,0,48.5,0,0,0,0,0,0,0,0,0,0,0,0,0,0,0,0,699.85
1991,Sol-gel,0.670000017,0.330000013,2.030303001,1.013000011,,,5.5,,,,0,0,0,0,0,0,0,0,0,0,0,0,0,80,0,0,0,0,0,0,20,0,0,0,0,0,0,0,0,0,0,0,0,0,0,0,0,0,0,0,0,0,0,0,0,0,0,0,0,0,0,0,0,0,0,0,0,0,0,0,0,0,0,0,0,0,699.85
1993,n.a.,0.280000001,0.039999999,7,1.013000011,2.8,100,13.5,,0,0,0,0,0,0,0,0,0,0,0,0,0,0,100,0,0,0,0,0,0,0,0,0,0,0,0,0,0,0,0,0,0,0,0,0,0,0,0,0,0,0,0,0,0,0,0,0,0,0,0,0,0,0,0,0,0,0,0,0,0,0,0,0,0,0,0,0,749.85
1993,Sol-gel,0.129999995,0.066500001,1.954887033,1.013000011,0.8,,30,,,,0,0,0,0,0,0,0,0,0,0,0,0,0,0,0,0,0,0,0,0,0,0,0,0,50,0,0,0,0,0,0,0,0,0,0,0,0,0,0,0,0,0,0,0,0,0,0,0,0,0,0,0,0,0,0,0,0,50,0,0,0,0,0,0,0,0,699.85
1994,Therm.decomp.,0.101000004,0.050999999,1.980391979,1.013000011,0.5,2.200000048,0.600000024,100,0,0,0,0,0,0,0,0,0,0,0,0,0,0,0,0,0,0,0,0,0,0,0,0,0,0,0,0,0,0,0,0,0,0,0,0,0,0,0,0,0,50,0,0,0,0,0,0,0,0,0,0,0,0,0,0,0,0,0,50,0,0,0,0,0,0,0,0,749.85
1995,Impregnation,0.319999993,0.079999998,4,1.013000011,0.24,100,13.5,100,0,0,0,0,0,0,0,0,0,0,0,0,0,0,0,0,0,0,0,0,0,0,100,0,0,0,0,0,0,0,0,0,0,0,0,0,0,0,0,0,0,0,0,0,0,0,0,0,0,0,0,0,0,0,0,0,0,0,0,0,0,0,0,0,0,0,0,0,749.85
1996,Sol-gel,2.204999924,0.305999994,7.205882072,4.5,0.051,,3.400000095,,0,0,0,0,0,0,0,0,0,0,0,0,0,0,0,0,0,0,0,0,0,0,0,0,0,0,0,0,0,0,0,0,0,0,0,0,0,0,0,0,0,0,0,0,0,0,0,0,0,0,0,81.90000153,0,0,0,0,0,0,0,0,0,0,18.10000038,0,0,0,0,0,649.85
1997,Therm.decomp.,0.5,0.082999997,6.024096012,1.013000011,1,,20.29999924,100,0,0,0,0,0,0,0,0,0,0,0,0,0,0,0,0,0,0,0,0,0,0,0,0,0,0,0,0,0,0,0,0,0,0,0,0,0,0,0,100,0,0,0,0,0,0,0,0,0,0,0,0,0,0,0,0,0,0,0,0,0,0,0,0,0,0,0,0,699.85
1999,Impregnation,0.939999998,0.059,15.93220329,1.013000011,0.035,,0.100000001,,,,0,0,0,10.39999962,0,0,0,0,0,0,0,0,16,0,0,0,0,0,0,0,0,0,0,0,0,0,0,0,0,0,0,0,0,0,0,0,0,0,0,0,0,0,0,0,0,0,0,0,0,64.59999847,0,0,9,0,0,0,0,0,0,0,0,0,0,0,0,0,849.85
2000,Impregnation,0.090000004,0.02,4.5,1.013000011,1.8,,6,,,0,0,0,0,0,0,0,0,0,0,0,0,0,0,0,0,0,0,0,0,0,0,0,0,0,0,0,0,0,0,1.799999952,0,0,0,0,0,0,0,0,0,0,0,0,0,0,0,0,0,0,0,98.19999695,0,0,0,0,0,0,0,0,0,0,0,0,0,0,0,0,849.85
2000,Impregnation,0.090000004,0.02,4.5,1.013000011,1.8,,2,,,0,0,0,0,0,0,0,0,0,0,0,0,0,0,0,0,0,0,0,0,0,0,0,0,0,0,0,0,0,0,0,0,0,0,0,1.799999952,0,0,0,0,0,0,0,0,0,0,0,0,0,0,98.19999695,0,0,0,0,0,0,0,0,0,0,0,0,0,0,0,0,849.85
2000,Impregnation,0.090000004,0.02,4.5,1.013000011,1.8,,2,,,0,0,0,0,0,0,0,0,0,0,0,0,0,0,0,0,0,0,0,0,0,0,0,0,0,0,0,0,1.799999952,0,0,0,0,0,0,0,0,0,0,0,0,0,0,0,0,0,0,0,0,0,98.19999695,0,0,0,0,0,0,0,0,0,0,0,0,0,0,0,0,849.85
2000,Impregnation,0.833000004,0.166999996,4.988024235,1.013000011,0.45,,42,,,,0,0,0,0,0,0,0,0,0,0,0,0,0,0,0,0,0,0,0,0,0,0,0,0,0,0,0,0,90,0,0,0,0,0,0,0,0,10,0,0,0,0,0,0,0,0,0,0,0,0,0,0,0,0,0,0,0,0,0,0,0,0,0,0,0,0,649.85
2001,Impregnation,0.879999995,0.118000001,7.45762682,1.013000011,0.22,,0,,0,,0,0,0,0,0,0,0,0,0,0,0,0,0,0,0,0,0,0,0,0,0,0,0,0,0,0,0,0,0,0,0,0,0,0,0,0,0,0,0,0,0,0,0,0,0,0,0,0,0,100,0,0,0,0,0,0,0,0,0,0,0,0,0,0,0,0,776.85
2001,Impregnation,0.879999995,0.118000001,7.45762682,1.013000011,0.22,,0,,0,,0,0,0,0,0,0,0,0,0,0,0,0,0,0,0,0,0,0,0,0,0,0,0,0,0,0,0,0,0,0,0,0,4,0,0,0,0,0,0,0,0,0,0,0,0,0,0,0,0,96,0,0,0,0,0,0,0,0,0,0,0,0,0,0,0,0,776.85
2006,Impregnation,0.416999996,0.166999996,2.497005939,1.013000011,0.109,,3.099999905,100,0,,0,0,0,0,0,0,0,0,0,0,0,0,0,0,0,0,0,0,0,0,0,0,0,0,0,0,0,0,0,0,0,0,0,0,11.30000019,0,0,0,0,0,0,0,0,0,0,0,0,0,0,88.69999695,0,0,0,0,0,0,0,0,0,0,0,0,0,0,0,0,799.85
2008,n.a.,0.098999999,0.033,3,1.013000011,0.06,20,0,,,,1,0,0,0,0,0,0,0,0,0,0,0,0,0,0,0,0,0,0,0,0,0,0,0,0,0,0,0,0,0,0,51.40000153,0,0,0,0,0,0,0,0,0,0,0,0,0,0,0,0,0,0,0,0,0,0,0,0,0,0,0,0,0,48.59999847,0,0,0,0,799.85
2008,n.a.,0.098999999,0.033,3,1.013000011,0.06,97,17,,,,0,0,0,0,0,0,0,0,0,0,0,0,0,5.599999905,0,0,0,0,0,0,0,0,0,0,0,0,0,0,0,0,0,94.40000153,0,0,0,0,0,0,0,0,0,0,0,0,0,0,0,0,0,0,0,0,0,0,0,0,0,0,0,0,0,0,0,0,0,0,799.85
2008,n.a.,0.098999999,0.033,3,1.013000011,0.06,98,21,,,,0,0,0,0,0,0,0,0,0,0,0,0,0,0,0,0,0,0,0,0,0,0,0,0,0,0,0,0,0,0,0,86,0,0,0,0,0,0,0,0,0,0,0,0,0,0,0,0,0,0,0,0,0,0,0,0,0,0,0,0,14,0,0,0,0,0,799.85
2008,n.a.,0.098999999,0.033,3,1.013000011,0.06,97,16,,,,0,0,0,0,0,0,0,0,0,0,0,0,0,0,0,0,0,0,0,0,0,0,0,0,0,0,0,0,0,0,0,0,0,0,0,0,0,0,0,0,0,0,0,0,0,0,0,0,0,0,0,100,0,0,0,0,0,0,0,0,0,0,0,0,0,0,799.85
1988,n.a.,0.5,0.104999997,4.761905193,1.013000011,1.5,,99,,,,0,0,0,0,0,0,0,0,0,0,0,0,0,0,0,0,0,0,0,0,0,0,0,0,0,0,0,0,0,0,0,0,0,0,0,0,0,0,0,0,0,100,0,0,0,0,0,0,0,0,0,0,0,0,0,0,0,0,0,0,0,0,0,0,0,0,824.85
1988,n.a.,0.5,0.104999997,4.761905193,1.013000011,1.5,,39,,,,0,0,0,0,0,0,0,0,0,0,0,0,100,0,0,0,0,0,0,0,0,0,0,0,0,0,0,0,0,0,0,0,0,0,0,0,0,0,0,0,0,0,0,0,0,0,0,0,0,0,0,0,0,0,0,0,0,0,0,0,0,0,0,0,0,0,824.85
2009,Impregnation,,,3,0.875928,0.003636364,,,40,42,18,60,0,0,0,0,0,0,0,0,0,0,0,0,0,0,0,0,0,0,0,0,0,0,0,0,0,0,0,0,0,0,0,4.443482078,0,2.077163785,0,0,0,0,0,0,0,0,0,0,0,0,0,0,92.44077224,0,0,0,0,0,0,0,0,0,0,0,1.038581893,0,0,0,0,799.85
2009,Impregnation,,,5,0.875928,0.003636364,,,30,40,30,70,0,0,0,0,0,0,0,0,0,0,0,0,0,0,0,0,0,0,0,0,0,0,0,0,0,0,0,0,0,0,0,4.443482078,0,2.077163785,0,0,0,0,0,0,0,0,0,0,0,0,0,0,92.44077224,0,0,0,0,0,0,0,0,0,0,0,1.038581893,0,0,0,0,799.85
2009,Impregnation,,,6,0.875928,0.003636364,,,25,40,35,75,0,0,0,0,0,0,0,0,0,0,0,0,0,0,0,0,0,0,0,0,0,0,0,0,0,0,0,0,0,0,0,4.443482078,0,2.077163785,0,0,0,0,0,0,0,0,0,0,0,0,0,0,92.44077224,0,0,0,0,0,0,0,0,0,0,0,1.038581893,0,0,0,0,799.85
2009,Impregnation,,,9,0.875928,0.003636364,,,16,42.5,41.5,84,0,0,0,0,0,0,0,0,0,0,0,0,0,0,0,0,0,0,0,0,0,0,0,0,0,0,0,0,0,0,0,4.443482078,0,2.077163785,0,0,0,0,0,0,0,0,0,0,0,0,0,0,92.44077224,0,0,0,0,0,0,0,0,0,0,0,1.038581893,0,0,0,0,799.85
2009,Citric acid method,0.243902439,0.024390244,10,1,0.001820838,32.2,,35.1,,,64.9,0,0,0,0,0,0,0,0,0,0,0,0,0,0,0,0,0,0,0,0,0,0,0,0,0,0,0,100,0,0,0,0,0,0,0,0,0,0,0,0,0,0,0,0,0,0,0,0,0,0,0,0,0,0,0,0,0,0,0,0,0,0,0,0,0,749.85
2009,Citric acid method,0.243902439,0.024390244,10,1,0.001852134,86.5,,97.9,,,2.1,0,0,0,0,0,0,0,0,0,0,0,0,0,0,0,0,0,0,0,50,0,0,0,0,0,0,0,50,0,0,0,0,0,0,0,0,0,0,0,0,0,0,0,0,0,0,0,0,0,0,0,0,0,0,0,0,0,0,0,0,0,0,0,0,0,749.85
2009,Citric acid method,0.243902439,0.024390244,10,1,0.001720415,86,,99.6,,,0.4,0,0,0,0,0,0,0,0,0,0,0,0,50,0,0,0,0,0,0,0,0,0,0,0,0,0,0,50,0,0,0,0,0,0,0,0,0,0,0,0,0,0,0,0,0,0,0,0,0,0,0,0,0,0,0,0,0,0,0,0,0,0,0,0,0,749.85
2009,Citric acid method,0.243902439,0.024390244,10,1,0.001886624,83,,99.4,,,0.6,0,0,0,0,0,0,0,0,0,0,0,0,0,0,0,0,0,0,0,0,0,0,0,0,0,0,0,50,0,0,0,50,0,0,0,0,0,0,0,0,0,0,0,0,0,0,0,0,0,0,0,0,0,0,0,0,0,0,0,0,0,0,0,0,0,749.85
2009,Citric acid method,0.243902439,0.024390244,10,1,0.001840916,76.3,,100,,,0,0,0,0,0,0,0,0,0,0,0,0,0,0,50,0,0,0,0,0,0,0,0,0,0,0,0,0,50,0,0,0,0,0,0,0,0,0,0,0,0,0,0,0,0,0,0,0,0,0,0,0,0,0,0,0,0,0,0,0,0,0,0,0,0,0,749.85
2009,Citric acid method,0.243902439,0.024390244,10,1,0.001662272,7.2,,100,,,0,0,0,0,0,0,0,0,0,0,0,0,0,0,0,0,0,0,0,0,0,0,0,0,0,0,0,0,50,0,0,0,0,0,0,0,0,50,0,0,0,0,0,0,0,0,0,0,0,0,0,0,0,0,0,0,0,0,0,0,0,0,0,0,0,0,749.85
2009,Citric acid method,0.243902439,0.024390244,10,1,0.001662272,85.7,,61.5,,,38.5,0,0,0,0,0,0,0,0,0,0,0,0,0,0,0,0,0,0,0,16.66666667,0,0,0,0,0,0,0,83.33333333,0,0,0,0,0,0,0,0,0,0,0,0,0,0,0,0,0,0,0,0,0,0,0,0,0,0,0,0,0,0,0,0,0,0,0,0,0,749.85
2009,Citric acid method,0.243902439,0.024390244,10,1,0.182701272,86.8,,96.6,,,3.4,0,0,0,0,0,0,0,0,0,0,0,0,16.66666667,0,0,0,0,0,0,0,0,0,0,0,0,0,0,83.33333333,0,0,0,0,0,0,0,0,0,0,0,0,0,0,0,0,0,0,0,0,0,0,0,0,0,0,0,0,0,0,0,0,0,0,0,0,0,749.85
2009,Citric acid method,0.243902439,0.024390244,10,1,0.179982668,90.6,,87.7,,,12.3,0,0,0,0,0,0,0,0,0,0,0,0,0,0,0,0,0,0,0,0,0,0,0,0,0,0,0,83.33333333,0,0,0,16.66666667,0,0,0,0,0,0,0,0,0,0,0,0,0,0,0,0,0,0,0,0,0,0,0,0,0,0,0,0,0,0,0,0,0,749.85
2009,Citric acid method,0.243902439,0.024390244,10,1,0.183362598,89.7,,98.6,,,1.4,0,0,0,0,0,0,0,0,0,0,0,0,0,16.66666667,0,0,0,0,0,0,0,0,0,0,0,0,0,83.33333333,0,0,0,0,0,0,0,0,0,0,0,0,0,0,0,0,0,0,0,0,0,0,0,0,0,0,0,0,0,0,0,0,0,0,0,0,0,749.85
2009,Citric acid method,0.243902439,0.024390244,10,1,0.182481889,96.2,,99.4,,,0.6,0,0,0,0,0,0,0,0,0,0,0,0,0,0,0,0,0,0,0,0,0,0,0,0,0,0,0,83.33333333,0,0,0,0,0,0,0,0,16.66666667,0,0,0,0,0,0,0,0,0,0,0,0,0,0,0,0,0,0,0,0,0,0,0,0,0,0,0,0,749.85
2011,Impregnation,0.342857143,0.057142857,6,0.4,0.2279924,2.4,0.2,100,,,0,0,0,0,0,0,0,0,0,0,0,0,0,0,0,0,0,0,0,0,0,0,0,0,0,0,0,0,0,0,0,0,1.624329,0,3.622933,0,0,0,0,0,0,0,0,0,0,0,0,0,0,94.07,0,0,0,0,0,0,0,0,0,0,0,0.679744,0,0,0,0,600
2011,Impregnation,0.342857143,0.057142857,6,0.4,0.2279924,6.3,0.6,100,,,0,0,0,0,0,0,0,0,0,0,0,0,0,0,0,0,0,0,0,0,0,0,0,0,0,0,0,0,0,0,0,0,1.624329,0,3.622933,0,0,0,0,0,0,0,0,0,0,0,0,0,0,94.07,0,0,0,0,0,0,0,0,0,0,0,0.679744,0,0,0,0,650
2011,Impregnation,0.342857143,0.057142857,6,0.4,0.252012601,2.8,0.1,100,,,0,0,0,0,0,0,0,0,0,0,0,0,0,0,0,0,0,0,0,0,0,0,0,0,0,0,0,0,0,0,0,0,1.624329,0,3.622933,0,0,0,0,0,0,0,0,0,0,0,0,0,0,94.07,0,0,0,0,0,0,0,0,0,0,0,0.679744,0,0,0,0,600
2011,Impregnation,0.342857143,0.057142857,6,0.4,0.282021152,3.2,0.3,100,,,0,0,0,0,0,0,0,0,0,0,0,0,0,0,0,0,0,0,0,0,0,0,0,0,0,0,0,0,0,0,0,0,1.624329,0,3.622933,0,0,0,0,0,0,0,0,0,0,0,0,0,0,94.07,0,0,0,0,0,0,0,0,0,0,0,0.679744,0,0,0,0,600
2011,Impregnation,0.342857143,0.057142857,6,0.4,0.282021152,10.8,1,100,,,0,0,0,0,0,0,0,0,0,0,0,0,0,0,0,0,0,0,0,0,0,0,0,0,0,0,0,0,0,0,0,0,1.624329,0,3.622933,0,0,0,0,0,0,0,0,0,0,0,0,0,0,94.07,0,0,0,0,0,0,0,0,0,0,0,0.679744,0,0,0,0,650
2011,Impregnation,0.225,0.75,3,0.3,0.2279924,1.1,0.2,100,,,0,0,0,0,0,0,0,0,0,0,0,0,0,0,0,0,0,0,0,0,0,0,0,0,0,0,0,0,0,0,0,0,1.624329,0,3.622933,0,0,0,0,0,0,0,0,0,0,0,0,0,0,94.07,0,0,0,0,0,0,0,0,0,0,0,0.679744,0,0,0,0,600
2011,Impregnation,0.225,0.75,3,0.3,0.2279924,3.2,0.4,100,,,0,0,0,0,0,0,0,0,0,0,0,0,0,0,0,0,0,0,0,0,0,0,0,0,0,0,0,0,0,0,0,0,1.624329,0,3.622933,0,0,0,0,0,0,0,0,0,0,0,0,0,0,94.07,0,0,0,0,0,0,0,0,0,0,0,0.679744,0,0,0,0,650
2011,Impregnation,0.2025,0.0675,3,0.3,0.2279924,0.4,0.1,100,,,0,0,0,0,0,0,0,0,0,0,0,0,0,0,0,0,0,0,0,0,0,0,0,0,0,0,0,0,0,0,0,0,1.624329,0,3.622933,0,0,0,0,0,0,0,0,0,0,0,0,0,0,94.07,0,0,0,0,0,0,0,0,0,0,0,0.679744,0,0,0,0,600
2011,Impregnation,0.2025,0.0675,3,0.3,0.2279924,3.7,0.6,100,,,0,0,0,0,0,0,0,0,0,0,0,0,0,0,0,0,0,0,0,0,0,0,0,0,0,0,0,0,0,0,0,0,1.624329,0,3.622933,0,0,0,0,0,0,0,0,0,0,0,0,0,0,94.07,0,0,0,0,0,0,0,0,0,0,0,0.679744,0,0,0,0,650
2011,Impregnation,0.18,0.06,3,0.3,0.2279924,1.1,0.2,100,,,0,0,0,0,0,0,0,0,0,0,0,0,0,0,0,0,0,0,0,0,0,0,0,0,0,0,0,0,0,0,0,0,1.624329,0,3.622933,0,0,0,0,0,0,0,0,0,0,0,0,0,0,94.07,0,0,0,0,0,0,0,0,0,0,0,0.679744,0,0,0,0,600
2011,Impregnation,0.18,0.06,3,0.3,0.2279924,3,0.5,100,,,0,0,0,0,0,0,0,0,0,0,0,0,0,0,0,0,0,0,0,0,0,0,0,0,0,0,0,0,0,0,0,0,1.624329,0,3.622933,0,0,0,0,0,0,0,0,0,0,0,0,0,0,94.07,0,0,0,0,0,0,0,0,0,0,0,0.679744,0,0,0,0,650
