Repository: TaniikeLaboratory/Catalyst-Phylogenetic-Tree

File: input/OCM.csv (part 23 of 23)
year,Preparation,"p(CH4), bar","p(O2), bar",p(CH4)/p(O2),"p total, bar","Contact time, s",O2 conversion,CH4 conversion,COx selectivity,C2H6 selectivity,C2H4 selectivity,C2 selectivity,C2 yield,Ag,Al,Au,B,Ba,Be,Bi,C,Ca,Cd,Ce,Co,Cr,Cs,Cu,Dy,Er,Eu,Fe,Ga,Gd,Ge,Ho,In,Ir,K,La,Li,Lu,Mg,Mn,Mo,Na,Nb,Nd,Ni,P,Pb,Pd,Pr,Pt,Rb,Re,Rh,Ru,Sb,Sc,Si,Sm,Sn,Sr,Ta,Tb,Te,Th,Ti,Tl,Tm,V,W,Y,Yb,Zn,Zr,Temperature_C
2011,Impregnation,0.15,0.05,3,0.2,0.282021152,0,0,0,,,100,0,0,0,0,0,0,0,0,0,0,0,0,0,0,0,0,0,0,0,0,0,0,0,0,0,0,0,0,0,0,0,1.624329,0,3.622933,0,0,0,0,0,0,0,0,0,0,0,0,0,0,94.07,0,0,0,0,0,0,0,0,0,0,0,0.679744,0,0,0,0,600
2011,Impregnation,0.15,0.05,3,0.2,0.282021152,1.2,0.2,100,,,0,0,0,0,0,0,0,0,0,0,0,0,0,0,0,0,0,0,0,0,0,0,0,0,0,0,0,0,0,0,0,0,1.624329,0,3.622933,0,0,0,0,0,0,0,0,0,0,0,0,0,0,94.07,0,0,0,0,0,0,0,0,0,0,0,0.679744,0,0,0,0,650
2011,Impregnation,0.16,0.04,4,0.2,0.282021152,0.4,0.1,100,,,0,0,0,0,0,0,0,0,0,0,0,0,0,0,0,0,0,0,0,0,0,0,0,0,0,0,0,0,0,0,0,0,1.624329,0,3.622933,0,0,0,0,0,0,0,0,0,0,0,0,0,0,94.07,0,0,0,0,0,0,0,0,0,0,0,0.679744,0,0,0,0,600
2011,Impregnation,0.16,0.04,4,0.2,0.282021152,1.5,0.2,100,,,0,0,0,0,0,0,0,0,0,0,0,0,0,0,0,0,0,0,0,0,0,0,0,0,0,0,0,0,0,0,0,0,1.624329,0,3.622933,0,0,0,0,0,0,0,0,0,0,0,0,0,0,94.07,0,0,0,0,0,0,0,0,0,0,0,0.679744,0,0,0,0,650
2011,Impregnation,0.171428571,0.028571429,6,0.2,0.282021152,1.3,0.1,100,,,0,0,0,0,0,0,0,0,0,0,0,0,0,0,0,0,0,0,0,0,0,0,0,0,0,0,0,0,0,0,0,0,1.624329,0,3.622933,0,0,0,0,0,0,0,0,0,0,0,0,0,0,94.07,0,0,0,0,0,0,0,0,0,0,0,0.679744,0,0,0,0,600
2011,Impregnation,0.171428571,0.028571429,6,0.2,0.282021152,2.7,0.2,100,,,0,0,0,0,0,0,0,0,0,0,0,0,0,0,0,0,0,0,0,0,0,0,0,0,0,0,0,0,0,0,0,0,1.624329,0,3.622933,0,0,0,0,0,0,0,0,0,0,0,0,0,0,94.07,0,0,0,0,0,0,0,0,0,0,0,0.679744,0,0,0,0,650
2013,n.a.,,,3,1,0.651,,0,,,,0,0,0,0,0,0,0,0,0,0,0,0,0,0,0,0,0,0,0,0,0,0,0,0,0,0,0,0,100,0,0,0,0,0,0,0,0,0,0,0,0,0,0,0,0,0,0,0,0,0,0,0,0,0,0,0,0,0,0,0,0,0,0,0,0,0,400
2013,n.a.,,,3,1,0.651,,0,,,,0,0,0,0,0,0,0,0,0,0,0,0,0,0,0,0,0,0,0,0,0,0,0,0,0,0,0,0,100,0,0,0,0,0,0,0,0,0,0,0,0,0,0,0,0,0,0,0,0,0,0,0,0,0,0,0,0,0,0,0,0,0,0,0,0,0,450
2013,n.a.,,,3,1,0.651,,1.2,,,,0,0,0,0,0,0,0,0,0,0,0,0,0,0,0,0,0,0,0,0,0,0,0,0,0,0,0,0,100,0,0,0,0,0,0,0,0,0,0,0,0,0,0,0,0,0,0,0,0,0,0,0,0,0,0,0,0,0,0,0,0,0,0,0,0,0,500
2013,n.a.,,,3,1,0.651,,5,,,,0,0,0,0,0,0,0,0,0,0,0,0,0,0,0,0,0,0,0,0,0,0,0,0,0,0,0,0,100,0,0,0,0,0,0,0,0,0,0,0,0,0,0,0,0,0,0,0,0,0,0,0,0,0,0,0,0,0,0,0,0,0,0,0,0,0,550
2013,Electrospining,,,7,1,0.000616273,,0,,,,0,0,0,0,0,0,0,0,0,0,0,0,6.25,0,0,0,0,0,0,0,0,0,0,0,0,0,0,0,93.75,0,0,0,0,0,0,0,0,0,0,0,0,0,0,0,0,0,0,0,0,0,0,0,0,0,0,0,0,0,0,0,0,0,0,0,0,0,450
2013,Electrospining,,,4,1,0.000616273,,0,,,,0,0,0,0,0,0,0,0,0,0,0,0,6.25,0,0,0,0,0,0,0,0,0,0,0,0,0,0,0,93.75,0,0,0,0,0,0,0,0,0,0,0,0,0,0,0,0,0,0,0,0,0,0,0,0,0,0,0,0,0,0,0,0,0,0,0,0,0,160
2014,Impregnation,0.8,0.2,4,1,1.5,,0,,,,0.5582137,0,0,0,0,0,0,0,0,0,0,0,0,0,0,0,0,0,0,0,0,0,0,0,0,0,0,0,0,15.05524373,0,80.37464517,0,0,0,0,0,0,0,0,0,0,0,0,0,0,0,0,0,0,0,0,0,0,4.570111105,0,0,0,0,0,0,0,0,0,0,0,500
2014,Impregnation,0.666666667,0.333333333,2,1,0.015497549,0,0,0,0,0,0,0,0,0,0,0,0,0,0,0,0,0,0,0,0,0,0,0,0,0,0,0,0,0,0,0,0,0,0,2.080299563,0,0,2.225920533,0,0,0,0,0,0,0,0,0,0,0,0,0,0,0,0,94.65363012,0,0,0,0,0,0,0,0,0,0,0,1.040149782,0,0,0,0,746
2014,Sol-gel,0.666666667,0.333333333,2,1,0.045394448,0,0,0,0,0,0,0,0,0,0,0,0,0,0,0,0,0,0,0,0,0,0,0,0,0,0,0,0,0,0,0,0,0,0,2.080299563,0,0,2.225920533,0,0,0,0,0,0,0,0,0,0,0,0,0,0,0,0,94.65363012,0,0,0,0,0,0,0,0,0,0,0,1.040149782,0,0,0,0,745.85
2014,Impregnation,0.4,0.1,19,3,0.01182,17.5,,50,,,50,0,0,0,0,0,0,0,0,0,0,0,0,0,0,0,0,0,0,0,0,0,0,0,0,0,0,0,0,0,0,0,0.786043,0,2.111768,0,0,0,0,0,0,0,0,0,0,0,0,0,0,96.0463,0,0,0,0,0,0,0,0,0,0,0,1.055884,0,0,0,0,699.85
2014,Impregnation,0.4,0.1,19,4,0.01182,19,,50,,,50,0,0,0,0,0,0,0,0,0,0,0,0,0,0,0,0,0,0,0,0,0,0,0,0,0,0,0,0,0,0,0,0.786043,0,2.111768,0,0,0,0,0,0,0,0,0,0,0,0,0,0,96.0463,0,0,0,0,0,0,0,0,0,0,0,1.055884,0,0,0,0,699.85
2014,Impregnation,0.4,0.1,19,5,0.01182,22.5,,48,,,52,0,0,0,0,0,0,0,0,0,0,0,0,0,0,0,0,0,0,0,0,0,0,0,0,0,0,0,0,0,0,0,0.786043,0,2.111768,0,0,0,0,0,0,0,0,0,0,0,0,0,0,96.0463,0,0,0,0,0,0,0,0,0,0,0,1.055884,0,0,0,0,699.85
2014,Impregnation,0.4,0.1,19,6,0.01182,26,,48,,,52,0,0,0,0,0,0,0,0,0,0,0,0,0,0,0,0,0,0,0,0,0,0,0,0,0,0,0,0,0,0,0,0.786043,0,2.111768,0,0,0,0,0,0,0,0,0,0,0,0,0,0,96.0463,0,0,0,0,0,0,0,0,0,0,0,1.055884,0,0,0,0,699.85
2014,Impregnation,0.4,0.1,19,7,0.01182,42,,46,,,53.5,0,0,0,0,0,0,0,0,0,0,0,0,0,0,0,0,0,0,0,0,0,0,0,0,0,0,0,0,0,0,0,0.786043,0,2.111768,0,0,0,0,0,0,0,0,0,0,0,0,0,0,96.0463,0,0,0,0,0,0,0,0,0,0,0,1.055884,0,0,0,0,699.85
2014,Impregnation,0.4,0.1,19,8,0.01182,47.5,,46,,,53,0,0,0,0,0,0,0,0,0,0,0,0,0,0,0,0,0,0,0,0,0,0,0,0,0,0,0,0,0,0,0,0.786043,0,2.111768,0,0,0,0,0,0,0,0,0,0,0,0,0,0,96.0463,0,0,0,0,0,0,0,0,0,0,0,1.055884,0,0,0,0,699.85
2014,Impregnation,0.4,0.1,19,9,0.01182,71,,44,,,54,0,0,0,0,0,0,0,0,0,0,0,0,0,0,0,0,0,0,0,0,0,0,0,0,0,0,0,0,0,0,0,0.786043,0,2.111768,0,0,0,0,0,0,0,0,0,0,0,0,0,0,96.0463,0,0,0,0,0,0,0,0,0,0,0,1.055884,0,0,0,0,699.85
2014,Impregnation,0.4,0.1,19,10,0.01182,83,,40,,,55,0,0,0,0,0,0,0,0,0,0,0,0,0,0,0,0,0,0,0,0,0,0,0,0,0,0,0,0,0,0,0,0.786043,0,2.111768,0,0,0,0,0,0,0,0,0,0,0,0,0,0,96.0463,0,0,0,0,0,0,0,0,0,0,0,1.055884,0,0,0,0,699.85
2014,Impregnation,0.95,0.05,19,3,,17.5,,50,,,50,0,0,0,0,0,0,0,0,0,0,0,0,0,0,0,0,0,0,0,0,0,0,0,0,0,0,0,0,0,0,0,2.225972071,0,2.081119488,0,0,0,0,0,0,0,0,0,0,0,0,0,0,94.6523487,0,0,0,0,0,0,0,0,0,0,0,1.040559744,0,0,0,0,699.85
2014,Impregnation,0.95,0.05,19,4,,19,,50,,,50,0,0,0,0,0,0,0,0,0,0,0,0,0,0,0,0,0,0,0,0,0,0,0,0,0,0,0,0,0,0,0,2.225972071,0,2.081119488,0,0,0,0,0,0,0,0,0,0,0,0,0,0,94.6523487,0,0,0,0,0,0,0,0,0,0,0,1.040559744,0,0,0,0,699.85
2014,Impregnation,0.95,0.05,19,5,,22.5,,48,,,52,0,0,0,0,0,0,0,0,0,0,0,0,0,0,0,0,0,0,0,0,0,0,0,0,0,0,0,0,0,0,0,2.225972071,0,2.081119488,0,0,0,0,0,0,0,0,0,0,0,0,0,0,94.6523487,0,0,0,0,0,0,0,0,0,0,0,1.040559744,0,0,0,0,699.85
2014,Impregnation,0.95,0.05,19,6,,26,,48,,,52,0,0,0,0,0,0,0,0,0,0,0,0,0,0,0,0,0,0,0,0,0,0,0,0,0,0,0,0,0,0,0,2.225972071,0,2.081119488,0,0,0,0,0,0,0,0,0,0,0,0,0,0,94.6523487,0,0,0,0,0,0,0,0,0,0,0,1.040559744,0,0,0,0,699.85
2014,Impregnation,0.95,0.05,19,7,,42,,46,,,53.5,0,0,0,0,0,0,0,0,0,0,0,0,0,0,0,0,0,0,0,0,0,0,0,0,0,0,0,0,0,0,0,2.225972071,0,2.081119488,0,0,0,0,0,0,0,0,0,0,0,0,0,0,94.6523487,0,0,0,0,0,0,0,0,0,0,0,1.040559744,0,0,0,0,699.85
2014,Impregnation,0.95,0.05,19,8,,47.5,,46,,,53,0,0,0,0,0,0,0,0,0,0,0,0,0,0,0,0,0,0,0,0,0,0,0,0,0,0,0,0,0,0,0,2.225972071,0,2.081119488,0,0,0,0,0,0,0,0,0,0,0,0,0,0,94.6523487,0,0,0,0,0,0,0,0,0,0,0,1.040559744,0,0,0,0,699.85
2014,Impregnation,0.95,0.05,19,9,,71,,44,,,54,0,0,0,0,0,0,0,0,0,0,0,0,0,0,0,0,0,0,0,0,0,0,0,0,0,0,0,0,0,0,0,2.225972071,0,2.081119488,0,0,0,0,0,0,0,0,0,0,0,0,0,0,94.6523487,0,0,0,0,0,0,0,0,0,0,0,1.040559744,0,0,0,0,699.85
2014,Impregnation,0.95,0.05,19,10,,83,,40,,,55,0,0,0,0,0,0,0,0,0,0,0,0,0,0,0,0,0,0,0,0,0,0,0,0,0,0,0,0,0,0,0,2.225972071,0,2.081119488,0,0,0,0,0,0,0,0,0,0,0,0,0,0,94.6523487,0,0,0,0,0,0,0,0,0,0,0,1.040559744,0,0,0,0,699.85
2015,Impregnation,0.75,0.25,3,1,0.038402458,,0,,,,0,0,0,0,0,0,0,0,0,0,0,0,0,0,0,0,0,0,0,0,0,0,0,0,0,0,0,0,98.52278,0,0,0,0,0,0,0,0,0,0,0,0,0,0,0,0,0,0,0,0,0,0,0,1.47722,0,0,0,0,0,0,0,0,0,0,0,0,0,400
2015,Impregnation,0.75,0.25,3,1,0.03855,,0,,,,0,0,0,0,0,0,0,0,0,0,0,0,0,0,0,0,0,0,0,0,0,0,0,0,0,0,0,0,98.52278,0,0,0,0,0,0,0,0,0,0,0,0,0,0,0,0,0,0,0,0,0,0,0,1.47722,0,0,0,0,0,0,0,0,0,0,0,0,0,450
2015,Impregnation,0.75,0.25,3,1,0.03855,,0,,,,0,0,0,0,0,0,0,0,0,0,0,0,0,0,0,0,0,0,0,0,0,0,0,0,0,0,0,0,98.52278,0,0,0,0,0,0,0,0,0,0,0,0,0,0,0,0,0,0,0,0,0,0,0,1.47722,0,0,0,0,0,0,0,0,0,0,0,0,0,475
2015,Impregnation,0.75,0.25,3,1,0.039,,0,,,,0,0,0,0,0,0,0,0,0,0,0,0,0,0,0,0,0,0,0,0,0,0,0,0,0,0,0,0,93.85807,0,0,0,0,0,0,0,0,0,0,0,0,0,0,0,0,0,0,0,0,0,0,0,6.14193,0,0,0,0,0,0,0,0,0,0,0,0,0,400
2015,Impregnation,0.75,0.25,3,1,0.039,,0,,,,0,0,0,0,0,0,0,0,0,0,0,0,0,0,0,0,0,0,0,0,0,0,0,0,0,0,0,0,93.85807,0,0,0,0,0,0,0,0,0,0,0,0,0,0,0,0,0,0,0,0,0,0,0,6.14193,0,0,0,0,0,0,0,0,0,0,0,0,0,450
2015,Impregnation,0.75,0.25,3,1,0.039,,0,,,,0,0,0,0,0,0,0,0,0,0,0,0,0,0,0,0,0,0,0,0,0,0,0,0,0,0,0,0,93.85807,0,0,0,0,0,0,0,0,0,0,0,0,0,0,0,0,0,0,0,0,0,0,0,6.14193,0,0,0,0,0,0,0,0,0,0,0,0,0,475
2015,Impregnation,0.75,0.25,3,1,0.03945,,0,,,,0,0,0,0,0,0,0,0,0,0,0,0,0,0,0,0,0,0,0,0,0,0,0,0,0,0,0,0,89.39157,0,0,0,0,0,0,0,0,0,0,0,0,0,0,0,0,0,0,0,0,0,0,0,10.60843,0,0,0,0,0,0,0,0,0,0,0,0,0,400
2015,Impregnation,0.75,0.25,3,1,0.03945,,0,,,,0,0,0,0,0,0,0,0,0,0,0,0,0,0,0,0,0,0,0,0,0,0,0,0,0,0,0,0,89.39157,0,0,0,0,0,0,0,0,0,0,0,0,0,0,0,0,0,0,0,0,0,0,0,10.60843,0,0,0,0,0,0,0,0,0,0,0,0,0,450
2015,Impregnation,0.75,0.25,3,1,0.03945,,0,,,,0,0,0,0,0,0,0,0,0,0,0,0,0,0,0,0,0,0,0,0,0,0,0,0,0,0,0,0,89.39157,0,0,0,0,0,0,0,0,0,0,0,0,0,0,0,0,0,0,0,0,0,0,0,10.60843,0,0,0,0,0,0,0,0,0,0,0,0,0,475
2015,Impregnation,0.75,0.25,3,1,0.03989,,0,,,,0,0,0,0,0,0,0,0,0,0,0,0,0,0,0,0,0,0,0,0,0,0,0,0,0,0,0,0,85.1109,0,0,0,0,0,0,0,0,0,0,0,0,0,0,0,0,0,0,0,0,0,0,0,14.8891,0,0,0,0,0,0,0,0,0,0,0,0,0,400
2015,Impregnation,0.75,0.25,3,1,0.03989,,0,,,,0,0,0,0,0,0,0,0,0,0,0,0,0,0,0,0,0,0,0,0,0,0,0,0,0,0,0,0,85.1109,0,0,0,0,0,0,0,0,0,0,0,0,0,0,0,0,0,0,0,0,0,0,0,14.8891,0,0,0,0,0,0,0,0,0,0,0,0,0,450
2015,Impregnation,0.75,0.25,3,1,0.03989,,0,,,,0,0,0,0,0,0,0,0,0,0,0,0,0,0,0,0,0,0,0,0,0,0,0,0,0,0,0,0,85.1109,0,0,0,0,0,0,0,0,0,0,0,0,0,0,0,0,0,0,0,0,0,0,0,14.8891,0,0,0,0,0,0,0,0,0,0,0,0,0,475
2015,Impregnation,0.75,0.25,3,1,0.04047,,0,,,,0,0,0,0,0,0,0,0,0,0,0,0,0,0,0,0,0,0,0,0,0,0,0,0,0,0,0,0,79.62203,0,0,0,0,0,0,0,0,0,0,0,0,0,0,0,0,0,0,0,0,0,0,0,20.37797,0,0,0,0,0,0,0,0,0,0,0,0,0,400
2015,Impregnation,0.75,0.25,3,1,0.04047,,0,,,,0,0,0,0,0,0,0,0,0,0,0,0,0,0,0,0,0,0,0,0,0,0,0,0,0,0,0,0,79.62203,0,0,0,0,0,0,0,0,0,0,0,0,0,0,0,0,0,0,0,0,0,0,0,20.37797,0,0,0,0,0,0,0,0,0,0,0,0,0,450
2015,Impregnation,0.75,0.25,3,1,0.04047,,0,,,,0,0,0,0,0,0,0,0,0,0,0,0,0,0,0,0,0,0,0,0,0,0,0,0,0,0,0,0,79.62203,0,0,0,0,0,0,0,0,0,0,0,0,0,0,0,0,0,0,0,0,0,0,0,20.37797,0,0,0,0,0,0,0,0,0,0,0,0,0,475
2015,Impregnation,0.75,0.25,3,1,0.04047,,0,,,,0,0,0,0,0,0,0,0,0,0,0,0,0,0,0,0,0,0,0,0,0,0,0,0,0,0,0,0,79.62203,0,0,0,0,0,0,0,0,0,0,0,0,0,0,0,0,0,0,0,0,0,0,0,20.37797,0,0,0,0,0,0,0,0,0,0,0,0,0,500
2015,Precipitation,0.75,0.25,3,1,0.038402458,,0,,,,0,0,0,0,0,0,0,0,0,0,0,0,0,0,0,0,0,0,0,0,0,0,0,0,0,0,0,0,100,0,0,0,0,0,0,0,0,0,0,0,0,0,0,0,0,0,0,0,0,0,0,0,0,0,0,0,0,0,0,0,0,0,0,0,0,0,400
2015,Precipitation,0.75,0.25,3,1,0.038402458,,0,,,,0,0,0,0,0,0,0,0,0,0,0,0,0,0,0,0,0,0,0,0,0,0,0,0,0,0,0,0,100,0,0,0,0,0,0,0,0,0,0,0,0,0,0,0,0,0,0,0,0,0,0,0,0,0,0,0,0,0,0,0,0,0,0,0,0,0,450
2015,Precipitation,0.75,0.25,3,1,0.020547945,7.9,2.3,100,,,0,0,0,0,0,0,0,0,0,0,0,0,0,0,0,0,0,0,0,0,0,0,0,0,0,0,0,0,100,0,0,0,0,0,0,0,0,0,0,0,0,0,0,0,0,0,0,0,0,0,0,0,0,0,0,0,0,0,0,0,0,0,0,0,0,0,450
2015,Therm.decomp.,0.75,0.25,3,1,0.020547945,14.5,5.4,100,,,0,0,0,0,0,0,0,0,0,0,0,0,0,0,0,0,0,0,0,0,0,0,0,0,0,0,0,0,100,0,0,0,0,0,0,0,0,0,0,0,0,0,0,0,0,0,0,0,0,0,0,0,0,0,0,0,0,0,0,0,0,0,0,0,0,0,420
2015,Therm.decomp.,0.75,0.25,3,1,0.020547945,0,0,0,,,0,0,0,0,0,0,0,0,0,0,0,0,0,0,0,0,0,0,0,0,0,0,0,0,0,0,0,0,100,0,0,0,0,0,0,0,0,0,0,0,0,0,0,0,0,0,0,0,0,0,0,0,0,0,0,0,0,0,0,0,0,0,0,0,0,0,450
2015,Therm.decomp.,0.75,0.25,3,1,0.020547945,4.8,1.2,100,,,0,0,0,0,0,0,0,0,0,0,0,0,0,0,0,0,0,0,0,0,0,0,0,0,0,0,0,0,100,0,0,0,0,0,0,0,0,0,0,0,0,0,0,0,0,0,0,0,0,0,0,0,0,0,0,0,0,0,0,0,0,0,0,0,0,0,500
2016,Impregnation,0.8,0.2,4,1,1.5,,0.1609442,,,,0,0,0,0,0,0,0,0,0,0,0,0,0,0,0,0,0,0,0,0,0,0,0,0,0,0,0,0,0,0,0,89.58922028,0,0,5.066494226,0,0,0,0,0,0,0,0,0,0,0,0,0,0,0,5.34428549,0,0,0,0,0,0,0,0,0,0,0,0,0,0,0,500
2016,Impregnation,0.8,0.2,4,1,1.5,,0.6437768,,,,0,0,0,0,0,0,0,0,0,0,0,0,0,0,0,0,0,0,0,0,0,0,0,0,0,0,0,0,0,15.02152112,0,80.19461203,0,0,0,0,0,0,0,0,0,0,0,0,0,0,0,0,0,0,4.783866855,0,0,0,0,0,0,0,0,0,0,0,0,0,0,0,500
2016,Impregnation,0.8,0.2,4,1,1.5,,0.2159827,,,,0,0,0,0,0,0,0,0,0,0,2.968209532,0,5.529597678,0,0,0,0,0,0,0,0,0,0,0,0,0,0,0,0,0,0,91.50219279,0,0,0,0,0,0,0,0,0,0,0,0,0,0,0,0,0,0,0,0,0,0,0,0,0,0,0,0,0,0,0,0,0,0,500
2016,Impregnation,0.8,0.2,4,1,1.5,,0.05434782,,,,0,0,0,0,0,0,0,0,0,0,0,0,0,0,0,0,0,0,0,0,0,0,0,0,0,0,0,0,0,15.05524373,0,80.37464517,0,0,0,0,0,0,0,0,0,0,0,0,0,0,0,0,0,0,0,0,0,0,4.570111105,0,0,0,0,0,0,0,0,0,0,0,500
2016,Impregnation,0.8,0.2,4,1,1.5,,0.6521739,,,,0,0,0,0,0,0,0,0,0,0,0,0,0,0,0,0,0,0,0,0,0,0,0,0,0,0,0,0,0,0,0,89.81396414,0,0,5.079204052,0,0,0,0,0,0,0,0,0,0,0,0,0,0,0,0,0,0,0,5.106831813,0,0,0,0,0,0,0,0,0,0,0,550
2016,Impregnation,0.5,0.105,4.761904762,1,,,,,,,68.93764,0,0,0,0,0,0,0,0,0,0,0,0,0,0,0,0,0,0,0,0,0,0,0,0,0,0,0,0,0,0,0,3.289560837,0,2.07260934,0,0,0,0,0,0,0,0,0,0,0,0,0,0,94.37858451,0,0,0,0,0,0,0,0,0,0,0,0.259245314,0,0,0,0,860
2016,Impregnation,0.5,0.105,4.761904762,1,,,,,,,72.22864,0,0,0,0,0,0,0,0,0,0,0,0,0,0,0,0,0,0,0,0,0,0,0,0,0,0,0,0,0,0,0,0,0,2.075040695,0,0,0,0,0,0,0,0,0,0,0,0,0,0,97.66540987,0,0,0,0,0,0,0,0,0,0,0,0.259549432,0,0,0,0,860
2016,Impregnation,0.5,0.105,4.761904762,1,,,,,,,53.17552,0,0,0,0,0,0,0,0,0,0,0,0,0,0,0,0,0,0,0,0,0,0,0,0,0,0,0,0,0,0,0,3.272092703,0,2.061603428,0,0,0,0,0,0,0,0,0,0,0,0,0,0,94.66630387,0,0,0,0,0,0,0,0,0,0,0,0,0,0,0,0,860
2016,Impregnation,0.5,0.105,4.761904762,1,,,,,,,49.53811,0,0,0,0,0,0,0,0,0,0,0,0,0,0,0,0,0,0,0,0,0,0,0,0,0,0,0,0,0,0,0,0,0,2.064009015,0,0,0,0,0,0,0,0,0,0,0,0,0,0,97.93599099,0,0,0,0,0,0,0,0,0,0,0,0,0,0,0,0,860
2016,Impregnation,0.5,0.105,4.761904762,1,,,,,,,33.08314,0,0,0,0,0,0,0,0,0,0,0,0,0,0,0,0,0,0,0,0,0,0,0,0,0,0,0,0,0,0,0,3.332196693,0,0,0,0,0,0,0,0,0,0,0,0,0,0,0,0,96.40519793,0,0,0,0,0,0,0,0,0,0,0,0.262605381,0,0,0,0,860
2016,Impregnation,0.5,0.105,4.761904762,1,,,,,,,36.54734,0,0,0,0,0,0,0,0,0,0,0,0,0,0,0,0,0,0,0,0,0,0,0,0,0,0,0,0,0,0,0,3.314274051,0,0,0,0,0,0,0,0,0,0,0,0,0,0,0,0,96.68572595,0,0,0,0,0,0,0,0,0,0,0,0,0,0,0,0,860
2016,Impregnation,0.5,0.105,4.761904762,1,,,,,,,26.15473,0,0,0,0,0,0,0,0,0,0,0,0,0,0,0,0,0,0,0,0,0,0,0,0,0,0,0,0,0,0,0,0,0,0,0,0,0,0,0,0,0,0,0,0,0,0,0,0,99.73708256,0,0,0,0,0,0,0,0,0,0,0,0.262917438,0,0,0,0,860
2016,Sol-gel,0.5,0.105,4.761904762,1,,,,,,,70.84296,0,0,0,0,0,0,0,0,0,0,0,0,0,0,0,0,0,0,0,0,0,0,0,0,0,0,0,0,0,0,0,3.289560837,0,2.07260934,0,0,0,0,0,0,0,0,0,0,0,0,0,0,94.37858451,0,0,0,0,0,0,0,0,0,0,0,0.259245314,0,0,0,0,860
2017,Electrospining,,,5,1,0.001496,,26.125,100,0,0,0,0,0,0,0,0,0,0,0,0,0,0,23.96246,0,0,0,0,0,0,0,0,0,0,0,0,0,0.085919,0,75.95162,0,0,0,0,0,0,0,0,0,0,0,0,0,0,0,0,0,0,0,0,0,0,0,0,0,0,0,0,0,0,0,0,0,0,0,0,0,750
2017,Impregnation,0.571428571,0.142857143,4,1,0.010608,,0,,,,0,0,0,0,0,0,0,0,0,49.07449,0,0,0,0,0,0,0,0,0,0,0,0,0,0,0,0,0,0,0,0,0,0,0.77049,0,0.720352,0,0,0,0,0,0,0,0,0,0,0,0,0,0,49.07449,0,0,0,0,0,0,0,0,0,0,0,0.360176,0,0,0,0,500
2017,Impregnation,0.571428571,0.142857143,4,1,0.010608,,0,,,,0,0,0,0,0,0,0,0,0,49.07449,0,0,0,0,0,0,0,0,0,0,0,0,0,0,0,0,0,0,0,0,0,0,0.77049,0,0.720352,0,0,0,0,0,0,0,0,0,0,0,0,0,0,49.07449,0,0,0,0,0,0,0,0,0,0,0,0.360176,0,0,0,0,475
2017,Impregnation,0.571428571,0.142857143,4,1,0.010608,,0,,,,0,0,0,0,0,0,0,0,0,49.07449,0,0,0,0,0,0,0,0,0,0,0,0,0,0,0,0,0,0,0,0,0,0,0.77049,0,0.720352,0,0,0,0,0,0,0,0,0,0,0,0,0,0,49.07449,0,0,0,0,0,0,0,0,0,0,0,0.360176,0,0,0,0,525
2017,Impregnation,0.571428571,0.142857143,4,1,0.010608,,0,,,,0,0,0,0,0,0,0,0,0,49.07449,0,0,0,0,0,0,0,0,0,0,0,0,0,0,0,0,0,0,0,0,0,0,0.77049,0,0.720352,0,0,0,0,0,0,0,0,0,0,0,0,0,0,49.07449,0,0,0,0,0,0,0,0,0,0,0,0.360176,0,0,0,0,600
2017,Impregnation,0.571428571,0.142857143,4,1,0.010608,,0,,,,0,0,0,0,0,0,0,0,0,49.07449,0,0,0,0,0,0,0,0,0,0,0,0,0,0,0,0,0,0,0,0,0,0,0.77049,0,0.720352,0,0,0,0,0,0,0,0,0,0,0,0,0,0,49.07449,0,0,0,0,0,0,0,0,0,0,0,0.360176,0,0,0,0,650
2017,Impregnation,0.571428571,0.142857143,4,1,0.010608,,0,,,,0,0,0,0,0,0,0,0,0,49.07449,0,0,0,0,0,0,0,0,0,0,0,0,0,0,0,0,0,0,0,0,0,0,0.77049,0,0.720352,0,0,0,0,0,0,0,0,0,0,0,0,0,0,49.07449,0,0,0,0,0,0,0,0,0,0,0,0.360176,0,0,0,0,625
2017,Impregnation,0.571428571,0.142857143,4,1,0.010608,,0,,,,0,0,0,0,0,0,0,0,0,49.07449,0,0,0,0,0,0,0,0,0,0,0,0,0,0,0,0,0,0,0,0,0,0,0.77049,0,0.720352,0,0,0,0,0,0,0,0,0,0,0,0,0,0,49.07449,0,0,0,0,0,0,0,0,0,0,0,0.360176,0,0,0,0,550
2017,Impregnation,0.571428571,0.142857143,4,1,0.01285,,0,,,,0,0,0,0,0,0,0,0,0,0,0,0,0,0,0,0,0,0,0,0,0,0,0,0,0,0,0,0,0,0,0,0,2.226323,0,2.081448,0,0,0,0,0,0,0,0,0,0,0,0,0,0,94.65150621,0,0,0,0,0,0,0,0,0,0,0,1.040724,0,0,0,0,450
2017,Impregnation,0.571428571,0.142857143,4,1,0.01285,,0,,,,0,0,0,0,0,0,0,0,0,0,0,0,0,0,0,0,0,0,0,0,0,0,0,0,0,0,0,0,0,0,0,0,2.226323,0,2.081448,0,0,0,0,0,0,0,0,0,0,0,0,0,0,94.65150621,0,0,0,0,0,0,0,0,0,0,0,1.040724,0,0,0,0,475
2017,Impregnation,0.571428571,0.142857143,4,1,0.01285,,0,,,,0,0,0,0,0,0,0,0,0,0,0,0,0,0,0,0,0,0,0,0,0,0,0,0,0,0,0,0,0,0,0,0,2.226323,0,2.081448,0,0,0,0,0,0,0,0,0,0,0,0,0,0,94.65150621,0,0,0,0,0,0,0,0,0,0,0,1.040724,0,0,0,0,500
2017,Impregnation,0.571428571,0.142857143,4,1,0.01285,,0,,,,0,0,0,0,0,0,0,0,0,0,0,0,0,0,0,0,0,0,0,0,0,0,0,0,0,0,0,0,0,0,0,0,2.226323,0,2.081448,0,0,0,0,0,0,0,0,0,0,0,0,0,0,94.65150621,0,0,0,0,0,0,0,0,0,0,0,1.040724,0,0,0,0,525
2017,Impregnation,0.571428571,0.142857143,4,1,0.01285,,0,,,,0,0,0,0,0,0,0,0,0,0,0,0,0,0,0,0,0,0,0,0,0,0,0,0,0,0,0,0,0,0,0,0,2.226323,0,2.081448,0,0,0,0,0,0,0,0,0,0,0,0,0,0,94.65150621,0,0,0,0,0,0,0,0,0,0,0,1.040724,0,0,0,0,550
2017,Impregnation,0.571428571,0.142857143,4,1,0.01285,,0,,,,0,0,0,0,0,0,0,0,0,0,0,0,0,0,0,0,0,0,0,0,0,0,0,0,0,0,0,0,0,0,0,0,2.226323,0,2.081448,0,0,0,0,0,0,0,0,0,0,0,0,0,0,94.65150621,0,0,0,0,0,0,0,0,0,0,0,1.040724,0,0,0,0,575
2017,Impregnation,0.571428571,0.142857143,4,1,0.01285,,0,,,,0,0,0,0,0,0,0,0,0,0,0,0,0,0,0,0,0,0,0,0,0,0,0,0,0,0,0,0,0,0,0,0,2.226323,0,2.081448,0,0,0,0,0,0,0,0,0,0,0,0,0,0,94.65150621,0,0,0,0,0,0,0,0,0,0,0,1.040724,0,0,0,0,600
2017,Impregnation,0.571428571,0.142857143,4,1,0.01285,,0,,,,0,0,0,0,0,0,0,0,0,0,0,0,0,0,0,0,0,0,0,0,0,0,0,0,0,0,0,0,0,0,0,0,2.226323,0,2.081448,0,0,0,0,0,0,0,0,0,0,0,0,0,0,94.65150621,0,0,0,0,0,0,0,0,0,0,0,1.040724,0,0,0,0,625
2017,Impregnation,0.571428571,0.142857143,4,1,0.01285,,0,,,,0,0,0,0,0,0,0,0,0,0,0,0,0,0,0,0,0,0,0,0,0,0,0,0,0,0,0,0,0,0,0,0,2.226323,0,2.081448,0,0,0,0,0,0,0,0,0,0,0,0,0,0,94.65150621,0,0,0,0,0,0,0,0,0,0,0,1.040724,0,0,0,0,650
2017,Impregnation,0.571428571,0.142857143,4,1,0.010608,,0,,,,0,0,0,0,0,0,0,0,0,49.07449,0,0,0,0,0,0,0,0,0,0,0,0,0,0,0,0,0,0,0,0,0,0,0.77049,0,0.720352,0,0,0,0,0,0,0,0,0,0,0,0,0,0,49.07449,0,0,0,0,0,0,0,0,0,0,0,0.360176,0,0,0,0,450
2017,Impregnation,0.571428571,0.142857143,4,1,0.010608,,0,,,,0,0,0,0,0,0,0,0,0,49.07449,0,0,0,0,0,0,0,0,0,0,0,0,0,0,0,0,0,0,0,0,0,0,0.77049,0,0.720352,0,0,0,0,0,0,0,0,0,0,0,0,0,0,49.07449,0,0,0,0,0,0,0,0,0,0,0,0.360176,0,0,0,0,475
2017,Impregnation,0.571428571,0.142857143,4,1,0.010608,,0,,,,0,0,0,0,0,0,0,0,0,49.07449,0,0,0,0,0,0,0,0,0,0,0,0,0,0,0,0,0,0,0,0,0,0,0.77049,0,0.720352,0,0,0,0,0,0,0,0,0,0,0,0,0,0,49.07449,0,0,0,0,0,0,0,0,0,0,0,0.360176,0,0,0,0,500
2017,Impregnation,0.571428571,0.142857143,4,1,0.010608,,0,,,,0,0,0,0,0,0,0,0,0,49.07449,0,0,0,0,0,0,0,0,0,0,0,0,0,0,0,0,0,0,0,0,0,0,0.77049,0,0.720352,0,0,0,0,0,0,0,0,0,0,0,0,0,0,49.07449,0,0,0,0,0,0,0,0,0,0,0,0.360176,0,0,0,0,525
2017,Impregnation,0.571428571,0.142857143,4,1,0.010608,,0,,,,0,0,0,0,0,0,0,0,0,49.07449,0,0,0,0,0,0,0,0,0,0,0,0,0,0,0,0,0,0,0,0,0,0,0.77049,0,0.720352,0,0,0,0,0,0,0,0,0,0,0,0,0,0,49.07449,0,0,0,0,0,0,0,0,0,0,0,0.360176,0,0,0,0,550
2017,Impregnation,0.571428571,0.142857143,4,1,0.010608,,0,,,,0,0,0,0,0,0,0,0,0,49.07449,0,0,0,0,0,0,0,0,0,0,0,0,0,0,0,0,0,0,0,0,0,0,0.77049,0,0.720352,0,0,0,0,0,0,0,0,0,0,0,0,0,0,49.07449,0,0,0,0,0,0,0,0,0,0,0,0.360176,0,0,0,0,575
2017,Impregnation,0.571428571,0.142857143,4,1,0.010608,,0,,,,0,0,0,0,0,0,0,0,0,49.07449,0,0,0,0,0,0,0,0,0,0,0,0,0,0,0,0,0,0,0,0,0,0,0.77049,0,0.720352,0,0,0,0,0,0,0,0,0,0,0,0,0,0,49.07449,0,0,0,0,0,0,0,0,0,0,0,0.360176,0,0,0,0,600
2017,Impregnation,0.571428571,0.142857143,4,1,0.010608,,0,,,,0,0,0,0,0,0,0,0,0,49.07449,0,0,0,0,0,0,0,0,0,0,0,0,0,0,0,0,0,0,0,0,0,0,0.77049,0,0.720352,0,0,0,0,0,0,0,0,0,0,0,0,0,0,49.07449,0,0,0,0,0,0,0,0,0,0,0,0.360176,0,0,0,0,625
2017,Impregnation,0.571428571,0.142857143,4,1,0.010608,,0,,,,0,0,0,0,0,0,0,0,0,49.07449,0,0,0,0,0,0,0,0,0,0,0,0,0,0,0,0,0,0,0,0,0,0,0.77049,0,0.720352,0,0,0,0,0,0,0,0,0,0,0,0,0,0,49.07449,0,0,0,0,0,0,0,0,0,0,0,0.360176,0,0,0,0,650
2017,Impregnation,0.571428571,0.142857143,4,1,0.010608,,0,,,,0,0,0,0,0,0,0,0,0,49.07449,0,0,0,0,0,0,0,0,0,0,0,0,0,0,0,0,0,0,0,0,0,0,0.77049,0,0.720352,0,0,0,0,0,0,0,0,0,0,0,0,0,0,49.07449,0,0,0,0,0,0,0,0,0,0,0,0.360176,0,0,0,0,475
2017,Impregnation,0.571428571,0.142857143,4,1,0.010608,,0,,,,0,0,0,0,0,0,0,0,0,49.07449,0,0,0,0,0,0,0,0,0,0,0,0,0,0,0,0,0,0,0,0,0,0,0.77049,0,0.720352,0,0,0,0,0,0,0,0,0,0,0,0,0,0,49.07449,0,0,0,0,0,0,0,0,0,0,0,0.360176,0,0,0,0,500
2017,Impregnation,0.571428571,0.142857143,4,1,0.010608,,0,,,,0,0,0,0,0,0,0,0,0,49.07449,0,0,0,0,0,0,0,0,0,0,0,0,0,0,0,0,0,0,0,0,0,0,0.77049,0,0.720352,0,0,0,0,0,0,0,0,0,0,0,0,0,0,49.07449,0,0,0,0,0,0,0,0,0,0,0,0.360176,0,0,0,0,525
2017,Impregnation,0.571428571,0.142857143,4,1,0.010608,,0,,,,0,0,0,0,0,0,0,0,0,49.07449,0,0,0,0,0,0,0,0,0,0,0,0,0,0,0,0,0,0,0,0,0,0,0.77049,0,0.720352,0,0,0,0,0,0,0,0,0,0,0,0,0,0,49.07449,0,0,0,0,0,0,0,0,0,0,0,0.360176,0,0,0,0,550
2017,Impregnation,0.571428571,0.142857143,4,1,0.010608,,0,,,,0,0,0,0,0,0,0,0,0,49.07449,0,0,0,0,0,0,0,0,0,0,0,0,0,0,0,0,0,0,0,0,0,0,0.77049,0,0.720352,0,0,0,0,0,0,0,0,0,0,0,0,0,0,49.07449,0,0,0,0,0,0,0,0,0,0,0,0.360176,0,0,0,0,575
2017,Impregnation,0.571428571,0.142857143,4,1,0.010608,,0,,,,0,0,0,0,0,0,0,0,0,49.07449,0,0,0,0,0,0,0,0,0,0,0,0,0,0,0,0,0,0,0,0,0,0,0.77049,0,0.720352,0,0,0,0,0,0,0,0,0,0,0,0,0,0,49.07449,0,0,0,0,0,0,0,0,0,0,0,0.360176,0,0,0,0,600
2017,Impregnation,0.571428571,0.142857143,4,1,0.010608,,0,,,,0,0,0,0,0,0,0,0,0,49.07449,0,0,0,0,0,0,0,0,0,0,0,0,0,0,0,0,0,0,0,0,0,0,0.77049,0,0.720352,0,0,0,0,0,0,0,0,0,0,0,0,0,0,49.07449,0,0,0,0,0,0,0,0,0,0,0,0.360176,0,0,0,0,625
2017,Impregnation,0.571428571,0.142857143,4,1,0.010608,,0,,,,0,0,0,0,0,0,0,0,0,49.07449,0,0,0,0,0,0,0,0,0,0,0,0,0,0,0,0,0,0,0,0,0,0,0.77049,0,0.720352,0,0,0,0,0,0,0,0,0,0,0,0,0,0,49.07449,0,0,0,0,0,0,0,0,0,0,0,0.360176,0,0,0,0,650
2017,Impregnation,0.571428571,0.142857143,4,1,0.010608,,0,,,,0,0,0,0,0,0,0,0,0,49.07449,0,0,0,0,0,0,0,0,0,0,0,0,0,0,0,0,0,0,0,0,0,0,0.77049,0,0.720352,0,0,0,0,0,0,0,0,0,0,0,0,0,0,49.07449,0,0,0,0,0,0,0,0,0,0,0,0.360176,0,0,0,0,450
2017,Impregnation,0.571428571,0.142857143,4,1,0.010608,,0,,,,0,0,0,0,0,0,0,0,0,49.07449,0,0,0,0,0,0,0,0,0,0,0,0,0,0,0,0,0,0,0,0,0,0,0.77049,0,0.720352,0,0,0,0,0,0,0,0,0,0,0,0,0,0,49.07449,0,0,0,0,0,0,0,0,0,0,0,0.360176,0,0,0,0,575
2017,Impregnation,0.571428571,0.142857143,4,1,0.010608,,0,,,,0,0,0,0,0,0,0,0,0,49.07449,0,0,0,0,0,0,0,0,0,0,0,0,0,0,0,0,0,0,0,0,0,0,0.77049,0,0.720352,0,0,0,0,0,0,0,0,0,0,0,0,0,0,49.07449,0,0,0,0,0,0,0,0,0,0,0,0.360176,0,0,0,0,450
2017,Impregnation,0.571428571,0.142857143,4,1,0.010608,,0,,,,0,0,0,0,0,0,0,0,0,49.07449,0,0,0,0,0,0,0,0,0,0,0,0,0,0,0,0,0,0,0,0,0,0,0.77049,0,0.720352,0,0,0,0,0,0,0,0,0,0,0,0,0,0,49.07449,0,0,0,0,0,0,0,0,0,0,0,0.360176,0,0,0,0,475
2017,Impregnation,0.571428571,0.142857143,4,1,0.010608,,0,,,,0,0,0,0,0,0,0,0,0,49.07449,0,0,0,0,0,0,0,0,0,0,0,0,0,0,0,0,0,0,0,0,0,0,0.77049,0,0.720352,0,0,0,0,0,0,0,0,0,0,0,0,0,0,49.07449,0,0,0,0,0,0,0,0,0,0,0,0.360176,0,0,0,0,500
2017,Impregnation,0.571428571,0.142857143,4,1,0.010608,,0,,,,0,0,0,0,0,0,0,0,0,49.07449,0,0,0,0,0,0,0,0,0,0,0,0,0,0,0,0,0,0,0,0,0,0,0.77049,0,0.720352,0,0,0,0,0,0,0,0,0,0,0,0,0,0,49.07449,0,0,0,0,0,0,0,0,0,0,0,0.360176,0,0,0,0,525
2017,Impregnation,0.571428571,0.142857143,4,1,0.010608,,0,,,,0,0,0,0,0,0,0,0,0,49.07449,0,0,0,0,0,0,0,0,0,0,0,0,0,0,0,0,0,0,0,0,0,0,0.77049,0,0.720352,0,0,0,0,0,0,0,0,0,0,0,0,0,0,49.07449,0,0,0,0,0,0,0,0,0,0,0,0.360176,0,0,0,0,550
2017,Impregnation,0.571428571,0.142857143,4,1,0.010608,,0,,,,0,0,0,0,0,0,0,0,0,49.07449,0,0,0,0,0,0,0,0,0,0,0,0,0,0,0,0,0,0,0,0,0,0,0.77049,0,0.720352,0,0,0,0,0,0,0,0,0,0,0,0,0,0,49.07449,0,0,0,0,0,0,0,0,0,0,0,0.360176,0,0,0,0,575
2017,Impregnation,0.571428571,0.142857143,4,1,0.010608,,0,,,,0,0,0,0,0,0,0,0,0,49.07449,0,0,0,0,0,0,0,0,0,0,0,0,0,0,0,0,0,0,0,0,0,0,0.77049,0,0.720352,0,0,0,0,0,0,0,0,0,0,0,0,0,0,49.07449,0,0,0,0,0,0,0,0,0,0,0,0.360176,0,0,0,0,600
2017,Impregnation,0.571428571,0.142857143,4,1,0.010608,,0,,,,0,0,0,0,0,0,0,0,0,49.07449,0,0,0,0,0,0,0,0,0,0,0,0,0,0,0,0,0,0,0,0,0,0,0.77049,0,0.720352,0,0,0,0,0,0,0,0,0,0,0,0,0,0,49.07449,0,0,0,0,0,0,0,0,0,0,0,0.360176,0,0,0,0,625
2017,Sol-gel,0.666666667,0.166666667,4,1,0.36,,1.839324,100,0,0,0,0,0,50,0,0,0,0,0,0,0,0,0,0,0,0,0,0,0,0,0,0,0,0,0,0,0,0,50,0,0,0,0,0,0,0,0,0,0,0,0,0,0,0,0,0,0,0,0,0,0,0,0,0,0,0,0,0,0,0,0,0,0,0,0,0,500
2017,Sol-gel,0.666666667,0.166666667,4,1,0.36,,15.53911,100,0,0,0,0,0,0,0,0,0,0,0,0,0,0,0,0,0,0,0,0,0,0,0,0,0,0,0,0,0,0,50,0,0,0,0,0,0,0,0,50,0,0,0,0,0,0,0,0,0,0,0,0,0,0,0,0,0,0,0,0,0,0,0,0,0,0,0,0,500
2017,Sol-gel,0.666666667,0.166666667,4,1,0.36,,15.03171,100,0,0,0,0,0,0,0,0,0,0,0,0,0,0,0,0,0,0,0,0,0,0,0,0,0,0,0,0,0,0,50,0,0,0,0,0,0,0,0,50,0,0,0,0,0,0,0,0,0,0,0,0,0,0,0,0,0,0,0,0,0,0,0,0,0,0,0,0,550
2018,Impregnation,0.5,0.1,5,1,0.150878514,,0,,,,1.205357,0,0,0,0,0,0,0,0,0,0,0,0,0,0,0,0,0,0,0,0,0,0,0,0,0,0,0,0,0,0,4.465848192,4.465848192,0,4.175238236,0,0,0,0,0,0,0,0,0,0,0,0,0,0,84.80544626,0,0,0,0,0,0,0,0,0,0,0,2.087619118,0,0,0,0,700
2018,Impregnation,0.5,0.1,5,1,0.150154832,,0,,,,0.780669,0,0,0,0,0,0,0,0,0,0,0,0,0,0,0,0,0,0,0,0,4.650501987,0,0,0,0,0,0,0,0,0,0,4.650501987,0,4.347875897,0,0,0,0,0,0,0,0,0,0,0,0,0,0,84.17718218,0,0,0,0,0,0,0,0,0,0,0,2.173937948,0,0,0,0,720
2018,Impregnation,0.5,0.1,5,1,0.150154832,,0,,,,0.557621,0,0,0,0,0,0,0,0,0,0,0,0,0,0,0,0,0,0,0,0,4.650501987,0,0,0,0,0,0,0,0,0,0,4.650501987,0,4.347875897,0,0,0,0,0,0,0,0,0,0,0,0,0,0,84.17718218,0,0,0,0,0,0,0,0,0,0,0,2.173937948,0,0,0,0,700
